Repository: FireDynamics/FireSciPy

# FireSciPy

Fundamental algorithms from the field of fire science and fire safety engineering, for computations with Python.

Documentation is available here: [![FireSciPy Documentation](https://img.shields.io/badge/docs-online-brightgreen)](https://FireDynamics.github.io/FireSciPy/)

Examples are available in Jupyter notebooks in the [FireSciPy repo on GitHub](https://github.com/FireDynamics/FireSciPy).

## Meta Information

Distributed under the CC-BY-4.0 license (Creative Commons Attribution 4.0 International Public License, https://creativecommons.org/licenses/by/4.0/). See ``LICENSE`` for more information.

[https://github.com/FireDynamics/FireSciPy](https://github.com/FireDynamics/FireSciPy)

Experimental data from TGA experiments.
Sample material is powdered black cast poly methyl methacrylate (PMMA).
The experiments were conducted with a Mettler Toledo TGA/DSC 3+.
Various constant heating rate were used to conduct the TGA experimensts.
The full data with different sample masses and sample configurations
can be found here:
Armbrust, F., Zehfuß, J., Riese, O., 2025. Thermogravimetric And Microscale Calorimeter Data on Cast PMMA.
https://doi.org/10.24355/dbbs.084-202504170956-0

The data set was used for the following manuscript:
Armbrust, F., Hehnen, T., Zehfuß, J., Riese, O., Arnold, L., 2025. Discrepancies and Experimental Influences in Micro-Scale Measurements for Kinetic Modelling. 
https://doi.org/10.24355/dbbs.084-202507041233-0

File: docs/tutorials/pyrolysis/data/tga_dynamic_n2_dyn10_powder_1mg_r1.txt (part 1 of 5)
index	ts	t	weight	tr
[#]	[°C]	[s]	[mg]	[°C]
843	1.30647e+02	8.43000e+02	1.00858e+00	1.30500e+02
844	1.30814e+02	8.44000e+02	1.00859e+00	1.30667e+02
845	1.30990e+02	8.45000e+02	1.00861e+00	1.30833e+02
846	1.31143e+02	8.46000e+02	1.00862e+00	1.31000e+02
847	1.31318e+02	8.47000e+02	1.00863e+00	1.31167e+02
848	1.31486e+02	8.48000e+02	1.00863e+00	1.31333e+02
849	1.31649e+02	8.49000e+02	1.00863e+00	1.31500e+02
850	1.31819e+02	8.50000e+02	1.00864e+00	1.31667e+02
851	1.31999e+02	8.51000e+02	1.00865e+00	1.31833e+02
852	1.32159e+02	8.52000e+02	1.00865e+00	1.32000e+02
853	1.32340e+02	8.53000e+02	1.00865e+00	1.32167e+02
854	1.32500e+02	8.54000e+02	1.00864e+00	1.32333e+02
855	1.32672e+02	8.55000e+02	1.00864e+00	1.32500e+02
856	1.32830e+02	8.56000e+02	1.00862e+00	1.32667e+02
857	1.32985e+02	8.57000e+02	1.00859e+00	1.32833e+02
858	1.33162e+02	8.58000e+02	1.00857e+00	1.33000e+02
859	1.33328e+02	8.59000e+02	1.00854e+00	1.33167e+02
860	1.33508e+02	8.60000e+02	1.00850e+00	1.33333e+02
861	1.33668e+02	8.61000e+02	1.00846e+00	1.33500e+02
862	1.33843e+02	8.62000e+02	1.00842e+00	1.33667e+02
863	1.34020e+02	8.63000e+02	1.00838e+00	1.33833e+02
864	1.34182e+02	8.64000e+02	1.00833e+00	1.34000e+02
865	1.34353e+02	8.65000e+02	1.00829e+00	1.34167e+02
866	1.34514e+02	8.66000e+02	1.00826e+00	1.34333e+02
867	1.34686e+02	8.67000e+02	1.00822e+00	1.34500e+02
868	1.34854e+02	8.68000e+02	1.00818e+00	1.34667e+02
869	1.35019e+02	8.69000e+02	1.00813e+00	1.34833e+02
870	1.35193e+02	8.70000e+02	1.00807e+00	1.35000e+02
871	1.35353e+02	8.71000e+02	1.00800e+00	1.35167e+02
872	1.35530e+02	8.72000e+02	1.00790e+00	1.35333e+02
873	1.35695e+02	8.73000e+02	1.00779e+00	1.35500e+02
874	1.35859e+02	8.74000e+02	1.00769e+00	1.35667e+02
875	1.36033e+02	8.75000e+02	1.00760e+00	1.35833e+02
876	1.36203e+02	8.76000e+02	1.00751e+00	1.36000e+02
877	1.36379e+02	8.77000e+02	1.00746e+00	1.36167e+02
878	1.36550e+02	8.78000e+02	1.00744e+00	1.36333e+02
879	1.36698e+02	8.79000e+02	1.00744e+00	1.36500e+02
880	1.36871e+02	8.80000e+02	1.00753e+00	1.36667e+02
881	1.37050e+02	8.81000e+02	1.00758e+00	1.36833e+02
882	1.37214e+02	8.82000e+02	1.00764e+00	1.37000e+02
883	1.37368e+02	8.83000e+02	1.00769e+00	1.37167e+02
884	1.37550e+02	8.84000e+02	1.00776e+00	1.37333e+02
885	1.37721e+02	8.85000e+02	1.00781e+00	1.37500e+02
886	1.37885e+02	8.86000e+02	1.00785e+00	1.37667e+02
887	1.38047e+02	8.87000e+02	1.00789e+00	1.37833e+02
888	1.38222e+02	8.88000e+02	1.00791e+00	1.38000e+02
889	1.38398e+02	8.89000e+02	1.00793e+00	1.38167e+02
890	1.38566e+02	8.90000e+02	1.00795e+00	1.38333e+02
891	1.38738e+02	8.91000e+02	1.00797e+00	1.38500e+02
892	1.38896e+02	8.92000e+02	1.00798e+00	1.38667e+02
893	1.39053e+02	8.93000e+02	1.00798e+00	1.38833e+02
894	1.39227e+02	8.94000e+02	1.00798e+00	1.39000e+02
895	1.39406e+02	8.95000e+02	1.00797e+00	1.39167e+02
896	1.39572e+02	8.96000e+02	1.00795e+00	1.39333e+02
897	1.39744e+02	8.97000e+02	1.00793e+00	1.39500e+02
898	1.39906e+02	8.98000e+02	1.00790e+00	1.39667e+02
899	1.40071e+02	8.99000e+02	1.00787e+00	1.39833e+02
900	1.40244e+02	9.00000e+02	1.00782e+00	1.40000e+02
901	1.40412e+02	9.01000e+02	1.00778e+00	1.40167e+02
902	1.40581e+02	9.02000e+02	1.00774e+00	1.40333e+02
903	1.40759e+02	9.03000e+02	1.00770e+00	1.40500e+02
904	1.40927e+02	9.04000e+02	1.00766e+00	1.40667e+02
905	1.41095e+02	9.05000e+02	1.00761e+00	1.40833e+02
906	1.41266e+02	9.06000e+02	1.00757e+00	1.41000e+02
907	1.41435e+02	9.07000e+02	1.00753e+00	1.41167e+02
908	1.41589e+02	9.08000e+02	1.00750e+00	1.41333e+02
909	1.41762e+02	9.09000e+02	1.00746e+00	1.41500e+02
910	1.41922e+02	9.10000e+02	1.00744e+00	1.41667e+02
911	1.42095e+02	9.11000e+02	1.00742e+00	1.41833e+02
912	1.42278e+02	9.12000e+02	1.00742e+00	1.42000e+02
913	1.42447e+02	9.13000e+02	1.00742e+00	1.42167e+02
914	1.42615e+02	9.14000e+02	1.00742e+00	1.42333e+02
915	1.42786e+02	9.15000e+02	1.00743e+00	1.42500e+02
916	1.42957e+02	9.16000e+02	1.00745e+00	1.42667e+02
917	1.43114e+02	9.17000e+02	1.00745e+00	1.42833e+02
918	1.43297e+02	9.18000e+02	1.00744e+00	1.43000e+02
919	1.43469e+02	9.19000e+02	1.00742e+00	1.43167e+02
920	1.43624e+02	9.20000e+02	1.00735e+00	1.43333e+02
921	1.43787e+02	9.21000e+02	1.00728e+00	1.43500e+02
922	1.43968e+02	9.22000e+02	1.00720e+00	1.43667e+02
923	1.44126e+02	9.23000e+02	1.00712e+00	1.43833e+02
924	1.44298e+02	9.24000e+02	1.00700e+00	1.44000e+02
925	1.44480e+02	9.25000e+02	1.00693e+00	1.44167e+02
926	1.44647e+02	9.26000e+02	1.00688e+00	1.44333e+02
927	1.44801e+02	9.27000e+02	1.00685e+00	1.44500e+02
928	1.44976e+02	9.28000e+02	1.00690e+00	1.44667e+02
929	1.45141e+02	9.29000e+02	1.00694e+00	1.44833e+02
930	1.45319e+02	9.30000e+02	1.00699e+00	1.45000e+02
931	1.45482e+02	9.31000e+02	1.00705e+00	1.45167e+02
932	1.45654e+02	9.32000e+02	1.00715e+00	1.45333e+02
933	1.45824e+02	9.33000e+02	1.00720e+00	1.45500e+02
934	1.45989e+02	9.34000e+02	1.00722e+00	1.45667e+02
935	1.46165e+02	9.35000e+02	1.00724e+00	1.45833e+02
936	1.46339e+02	9.36000e+02	1.00718e+00	1.46000e+02
937	1.46502e+02	9.37000e+02	1.00715e+00	1.46167e+02
938	1.46673e+02	9.38000e+02	1.00712e+00	1.46333e+02
939	1.46834e+02	9.39000e+02	1.00708e+00	1.46500e+02
940	1.47008e+02	9.40000e+02	1.00702e+00	1.46667e+02
941	1.47170e+02	9.41000e+02	1.00698e+00	1.46833e+02
942	1.47334e+02	9.42000e+02	1.00694e+00	1.47000e+02
943	1.47497e+02	9.43000e+02	1.00690e+00	1.47167e+02
944	1.47686e+02	9.44000e+02	1.00686e+00	1.47333e+02
945	1.47857e+02	9.45000e+02	1.00682e+00	1.47500e+02
946	1.48013e+02	9.46000e+02	1.00678e+00	1.47667e+02
947	1.48199e+02	9.47000e+02	1.00674e+00	1.47833e+02
948	1.48363e+02	9.48000e+02	1.00669e+00	1.48000e+02
949	1.48537e+02	9.49000e+02	1.00665e+00	1.48167e+02
950	1.48694e+02	9.50000e+02	1.00660e+00	1.48333e+02
951	1.48869e+02	9.51000e+02	1.00655e+00	1.48500e+02
952	1.49034e+02	9.52000e+02	1.00650e+00	1.48667e+02
953	1.49199e+02	9.53000e+02	1.00645e+00	1.48833e+02
954	1.49366e+02	9.54000e+02	1.00639e+00	1.49000e+02
955	1.49545e+02	9.55000e+02	1.00634e+00	1.49167e+02
956	1.49705e+02	9.56000e+02	1.00628e+00	1.49333e+02
957	1.49868e+02	9.57000e+02	1.00623e+00	1.49500e+02
958	1.50043e+02	9.58000e+02	1.00617e+00	1.49667e+02
959	1.50214e+02	9.59000e+02	1.00611e+00	1.49833e+02
960	1.50380e+02	9.60000e+02	1.00604e+00	1.50000e+02
961	1.50551e+02	9.61000e+02	1.00597e+00	1.50167e+02
962	1.50723e+02	9.62000e+02	1.00590e+00	1.50333e+02
963	1.50889e+02	9.63000e+02	1.00582e+00	1.50500e+02
964	1.51048e+02	9.64000e+02	1.00574e+00	1.50667e+02
965	1.51237e+02	9.65000e+02	1.00567e+00	1.50833e+02
966	1.51396e+02	9.66000e+02	1.00560e+00	1.51000e+02
967	1.51567e+02	9.67000e+02	1.00555e+00	1.51167e+02
968	1.51738e+02	9.68000e+02	1.00552e+00	1.51333e+02
969	1.51910e+02	9.69000e+02	1.00549e+00	1.51500e+02
970	1.52066e+02	9.70000e+02	1.00546e+00	1.51667e+02
971	1.52237e+02	9.71000e+02	1.00544e+00	1.51833e+02
972	1.52410e+02	9.72000e+02	1.00543e+00	1.52000e+02
973	1.52582e+02	9.73000e+02	1.00541e+00	1.52167e+02
974	1.52750e+02	9.74000e+02	1.00539e+00	1.52333e+02
975	1.52910e+02	9.75000e+02	1.00536e+00	1.52500e+02
976	1.53097e+02	9.76000e+02	1.00533e+00	1.52667e+02
977	1.53257e+02	9.77000e+02	1.00530e+00	1.52833e+02
978	1.53426e+02	9.78000e+02	1.00527e+00	1.53000e+02
979	1.53614e+02	9.79000e+02	1.00524e+00	1.53167e+02
980	1.53776e+02	9.80000e+02	1.00521e+00	1.53333e+02
981	1.53931e+02	9.81000e+02	1.00518e+00	1.53500e+02
982	1.54096e+02	9.82000e+02	1.00515e+00	1.53667e+02
983	1.54269e+02	9.83000e+02	1.00511e+00	1.53833e+02
984	1.54433e+02	9.84000e+02	1.00507e+00	1.54000e+02
985	1.54617e+02	9.85000e+02	1.00503e+00	1.54167e+02
986	1.54779e+02	9.86000e+02	1.00499e+00	1.54333e+02
987	1.54951e+02	9.87000e+02	1.00495e+00	1.54500e+02
988	1.55119e+02	9.88000e+02	1.00491e+00	1.54667e+02
989	1.55299e+02	9.89000e+02	1.00487e+00	1.54833e+02
990	1.55464e+02	9.90000e+02	1.00484e+00	1.55000e+02
991	1.55617e+02	9.91000e+02	1.00481e+00	1.55167e+02
992	1.55809e+02	9.92000e+02	1.00478e+00	1.55333e+02
993	1.55969e+02	9.93000e+02	1.00474e+00	1.55500e+02
994	1.56137e+02	9.94000e+02	1.00470e+00	1.55667e+02
995	1.56300e+02	9.95000e+02	1.00465e+00	1.55833e+02
996	1.56482e+02	9.96000e+02	1.00458e+00	1.56000e+02
997	1.56654e+02	9.97000e+02	1.00451e+00	1.56167e+02
998	1.56810e+02	9.98000e+02	1.00445e+00	1.56333e+02
999	1.56993e+02	9.99000e+02	1.00439e+00	1.56500e+02
1000	1.57157e+02	1.00000e+03	1.00432e+00	1.56667e+02
1001	1.57329e+02	1.00100e+03	1.00426e+00	1.56833e+02
1002	1.57497e+02	1.00200e+03	1.00421e+00	1.57000e+02
1003	1.57652e+02	1.00300e+03	1.00416e+00	1.57167e+02
1004	1.57838e+02	1.00400e+03	1.00414e+00	1.57333e+02
1005	1.57996e+02	1.00500e+03	1.00411e+00	1.57500e+02
1006	1.58162e+02	1.00600e+03	1.00408e+00	1.57667e+02
1007	1.58339e+02	1.00700e+03	1.00406e+00	1.57833e+02
1008	1.58503e+02	1.00800e+03	1.00404e+00	1.58000e+02
1009	1.58660e+02	1.00900e+03	1.00401e+00	1.58167e+02
1010	1.58845e+02	1.01000e+03	1.00398e+00	1.58333e+02
1011	1.59008e+02	1.01100e+03	1.00395e+00	1.58500e+02
1012	1.59189e+02	1.01200e+03	1.00389e+00	1.58667e+02
1013	1.59338e+02	1.01300e+03	1.00383e+00	1.58833e+02
1014	1.59523e+02	1.01400e+03	1.00377e+00	1.59000e+02
1015	1.59685e+02	1.01500e+03	1.00371e+00	1.59167e+02
1016	1.59858e+02	1.01600e+03	1.00364e+00	1.59333e+02
1017	1.60029e+02	1.01700e+03	1.00358e+00	1.59500e+02
1018	1.60201e+02	1.01800e+03	1.00353e+00	1.59667e+02
1019	1.60370e+02	1.01900e+03	1.00347e+00	1.59833e+02
1020	1.60537e+02	1.02000e+03	1.00343e+00	1.60000e+02
1021	1.60699e+02	1.02100e+03	1.00338e+00	1.60167e+02
1022	1.60867e+02	1.02200e+03	1.00334e+00	1.60333e+02
1023	1.61040e+02	1.02300e+03	1.00329e+00	1.60500e+02
1024	1.61216e+02	1.02400e+03	1.00325e+00	1.60667e+02
1025	1.61381e+02	1.02500e+03	1.00321e+00	1.60833e+02
1026	1.61557e+02	1.02600e+03	1.00317e+00	1.61000e+02
1027	1.61724e+02	1.02700e+03	1.00313e+00	1.61167e+02
1028	1.61897e+02	1.02800e+03	1.00309e+00	1.61333e+02
1029	1.62061e+02	1.02900e+03	1.00305e+00	1.61500e+02
1030	1.62231e+02	1.03000e+03	1.00301e+00	1.61667e+02
1031	1.62405e+02	1.03100e+03	1.00296e+00	1.61833e+02
1032	1.62561e+02	1.03200e+03	1.00289e+00	1.62000e+02
1033	1.62742e+02	1.03300e+03	1.00282e+00	1.62167e+02
1034	1.62908e+02	1.03400e+03	1.00273e+00	1.62333e+02
1035	1.63087e+02	1.03500e+03	1.00265e+00	1.62500e+02
1036	1.63252e+02	1.03600e+03	1.00253e+00	1.62667e+02
1037	1.63420e+02	1.03700e+03	1.00243e+00	1.62833e+02
1038	1.63590e+02	1.03800e+03	1.00233e+00	1.63000e+02
1039	1.63750e+02	1.03900e+03	1.00224e+00	1.63167e+02
1040	1.63924e+02	1.04000e+03	1.00214e+00	1.63333e+02
1041	1.64086e+02	1.04100e+03	1.00205e+00	1.63500e+02
1042	1.64260e+02	1.04200e+03	1.00195e+00	1.63667e+02
1043	1.64423e+02	1.04300e+03	1.00185e+00	1.63833e+02
1044	1.64612e+02	1.04400e+03	1.00175e+00	1.64000e+02
1045	1.64778e+02	1.04500e+03	1.00164e+00	1.64167e+02
1046	1.64949e+02	1.04600e+03	1.00154e+00	1.64333e+02
1047	1.65115e+02	1.04700e+03	1.00144e+00	1.64500e+02
1048	1.65289e+02	1.04800e+03	1.00134e+00	1.64667e+02
1049	1.65449e+02	1.04900e+03	1.00125e+00	1.64833e+02
1050	1.65622e+02	1.05000e+03	1.00115e+00	1.65000e+02
1051	1.65789e+02	1.05100e+03	1.00106e+00	1.65167e+02
1052	1.65963e+02	1.05200e+03	1.00099e+00	1.65333e+02
1053	1.66137e+02	1.05300e+03	1.00091e+00	1.65500e+02
1054	1.66303e+02	1.05400e+03	1.00083e+00	1.65667e+02
1055	1.66461e+02	1.05500e+03	1.00076e+00	1.65833e+02
1056	1.66631e+02	1.05600e+03	1.00069e+00	1.66000e+02
1057	1.66802e+02	1.05700e+03	1.00062e+00	1.66167e+02
1058	1.66976e+02	1.05800e+03	1.00054e+00	1.66333e+02
1059	1.67144e+02	1.05900e+03	1.00046e+00	1.66500e+02
1060	1.67316e+02	1.06000e+03	1.00036e+00	1.66667e+02
1061	1.67486e+02	1.06100e+03	1.00026e+00	1.66833e+02
1062	1.67656e+02	1.06200e+03	1.00016e+00	1.67000e+02
1063	1.67820e+02	1.06300e+03	1.00007e+00	1.67167e+02
1064	1.67987e+02	1.06400e+03	9.99961e-01	1.67333e+02
1065	1.68160e+02	1.06500e+03	9.99872e-01	1.67500e+02
1066	1.68330e+02	1.06600e+03	9.99791e-01	1.67667e+02
1067	1.68502e+02	1.06700e+03	9.99715e-01	1.67833e+02
1068	1.68668e+02	1.06800e+03	9.99667e-01	1.68000e+02
1069	1.68835e+02	1.06900e+03	9.99608e-01	1.68167e+02
1070	1.69011e+02	1.07000e+03	9.99546e-01	1.68333e+02
1071	1.69169e+02	1.07100e+03	9.99482e-01	1.68500e+02
1072	1.69346e+02	1.07200e+03	9.99416e-01	1.68667e+02
1073	1.69515e+02	1.07300e+03	9.99337e-01	1.68833e+02
1074	1.69686e+02	1.07400e+03	9.99244e-01	1.69000e+02
1075	1.69843e+02	1.07500e+03	9.99141e-01	1.69167e+02
1076	1.70013e+02	1.07600e+03	9.98993e-01	1.69333e+02
1077	1.70192e+02	1.07700e+03	9.98853e-01	1.69500e+02
1078	1.70349e+02	1.07800e+03	9.98708e-01	1.69667e+02
1079	1.70525e+02	1.07900e+03	9.98559e-01	1.69833e+02
1080	1.70693e+02	1.08000e+03	9.98376e-01	1.70000e+02
1081	1.70858e+02	1.08100e+03	9.98207e-01	1.70167e+02
1082	1.71037e+02	1.08200e+03	9.98038e-01	1.70333e+02
1083	1.71196e+02	1.08300e+03	9.97867e-01	1.70500e+02
1084	1.71366e+02	1.08400e+03	9.97692e-01	1.70667e+02
1085	1.71540e+02	1.08500e+03	9.97516e-01	1.70833e+02
1086	1.71702e+02	1.08600e+03	9.97340e-01	1.71000e+02
1087	1.71875e+02	1.08700e+03	9.97163e-01	1.71167e+02
1088	1.72050e+02	1.08800e+03	9.96987e-01	1.71333e+02
1089	1.72215e+02	1.08900e+03	9.96817e-01	1.71500e+02
1090	1.72382e+02	1.09000e+03	9.96649e-01	1.71667e+02
1091	1.72551e+02	1.09100e+03	9.96481e-01	1.71833e+02
1092	1.72724e+02	1.09200e+03	9.96318e-01	1.72000e+02
1093	1.72884e+02	1.09300e+03	9.96148e-01	1.72167e+02
1094	1.73048e+02	1.09400e+03	9.95978e-01	1.72333e+02
1095	1.73235e+02	1.09500e+03	9.95809e-01	1.72500e+02
1096	1.73397e+02	1.09600e+03	9.95640e-01	1.72667e+02
1097	1.73567e+02	1.09700e+03	9.95480e-01	1.72833e+02
1098	1.73743e+02	1.09800e+03	9.95326e-01	1.73000e+02
1099	1.73910e+02	1.09900e+03	9.95174e-01	1.73167e+02
1100	1.74077e+02	1.10000e+03	9.95040e-01	1.73333e+02
1101	1.74246e+02	1.10100e+03	9.94898e-01	1.73500e+02
1102	1.74424e+02	1.10200e+03	9.94751e-01	1.73667e+02
1103	1.74580e+02	1.10300e+03	9.94603e-01	1.73833e+02
1104	1.74756e+02	1.10400e+03	9.94445e-01	1.74000e+02
1105	1.74919e+02	1.10500e+03	9.94278e-01	1.74167e+02
1106	1.75096e+02	1.10600e+03	9.94103e-01	1.74333e+02
1107	1.75262e+02	1.10700e+03	9.93924e-01	1.74500e+02
1108	1.75429e+02	1.10800e+03	9.93721e-01	1.74667e+02
1109	1.75599e+02	1.10900e+03	9.93530e-01	1.74833e+02
1110	1.75778e+02	1.11000e+03	9.93341e-01	1.75000e+02
1111	1.75940e+02	1.11100e+03	9.93152e-01	1.75167e+02
1112	1.76112e+02	1.11200e+03	9.92963e-01	1.75333e+02
1113	1.76284e+02	1.11300e+03	9.92775e-01	1.75500e+02
1114	1.76453e+02	1.11400e+03	9.92588e-01	1.75667e+02
1115	1.76618e+02	1.11500e+03	9.92399e-01	1.75833e+02
1116	1.76780e+02	1.11600e+03	9.92211e-01	1.76000e+02
1117	1.76956e+02	1.11700e+03	9.92018e-01	1.76167e+02
1118	1.77140e+02	1.11800e+03	9.91822e-01	1.76333e+02
1119	1.77303e+02	1.11900e+03	9.91625e-01	1.76500e+02
1120	1.77474e+02	1.12000e+03	9.91422e-01	1.76667e+02
1121	1.77649e+02	1.12100e+03	9.91223e-01	1.76833e+02
1122	1.77799e+02	1.12200e+03	9.91021e-01	1.77000e+02
1123	1.77962e+02	1.12300e+03	9.90817e-01	1.77167e+02
1124	1.78140e+02	1.12400e+03	9.90604e-01	1.77333e+02
1125	1.78312e+02	1.12500e+03	9.90384e-01	1.77500e+02
1126	1.78483e+02	1.12600e+03	9.90159e-01	1.77667e+02
1127	1.78650e+02	1.12700e+03	9.89930e-01	1.77833e+02
1128	1.78821e+02	1.12800e+03	9.89676e-01	1.78000e+02
1129	1.78982e+02	1.12900e+03	9.89427e-01	1.78167e+02
1130	1.79160e+02	1.13000e+03	9.89176e-01	1.78333e+02
1131	1.79327e+02	1.13100e+03	9.88923e-01	1.78500e+02
1132	1.79496e+02	1.13200e+03	9.88662e-01	1.78667e+02
1133	1.79667e+02	1.13300e+03	9.88413e-01	1.78833e+02
1134	1.79842e+02	1.13400e+03	9.88173e-01	1.79000e+02
1135	1.80002e+02	1.13500e+03	9.87941e-01	1.79167e+02
1136	1.80177e+02	1.13600e+03	9.87737e-01	1.79333e+02
1137	1.80341e+02	1.13700e+03	9.87532e-01	1.79500e+02
1138	1.80509e+02	1.13800e+03	9.87328e-01	1.79667e+02
1139	1.80682e+02	1.13900e+03	9.87125e-01	1.79833e+02
1140	1.80853e+02	1.14000e+03	9.86936e-01	1.80000e+02
1141	1.81019e+02	1.14100e+03	9.86726e-01	1.80167e+02
1142	1.81189e+02	1.14200e+03	9.86511e-01	1.80333e+02
1143	1.81365e+02	1.14300e+03	9.86294e-01	1.80500e+02
1144	1.81536e+02	1.14400e+03	9.86065e-01	1.80667e+02
1145	1.81705e+02	1.14500e+03	9.85855e-01	1.80833e+02
1146	1.81872e+02	1.14600e+03	9.85650e-01	1.81000e+02
1147	1.82050e+02	1.14700e+03	9.85445e-01	1.81167e+02
1148	1.82224e+02	1.14800e+03	9.85271e-01	1.81333e+02
1149	1.82384e+02	1.14900e+03	9.85106e-01	1.81500e+02
1150	1.82553e+02	1.15000e+03	9.84959e-01	1.81667e+02
1151	1.82715e+02	1.15100e+03	9.84821e-01	1.81833e+02
1152	1.82886e+02	1.15200e+03	9.84692e-01	1.82000e+02
1153	1.83048e+02	1.15300e+03	9.84525e-01	1.82167e+02
1154	1.83230e+02	1.15400e+03	9.84324e-01	1.82333e+02
1155	1.83385e+02	1.15500e+03	9.84100e-01	1.82500e+02
1156	1.83556e+02	1.15600e+03	9.83793e-01	1.82667e+02
1157	1.83742e+02	1.15700e+03	9.83490e-01	1.82833e+02
1158	1.83901e+02	1.15800e+03	9.83175e-01	1.83000e+02
1159	1.84068e+02	1.15900e+03	9.82852e-01	1.83167e+02
1160	1.84230e+02	1.16000e+03	9.82467e-01	1.83333e+02
1161	1.84412e+02	1.16100e+03	9.82137e-01	1.83500e+02
1162	1.84576e+02	1.16200e+03	9.81835e-01	1.83667e+02
1163	1.84742e+02	1.16300e+03	9.81549e-01	1.83833e+02
1164	1.84912e+02	1.16400e+03	9.81342e-01	1.84000e+02
1165	1.85091e+02	1.16500e+03	9.81130e-01	1.84167e+02
1166	1.85255e+02	1.16600e+03	9.80931e-01	1.84333e+02
1167	1.85440e+02	1.16700e+03	9.80742e-01	1.84500e+02
1168	1.85595e+02	1.16800e+03	9.80617e-01	1.84667e+02
1169	1.85769e+02	1.16900e+03	9.80455e-01	1.84833e+02
1170	1.85924e+02	1.17000e+03	9.80285e-01	1.85000e+02
1171	1.86094e+02	1.17100e+03	9.80114e-01	1.85167e+02
1172	1.86266e+02	1.17200e+03	9.79934e-01	1.85333e+02
1173	1.86443e+02	1.17300e+03	9.79755e-01	1.85500e+02
1174	1.86614e+02	1.17400e+03	9.79571e-01	1.85667e+02
1175	1.86779e+02	1.17500e+03	9.79382e-01	1.85833e+02
1176	1.86950e+02	1.17600e+03	9.79176e-01	1.86000e+02
1177	1.87119e+02	1.17700e+03	9.78972e-01	1.86167e+02
1178	1.87278e+02	1.17800e+03	9.78771e-01	1.86333e+02
1179	1.87450e+02	1.17900e+03	9.78572e-01	1.86500e+02
1180	1.87634e+02	1.18000e+03	9.78372e-01	1.86667e+02
1181	1.87805e+02	1.18100e+03	9.78182e-01	1.86833e+02
1182	1.87980e+02	1.18200e+03	9.77997e-01	1.87000e+02
1183	1.88140e+02	1.18300e+03	9.77813e-01	1.87167e+02
1184	1.88312e+02	1.18400e+03	9.77648e-01	1.87333e+02
1185	1.88478e+02	1.18500e+03	9.77470e-01	1.87500e+02
1186	1.88652e+02	1.18600e+03	9.77287e-01	1.87667e+02
1187	1.88809e+02	1.18700e+03	9.77103e-01	1.87833e+02
1188	1.88978e+02	1.18800e+03	9.76909e-01	1.88000e+02
1189	1.89145e+02	1.18900e+03	9.76722e-01	1.88167e+02
1190	1.89321e+02	1.19000e+03	9.76542e-01	1.88333e+02
1191	1.89486e+02	1.19100e+03	9.76367e-01	1.88500e+02
1192	1.89665e+02	1.19200e+03	9.76210e-01	1.88667e+02
1193	1.89827e+02	1.19300e+03	9.76062e-01	1.88833e+02
1194	1.90007e+02	1.19400e+03	9.75926e-01	1.89000e+02
1195	1.90166e+02	1.19500e+03	9.75798e-01	1.89167e+02
1196	1.90340e+02	1.19600e+03	9.75703e-01	1.89333e+02
1197	1.90504e+02	1.19700e+03	9.75590e-01	1.89500e+02
1198	1.90691e+02	1.19800e+03	9.75475e-01	1.89667e+02
1199	1.90860e+02	1.19900e+03	9.75362e-01	1.89833e+02
1200	1.91032e+02	1.20000e+03	9.75254e-01	1.90000e+02
1201	1.91184e+02	1.20100e+03	9.75144e-01	1.90167e+02
1202	1.91358e+02	1.20200e+03	9.75032e-01	1.90333e+02
1203	1.91527e+02	1.20300e+03	9.74920e-01	1.90500e+02
1204	1.91696e+02	1.20400e+03	9.74802e-01	1.90667e+02
1205	1.91863e+02	1.20500e+03	9.74675e-01	1.90833e+02
1206	1.92030e+02	1.20600e+03	9.74538e-01	1.91000e+02
1207	1.92196e+02	1.20700e+03	9.74396e-01	1.91167e+02
1208	1.92367e+02	1.20800e+03	9.74227e-01	1.91333e+02
1209	1.92544e+02	1.20900e+03	9.74065e-01	1.91500e+02
1210	1.92720e+02	1.21000e+03	9.73902e-01	1.91667e+02
1211	1.92892e+02	1.21100e+03	9.73737e-01	1.91833e+02
1212	1.93056e+02	1.21200e+03	9.73558e-01	1.92000e+02
1213	1.93223e+02	1.21300e+03	9.73387e-01	1.92167e+02
1214	1.93393e+02	1.21400e+03	9.73221e-01	1.92333e+02
1215	1.93561e+02	1.21500e+03	9.73059e-01	1.92500e+02
1216	1.93739e+02	1.21600e+03	9.72911e-01	1.92667e+02
1217	1.93902e+02	1.21700e+03	9.72765e-01	1.92833e+02
1218	1.94072e+02	1.21800e+03	9.72625e-01	1.93000e+02
1219	1.94242e+02	1.21900e+03	9.72489e-01	1.93167e+02
1220	1.94412e+02	1.22000e+03	9.72380e-01	1.93333e+02
1221	1.94581e+02	1.22100e+03	9.72261e-01	1.93500e+02
1222	1.94742e+02	1.22200e+03	9.72141e-01	1.93667e+02
1223	1.94911e+02	1.22300e+03	9.72019e-01	1.93833e+02
1224	1.95079e+02	1.22400e+03	9.71898e-01	1.94000e+02
1225	1.95255e+02	1.22500e+03	9.71772e-01	1.94167e+02
1226	1.95432e+02	1.22600e+03	9.71645e-01	1.94333e+02
1227	1.95589e+02	1.22700e+03	9.71520e-01	1.94500e+02
1228	1.95768e+02	1.22800e+03	9.71384e-01	1.94667e+02
1229	1.95939e+02	1.22900e+03	9.71252e-01	1.94833e+02
1230	1.96105e+02	1.23000e+03	9.71120e-01	1.95000e+02
1231	1.96280e+02	1.23100e+03	9.70989e-01	1.95167e+02
1232	1.96444e+02	1.23200e+03	9.70865e-01	1.95333e+02
1233	1.96601e+02	1.23300e+03	9.70751e-01	1.95500e+02
1234	1.96776e+02	1.23400e+03	9.70653e-01	1.95667e+02
1235	1.96956e+02	1.23500e+03	9.70566e-01	1.95833e+02
1236	1.97124e+02	1.23600e+03	9.70534e-01	1.96000e+02
1237	1.97294e+02	1.23700e+03	9.70504e-01	1.96167e+02
1238	1.97451e+02	1.23800e+03	9.70486e-01	1.96333e+02
1239	1.97621e+02	1.23900e+03	9.70477e-01	1.96500e+02
1240	1.97791e+02	1.24000e+03	9.70525e-01	1.96667e+02
1241	1.97962e+02	1.24100e+03	9.70539e-01	1.96833e+02
1242	1.98136e+02	1.24200e+03	9.70538e-01	1.97000e+02
1243	1.98309e+02	1.24300e+03	9.70529e-01	1.97167e+02
1244	1.98479e+02	1.24400e+03	9.70476e-01	1.97333e+02
1245	1.98637e+02	1.24500e+03	9.70416e-01	1.97500e+02
1246	1.98803e+02	1.24600e+03	9.70351e-01	1.97667e+02
1247	1.98972e+02	1.24700e+03	9.70286e-01	1.97833e+02
1248	1.99149e+02	1.24800e+03	9.70183e-01	1.98000e+02
1249	1.99325e+02	1.24900e+03	9.70108e-01	1.98167e+02
1250	1.99480e+02	1.25000e+03	9.70036e-01	1.98333e+02
1251	1.99653e+02	1.25100e+03	9.69960e-01	1.98500e+02
1252	1.99826e+02	1.25200e+03	9.69896e-01	1.98667e+02
1253	2.00006e+02	1.25300e+03	9.69816e-01	1.98833e+02
1254	2.00163e+02	1.25400e+03	9.69732e-01	1.99000e+02
1255	2.00331e+02	1.25500e+03	9.69646e-01	1.99167e+02
1256	2.00508e+02	1.25600e+03	9.69542e-01	1.99333e+02
1257	2.00673e+02	1.25700e+03	9.69454e-01	1.99500e+02
1258	2.00840e+02	1.25800e+03	9.69373e-01	1.99667e+02
1259	2.01012e+02	1.25900e+03	9.69296e-01	1.99833e+02
1260	2.01188e+02	1.26000e+03	9.69235e-01	2.00000e+02
1261	2.01351e+02	1.26100e+03	9.69170e-01	2.00167e+02
1262	2.01519e+02	1.26200e+03	9.69105e-01	2.00333e+02
1263	2.01700e+02	1.26300e+03	9.69039e-01	2.00500e+02
1264	2.01856e+02	1.26400e+03	9.68983e-01	2.00667e+02
1265	2.02026e+02	1.26500e+03	9.68927e-01	2.00833e+02
1266	2.02200e+02	1.26600e+03	9.68876e-01	2.01000e+02
1267	2.02367e+02	1.26700e+03	9.68831e-01	2.01167e+02
1268	2.02549e+02	1.26800e+03	9.68800e-01	2.01333e+02
1269	2.02703e+02	1.26900e+03	9.68769e-01	2.01500e+02
1270	2.02876e+02	1.27000e+03	9.68741e-01	2.01667e+02
1271	2.03036e+02	1.27100e+03	9.68714e-01	2.01833e+02
1272	2.03209e+02	1.27200e+03	9.68693e-01	2.02000e+02
1273	2.03373e+02	1.27300e+03	9.68658e-01	2.02167e+02
1274	2.03557e+02	1.27400e+03	9.68615e-01	2.02333e+02
1275	2.03718e+02	1.27500e+03	9.68569e-01	2.02500e+02
1276	2.03889e+02	1.27600e+03	9.68501e-01	2.02667e+02
1277	2.04056e+02	1.27700e+03	9.68444e-01	2.02833e+02
1278	2.04230e+02	1.27800e+03	9.68392e-01	2.03000e+02
1279	2.04400e+02	1.27900e+03	9.68343e-01	2.03167e+02
1280	2.04565e+02	1.28000e+03	9.68300e-01	2.03333e+02
1281	2.04734e+02	1.28100e+03	9.68258e-01	2.03500e+02
1282	2.04901e+02	1.28200e+03	9.68216e-01	2.03667e+02
1283	2.05070e+02	1.28300e+03	9.68173e-01	2.03833e+02
1284	2.05237e+02	1.28400e+03	9.68139e-01	2.04000e+02
1285	2.05417e+02	1.28500e+03	9.68100e-01	2.04167e+02
1286	2.05572e+02	1.28600e+03	9.68061e-01	2.04333e+02
1287	2.05753e+02	1.28700e+03	9.68023e-01	2.04500e+02
1288	2.05922e+02	1.28800e+03	9.67977e-01	2.04667e+02
1289	2.06086e+02	1.28900e+03	9.67932e-01	2.04833e+02
1290	2.06259e+02	1.29000e+03	9.67881e-01	2.05000e+02
1291	2.06427e+02	1.29100e+03	9.67825e-01	2.05167e+02
1292	2.06589e+02	1.29200e+03	9.67756e-01	2.05333e+02
1293	2.06765e+02	1.29300e+03	9.67688e-01	2.05500e+02
1294	2.06931e+02	1.29400e+03	9.67620e-01	2.05667e+02
1295	2.07100e+02	1.29500e+03	9.67554e-01	2.05833e+02
1296	2.07272e+02	1.29600e+03	9.67486e-01	2.06000e+02
1297	2.07447e+02	1.29700e+03	9.67435e-01	2.06167e+02
1298	2.07614e+02	1.29800e+03	9.67395e-01	2.06333e+02
1299	2.07779e+02	1.29900e+03	9.67362e-01	2.06500e+02
1300	2.07953e+02	1.30000e+03	9.67360e-01	2.06667e+02
1301	2.08116e+02	1.30100e+03	9.67347e-01	2.06833e+02
1302	2.08274e+02	1.30200e+03	9.67334e-01	2.07000e+02
1303	2.08460e+02	1.30300e+03	9.67324e-01	2.07167e+02
1304	2.08619e+02	1.30400e+03	9.67326e-01	2.07333e+02
1305	2.08792e+02	1.30500e+03	9.67320e-01	2.07500e+02
1306	2.08962e+02	1.30600e+03	9.67310e-01	2.07667e+02
1307	2.09133e+02	1.30700e+03	9.67298e-01	2.07833e+02
1308	2.09297e+02	1.30800e+03	9.67264e-01	2.08000e+02
1309	2.09467e+02	1.30900e+03	9.67221e-01	2.08167e+02
1310	2.09640e+02	1.31000e+03	9.67166e-01	2.08333e+02
1311	2.09803e+02	1.31100e+03	9.67102e-01	2.08500e+02
1312	2.09977e+02	1.31200e+03	9.66992e-01	2.08667e+02
1313	2.10139e+02	1.31300e+03	9.66901e-01	2.08833e+02
1314	2.10305e+02	1.31400e+03	9.66821e-01	2.09000e+02
1315	2.10485e+02	1.31500e+03	9.66747e-01	2.09167e+02
1316	2.10641e+02	1.31600e+03	9.66698e-01	2.09333e+02
1317	2.10821e+02	1.31700e+03	9.66671e-01	2.09500e+02
1318	2.10989e+02	1.31800e+03	9.66664e-01	2.09667e+02
1319	2.11161e+02	1.31900e+03	9.66669e-01	2.09833e+02
1320	2.11334e+02	1.32000e+03	9.66745e-01	2.10000e+02
1321	2.11500e+02	1.32100e+03	9.66784e-01	2.10167e+02
1322	2.11672e+02	1.32200e+03	9.66809e-01	2.10333e+02
1323	2.11843e+02	1.32300e+03	9.66828e-01	2.10500e+02
1324	2.11996e+02	1.32400e+03	9.66819e-01	2.10667e+02
1325	2.12170e+02	1.32500e+03	9.66806e-01	2.10833e+02
1326	2.12344e+02	1.32600e+03	9.66785e-01	2.11000e+02
1327	2.12518e+02	1.32700e+03	9.66759e-01	2.11167e+02
1328	2.12686e+02	1.32800e+03	9.66666e-01	2.11333e+02
1329	2.12844e+02	1.32900e+03	9.66578e-01	2.11500e+02
1330	2.13010e+02	1.33000e+03	9.66473e-01	2.11667e+02
1331	2.13187e+02	1.33100e+03	9.66350e-01	2.11833e+02
1332	2.13352e+02	1.33200e+03	9.66180e-01	2.12000e+02
1333	2.13513e+02	1.33300e+03	9.66037e-01	2.12167e+02
1334	2.13686e+02	1.33400e+03	9.65911e-01	2.12333e+02
1335	2.13865e+02	1.33500e+03	9.65799e-01	2.12500e+02
1336	2.14034e+02	1.33600e+03	9.65721e-01	2.12667e+02
1337	2.14205e+02	1.33700e+03	9.65667e-01	2.12833e+02
1338	2.14374e+02	1.33800e+03	9.65635e-01	2.13000e+02
1339	2.14549e+02	1.33900e+03	9.65614e-01	2.13167e+02
1340	2.14703e+02	1.34000e+03	9.65676e-01	2.13333e+02
1341	2.14892e+02	1.34100e+03	9.65693e-01	2.13500e+02
1342	2.15051e+02	1.34200e+03	9.65700e-01	2.13667e+02
1343	2.15219e+02	1.34300e+03	9.65702e-01	2.13833e+02
1344	2.15396e+02	1.34400e+03	9.65680e-01	2.14000e+02
1345	2.15547e+02	1.34500e+03	9.65655e-01	2.14167e+02
1346	2.15735e+02	1.34600e+03	9.65623e-01	2.14333e+02
1347	2.15902e+02	1.34700e+03	9.65586e-01	2.14500e+02
1348	2.16059e+02	1.34800e+03	9.65513e-01	2.14667e+02
1349	2.16244e+02	1.34900e+03	9.65456e-01	2.14833e+02
1350	2.16407e+02	1.35000e+03	9.65405e-01	2.15000e+02
1351	2.16575e+02	1.35100e+03	9.65357e-01	2.15167e+02
1352	2.16744e+02	1.35200e+03	9.65316e-01	2.15333e+02
1353	2.16914e+02	1.35300e+03	9.65276e-01	2.15500e+02
1354	2.17079e+02	1.35400e+03	9.65236e-01	2.15667e+02
1355	2.17259e+02	1.35500e+03	9.65192e-01	2.15833e+02
1356	2.17416e+02	1.35600e+03	9.65150e-01	2.16000e+02
1357	2.17590e+02	1.35700e+03	9.65101e-01	2.16167e+02
1358	2.17755e+02	1.35800e+03	9.65050e-01	2.16333e+02
1359	2.17923e+02	1.35900e+03	9.65000e-01	2.16500e+02
1360	2.18090e+02	1.36000e+03	9.64942e-01	2.16667e+02
1361	2.18268e+02	1.36100e+03	9.64897e-01	2.16833e+02
1362	2.18425e+02	1.36200e+03	9.64855e-01	2.17000e+02
1363	2.18597e+02	1.36300e+03	9.64813e-01	2.17167e+02
1364	2.18776e+02	1.36400e+03	9.64790e-01	2.17333e+02
1365	2.18928e+02	1.36500e+03	9.64756e-01	2.17500e+02
1366	2.19106e+02	1.36600e+03	9.64721e-01	2.17667e+02
1367	2.19270e+02	1.36700e+03	9.64684e-01	2.17833e+02
1368	2.19443e+02	1.36800e+03	9.64634e-01	2.18000e+02
1369	2.19607e+02	1.36900e+03	9.64586e-01	2.18167e+02
1370	2.19777e+02	1.37000e+03	9.64546e-01	2.18333e+02
1371	2.19947e+02	1.37100e+03	9.64515e-01	2.18500e+02
1372	2.20115e+02	1.37200e+03	9.64494e-01	2.18667e+02
1373	2.20291e+02	1.37300e+03	9.64477e-01	2.18833e+02
1374	2.20454e+02	1.37400e+03	9.64461e-01	2.19000e+02
1375	2.20622e+02	1.37500e+03	9.64442e-01	2.19167e+02
1376	2.20784e+02	1.37600e+03	9.64431e-01	2.19333e+02
1377	2.20964e+02	1.37700e+03	9.64395e-01	2.19500e+02
1378	2.21131e+02	1.37800e+03	9.64349e-01	2.19667e+02
1379	2.21300e+02	1.37900e+03	9.64301e-01	2.19833e+02
1380	2.21467e+02	1.38000e+03	9.64219e-01	2.20000e+02
1381	2.21642e+02	1.38100e+03	9.64165e-01	2.20167e+02
1382	2.21817e+02	1.38200e+03	9.64125e-01	2.20333e+02
1383	2.21988e+02	1.38300e+03	9.64091e-01	2.20500e+02
1384	2.22157e+02	1.38400e+03	9.64090e-01	2.20667e+02
1385	2.22320e+02	1.38500e+03	9.64081e-01	2.20833e+02
1386	2.22492e+02	1.38600e+03	9.64073e-01	2.21000e+02
1387	2.22650e+02	1.38700e+03	9.64065e-01	2.21167e+02
1388	2.22820e+02	1.38800e+03	9.64068e-01	2.21333e+02
1389	2.22983e+02	1.38900e+03	9.64054e-01	2.21500e+02
1390	2.23159e+02	1.39000e+03	9.64032e-01	2.21667e+02
1391	2.23335e+02	1.39100e+03	9.64007e-01	2.21833e+02
1392	2.23491e+02	1.39200e+03	9.63955e-01	2.22000e+02
1393	2.23668e+02	1.39300e+03	9.63912e-01	2.22167e+02
1394	2.23834e+02	1.39400e+03	9.63869e-01	2.22333e+02
1395	2.24002e+02	1.39500e+03	9.63826e-01	2.22500e+02
1396	2.24176e+02	1.39600e+03	9.63779e-01	2.22667e+02
1397	2.24349e+02	1.39700e+03	9.63736e-01	2.22833e+02
1398	2.24511e+02	1.39800e+03	9.63697e-01	2.23000e+02
1399	2.24676e+02	1.39900e+03	9.63658e-01	2.23167e+02
1400	2.24839e+02	1.40000e+03	9.63631e-01	2.23333e+02
1401	2.25013e+02	1.40100e+03	9.63601e-01	2.23500e+02
1402	2.25188e+02	1.40200e+03	9.63571e-01	2.23667e+02
1403	2.25362e+02	1.40300e+03	9.63540e-01	2.23833e+02
1404	2.25521e+02	1.40400e+03	9.63512e-01	2.24000e+02
1405	2.25698e+02	1.40500e+03	9.63479e-01	2.24167e+02
1406	2.25870e+02	1.40600e+03	9.63443e-01	2.24333e+02
1407	2.26026e+02	1.40700e+03	9.63407e-01	2.24500e+02
1408	2.26201e+02	1.40800e+03	9.63362e-01	2.24667e+02
1409	2.26376e+02	1.40900e+03	9.63321e-01	2.24833e+02
1410	2.26524e+02	1.41000e+03	9.63279e-01	2.25000e+02
1411	2.26697e+02	1.41100e+03	9.63237e-01	2.25167e+02
1412	2.26878e+02	1.41200e+03	9.63194e-01	2.25333e+02
1413	2.27039e+02	1.41300e+03	9.63153e-01	2.25500e+02
1414	2.27206e+02	1.41400e+03	9.63113e-01	2.25667e+02
1415	2.27371e+02	1.41500e+03	9.63076e-01	2.25833e+02
1416	2.27539e+02	1.41600e+03	9.63047e-01	2.26000e+02
1417	2.27728e+02	1.41700e+03	9.63021e-01	2.26167e+02
1418	2.27893e+02	1.41800e+03	9.63001e-01	2.26333e+02
1419	2.28053e+02	1.41900e+03	9.62985e-01	2.26500e+02
1420	2.28212e+02	1.42000e+03	9.62984e-01	2.26667e+02
1421	2.28374e+02	1.42100e+03	9.62976e-01	2.26833e+02
1422	2.28559e+02	1.42200e+03	9.62964e-01	2.27000e+02
1423	2.28710e+02	1.42300e+03	9.62949e-01	2.27167e+02
1424	2.28888e+02	1.42400e+03	9.62925e-01	2.27333e+02
1425	2.29053e+02	1.42500e+03	9.62894e-01	2.27500e+02
1426	2.29209e+02	1.42600e+03	9.62859e-01	2.27667e+02
1427	2.29379e+02	1.42700e+03	9.62821e-01	2.27833e+02
1428	2.29550e+02	1.42800e+03	9.62765e-01	2.28000e+02
1429	2.29729e+02	1.42900e+03	9.62720e-01	2.28167e+02
1430	2.29895e+02	1.43000e+03	9.62675e-01	2.28333e+02
1431	2.30058e+02	1.43100e+03	9.62630e-01	2.28500e+02
1432	2.30225e+02	1.43200e+03	9.62584e-01	2.28667e+02
1433	2.30391e+02	1.43300e+03	9.62531e-01	2.28833e+02
1434	2.30558e+02	1.43400e+03	9.62476e-01	2.29000e+02
1435	2.30731e+02	1.43500e+03	9.62421e-01	2.29167e+02
1436	2.30901e+02	1.43600e+03	9.62368e-01	2.29333e+02
1437	2.31062e+02	1.43700e+03	9.62331e-01	2.29500e+02
1438	2.31236e+02	1.43800e+03	9.62307e-01	2.29667e+02
1439	2.31407e+02	1.43900e+03	9.62293e-01	2.29833e+02
1440	2.31578e+02	1.44000e+03	9.62319e-01	2.30000e+02
1441	2.31741e+02	1.44100e+03	9.62335e-01	2.30167e+02
1442	2.31903e+02	1.44200e+03	9.62350e-01	2.30333e+02
1443	2.32073e+02	1.44300e+03	9.62365e-01	2.30500e+02
1444	2.32251e+02	1.44400e+03	9.62389e-01	2.30667e+02
1445	2.32425e+02	1.44500e+03	9.62398e-01	2.30833e+02
1446	2.32575e+02	1.44600e+03	9.62401e-01	2.31000e+02
1447	2.32747e+02	1.44700e+03	9.62405e-01	2.31167e+02
1448	2.32919e+02	1.44800e+03	9.62393e-01	2.31333e+02
1449	2.33084e+02	1.44900e+03	9.62395e-01	2.31500e+02
1450	2.33258e+02	1.45000e+03	9.62399e-01	2.31667e+02
1451	2.33422e+02	1.45100e+03	9.62401e-01	2.31833e+02
1452	2.33585e+02	1.45200e+03	9.62403e-01	2.32000e+02
1453	2.33748e+02	1.45300e+03	9.62387e-01	2.32167e+02
1454	2.33922e+02	1.45400e+03	9.62357e-01	2.32333e+02
1455	2.34097e+02	1.45500e+03	9.62318e-01	2.32500e+02
1456	2.34259e+02	1.45600e+03	9.62235e-01	2.32667e+02
1457	2.34429e+02	1.45700e+03	9.62170e-01	2.32833e+02
1458	2.34594e+02	1.45800e+03	9.62116e-01	2.33000e+02
1459	2.34760e+02	1.45900e+03	9.62067e-01	2.33167e+02
1460	2.34928e+02	1.46000e+03	9.62023e-01	2.33333e+02
1461	2.35097e+02	1.46100e+03	9.61993e-01	2.33500e+02
1462	2.35262e+02	1.46200e+03	9.61973e-01	2.33667e+02
1463	2.35439e+02	1.46300e+03	9.61956e-01	2.33833e+02
1464	2.35617e+02	1.46400e+03	9.61975e-01	2.34000e+02
1465	2.35771e+02	1.46500e+03	9.61968e-01	2.34167e+02
1466	2.35935e+02	1.46600e+03	9.61955e-01	2.34333e+02
1467	2.36113e+02	1.46700e+03	9.61941e-01	2.34500e+02
1468	2.36274e+02	1.46800e+03	9.61920e-01	2.34667e+02
1469	2.36440e+02	1.46900e+03	9.61908e-01	2.34833e+02
1470	2.36613e+02	1.47000e+03	9.61900e-01	2.35000e+02
1471	2.36768e+02	1.47100e+03	9.61892e-01	2.35167e+02
1472	2.36934e+02	1.47200e+03	9.61892e-01	2.35333e+02
1473	2.37112e+02	1.47300e+03	9.61890e-01	2.35500e+02
1474	2.37285e+02	1.47400e+03	9.61889e-01	2.35667e+02
1475	2.37447e+02	1.47500e+03	9.61887e-01	2.35833e+02
1476	2.37614e+02	1.47600e+03	9.61890e-01	2.36000e+02
1477	2.37790e+02	1.47700e+03	9.61892e-01	2.36167e+02
1478	2.37951e+02	1.47800e+03	9.61893e-01	2.36333e+02
1479	2.38125e+02	1.47900e+03	9.61892e-01	2.36500e+02
1480	2.38281e+02	1.48000e+03	9.61880e-01	2.36667e+02
1481	2.38458e+02	1.48100e+03	9.61859e-01	2.36833e+02
1482	2.38627e+02	1.48200e+03	9.61837e-01	2.37000e+02
1483	2.38801e+02	1.48300e+03	9.61819e-01	2.37167e+02
1484	2.38972e+02	1.48400e+03	9.61805e-01	2.37333e+02
1485	2.39141e+02	1.48500e+03	9.61815e-01	2.37500e+02
1486	2.39295e+02	1.48600e+03	9.61838e-01	2.37667e+02
1487	2.39465e+02	1.48700e+03	9.61864e-01	2.37833e+02
1488	2.39630e+02	1.48800e+03	9.61919e-01	2.38000e+02
1489	2.39802e+02	1.48900e+03	9.61927e-01	2.38167e+02
1490	2.39974e+02	1.49000e+03	9.61898e-01	2.38333e+02
1491	2.40143e+02	1.49100e+03	9.61847e-01	2.38500e+02
1492	2.40307e+02	1.49200e+03	9.61715e-01	2.38667e+02
1493	2.40480e+02	1.49300e+03	9.61600e-01	2.38833e+02
1494	2.40645e+02	1.49400e+03	9.61488e-01	2.39000e+02
1495	2.40814e+02	1.49500e+03	9.61380e-01	2.39167e+02
1496	2.40974e+02	1.49600e+03	9.61253e-01	2.39333e+02
1497	2.41142e+02	1.49700e+03	9.61177e-01	2.39500e+02
1498	2.41313e+02	1.49800e+03	9.61129e-01	2.39667e+02
1499	2.41475e+02	1.49900e+03	9.61096e-01	2.39833e+02
1500	2.41640e+02	1.50000e+03	9.61154e-01	2.40000e+02
1501	2.41810e+02	1.50100e+03	9.61177e-01	2.40167e+02
1502	2.41981e+02	1.50200e+03	9.61195e-01	2.40333e+02
1503	2.42147e+02	1.50300e+03	9.61212e-01	2.40500e+02
1504	2.42315e+02	1.50400e+03	9.61232e-01	2.40667e+02
1505	2.42475e+02	1.50500e+03	9.61233e-01	2.40833e+02
1506	2.42667e+02	1.50600e+03	9.61222e-01	2.41000e+02
1507	2.42827e+02	1.50700e+03	9.61203e-01	2.41167e+02
1508	2.42998e+02	1.50800e+03	9.61147e-01	2.41333e+02
1509	2.43164e+02	1.50900e+03	9.61107e-01	2.41500e+02
1510	2.43334e+02	1.51000e+03	9.61068e-01	2.41667e+02
1511	2.43494e+02	1.51100e+03	9.61026e-01	2.41833e+02
1512	2.43664e+02	1.51200e+03	9.60970e-01	2.42000e+02
1513	2.43830e+02	1.51300e+03	9.60920e-01	2.42167e+02
1514	2.44003e+02	1.51400e+03	9.60878e-01	2.42333e+02
1515	2.44164e+02	1.51500e+03	9.60844e-01	2.42500e+02
1516	2.44322e+02	1.51600e+03	9.60831e-01	2.42667e+02
1517	2.44493e+02	1.51700e+03	9.60829e-01	2.42833e+02
1518	2.44662e+02	1.51800e+03	9.60840e-01	2.43000e+02
1519	2.44834e+02	1.51900e+03	9.60859e-01	2.43167e+02
1520	2.45004e+02	1.52000e+03	9.60922e-01	2.43333e+02
1521	2.45176e+02	1.52100e+03	9.60960e-01	2.43500e+02
1522	2.45338e+02	1.52200e+03	9.60989e-01	2.43667e+02
1523	2.45503e+02	1.52300e+03	9.61014e-01	2.43833e+02
1524	2.45664e+02	1.52400e+03	9.61032e-01	2.44000e+02
1525	2.45837e+02	1.52500e+03	9.61045e-01	2.44167e+02
1526	2.46002e+02	1.52600e+03	9.61049e-01	2.44333e+02
1527	2.46173e+02	1.52700e+03	9.61048e-01	2.44500e+02
1528	2.46332e+02	1.52800e+03	9.61006e-01	2.44667e+02
1529	2.46504e+02	1.52900e+03	9.60969e-01	2.44833e+02
1530	2.46669e+02	1.53000e+03	9.60929e-01	2.45000e+02
1531	2.46835e+02	1.53100e+03	9.60889e-01	2.45167e+02
1532	2.47009e+02	1.53200e+03	9.60824e-01	2.45333e+02
1533	2.47168e+02	1.53300e+03	9.60781e-01	2.45500e+02
1534	2.47342e+02	1.53400e+03	9.60743e-01	2.45667e+02
1535	2.47508e+02	1.53500e+03	9.60707e-01	2.45833e+02
1536	2.47684e+02	1.53600e+03	9.60690e-01	2.46000e+02
1537	2.47848e+02	1.53700e+03	9.60660e-01	2.46167e+02
1538	2.48006e+02	1.53800e+03	9.60626e-01	2.46333e+02
1539	2.48182e+02	1.53900e+03	9.60591e-01	2.46500e+02
1540	2.48335e+02	1.54000e+03	9.60547e-01	2.46667e+02
1541	2.48518e+02	1.54100e+03	9.60503e-01	2.46833e+02
1542	2.48691e+02	1.54200e+03	9.60457e-01	2.47000e+02
1543	2.48853e+02	1.54300e+03	9.60412e-01	2.47167e+02
1544	2.49017e+02	1.54400e+03	9.60367e-01	2.47333e+02
1545	2.49187e+02	1.54500e+03	9.60331e-01	2.47500e+02
1546	2.49351e+02	1.54600e+03	9.60300e-01	2.47667e+02
1547	2.49519e+02	1.54700e+03	9.60273e-01	2.47833e+02
1548	2.49691e+02	1.54800e+03	9.60267e-01	2.48000e+02
1549	2.49856e+02	1.54900e+03	9.60253e-01	2.48167e+02
1550	2.50018e+02	1.55000e+03	9.60239e-01	2.48333e+02
1551	2.50196e+02	1.55100e+03	9.60225e-01	2.48500e+02
1552	2.50355e+02	1.55200e+03	9.60218e-01	2.48667e+02
1553	2.50516e+02	1.55300e+03	9.60209e-01	2.48833e+02
1554	2.50681e+02	1.55400e+03	9.60198e-01	2.49000e+02
1555	2.50855e+02	1.55500e+03	9.60186e-01	2.49167e+02
1556	2.51023e+02	1.55600e+03	9.60170e-01	2.49333e+02
1557	2.51190e+02	1.55700e+03	9.60155e-01	2.49500e+02
1558	2.51354e+02	1.55800e+03	9.60142e-01	2.49667e+02
1559	2.51528e+02	1.55900e+03	9.60129e-01	2.49833e+02
1560	2.51706e+02	1.56000e+03	9.60114e-01	2.50000e+02
1561	2.51868e+02	1.56100e+03	9.60105e-01	2.50167e+02
1562	2.52027e+02	1.56200e+03	9.60099e-01	2.50333e+02
1563	2.52205e+02	1.56300e+03	9.60097e-01	2.50500e+02
1564	2.52374e+02	1.56400e+03	9.60107e-01	2.50667e+02
1565	2.52528e+02	1.56500e+03	9.60113e-01	2.50833e+02
1566	2.52717e+02	1.56600e+03	9.60119e-01	2.51000e+02
1567	2.52870e+02	1.56700e+03	9.60125e-01	2.51167e+02
1568	2.53039e+02	1.56800e+03	9.60131e-01	2.51333e+02
1569	2.53209e+02	1.56900e+03	9.60126e-01	2.51500e+02
1570	2.53374e+02	1.57000e+03	9.60113e-01	2.51667e+02
1571	2.53539e+02	1.57100e+03	9.60094e-01	2.51833e+02
1572	2.53714e+02	1.57200e+03	9.60053e-01	2.52000e+02
1573	2.53867e+02	1.57300e+03	9.60016e-01	2.52167e+02
1574	2.54044e+02	1.57400e+03	9.59977e-01	2.52333e+02
1575	2.54216e+02	1.57500e+03	9.59936e-01	2.52500e+02
1576	2.54384e+02	1.57600e+03	9.59882e-01	2.52667e+02
1577	2.54540e+02	1.57700e+03	9.59835e-01	2.52833e+02
1578	2.54719e+02	1.57800e+03	9.59788e-01	2.53000e+02
1579	2.54878e+02	1.57900e+03	9.59742e-01	2.53167e+02
1580	2.55051e+02	1.58000e+03	9.59697e-01	2.53333e+02
1581	2.55220e+02	1.58100e+03	9.59652e-01	2.53500e+02
1582	2.55383e+02	1.58200e+03	9.59606e-01	2.53667e+02
1583	2.55548e+02	1.58300e+03	9.59558e-01	2.53833e+02
1584	2.55717e+02	1.58400e+03	9.59512e-01	2.54000e+02
1585	2.55893e+02	1.58500e+03	9.59467e-01	2.54167e+02
1586	2.56059e+02	1.58600e+03	9.59425e-01	2.54333e+02
1587	2.56228e+02	1.58700e+03	9.59387e-01	2.54500e+02
1588	2.56389e+02	1.58800e+03	9.59362e-01	2.54667e+02
1589	2.56561e+02	1.58900e+03	9.59341e-01	2.54833e+02
1590	2.56730e+02	1.59000e+03	9.59323e-01	2.55000e+02
1591	2.56899e+02	1.59100e+03	9.59305e-01	2.55167e+02
1592	2.57063e+02	1.59200e+03	9.59312e-01	2.55333e+02
1593	2.57237e+02	1.59300e+03	9.59312e-01	2.55500e+02
1594	2.57394e+02	1.59400e+03	9.59316e-01	2.55667e+02
1595	2.57575e+02	1.59500e+03	9.59325e-01	2.55833e+02
1596	2.57735e+02	1.59600e+03	9.59339e-01	2.56000e+02
1597	2.57904e+02	1.59700e+03	9.59349e-01	2.56167e+02
1598	2.58076e+02	1.59800e+03	9.59355e-01	2.56333e+02
