Repository: FireDynamics/FireSciPy

Experimental data from TGA experiments.
Sample material is powdered black cast poly methyl methacrylate (PMMA).
The experiments were conducted with a Mettler Toledo TGA/DSC 3+.
Various constant heating rate were used to conduct the TGA experimensts.
The full data with different sample masses and sample configurations
can be found here:
Armbrust, F., Zehfuß, J., Riese, O., 2025. Thermogravimetric And Microscale Calorimeter Data on Cast PMMA.
https://doi.org/10.24355/dbbs.084-202504170956-0

The data set was used for the following manuscript:
Armbrust, F., Hehnen, T., Zehfuß, J., Riese, O., Arnold, L., 2025.

File: docs/tutorials/pyrolysis/data/tga_dynamic_n2_dyn10_powder_1mg_r2.txt (part 1 of 5)
index	ts	t	weight	tr
[#]	[°C]	[s]	[mg]	[°C]
843	1.31049e+02	8.43000e+02	1.04976e+00	1.30500e+02
844	1.31220e+02	8.44000e+02	1.04975e+00	1.30667e+02
845	1.31394e+02	8.45000e+02	1.04974e+00	1.30833e+02
846	1.31568e+02	8.46000e+02	1.04973e+00	1.31000e+02
847	1.31732e+02	8.47000e+02	1.04972e+00	1.31167e+02
848	1.31911e+02	8.48000e+02	1.04972e+00	1.31333e+02
849	1.32075e+02	8.49000e+02	1.04971e+00	1.31500e+02
850	1.32246e+02	8.50000e+02	1.04970e+00	1.31667e+02
851	1.32406e+02	8.51000e+02	1.04970e+00	1.31833e+02
852	1.32567e+02	8.52000e+02	1.04969e+00	1.32000e+02
853	1.32739e+02	8.53000e+02	1.04969e+00	1.32167e+02
854	1.32907e+02	8.54000e+02	1.04968e+00	1.32333e+02
855	1.33081e+02	8.55000e+02	1.04968e+00	1.32500e+02
856	1.33250e+02	8.56000e+02	1.04967e+00	1.32667e+02
857	1.33426e+02	8.57000e+02	1.04967e+00	1.32833e+02
858	1.33582e+02	8.58000e+02	1.04967e+00	1.33000e+02
859	1.33757e+02	8.59000e+02	1.04966e+00	1.33167e+02
860	1.33929e+02	8.60000e+02	1.04966e+00	1.33333e+02
861	1.34101e+02	8.61000e+02	1.04966e+00	1.33500e+02
862	1.34268e+02	8.62000e+02	1.04965e+00	1.33667e+02
863	1.34442e+02	8.63000e+02	1.04965e+00	1.33833e+02
864	1.34607e+02	8.64000e+02	1.04964e+00	1.34000e+02
865	1.34773e+02	8.65000e+02	1.04963e+00	1.34167e+02
866	1.34954e+02	8.66000e+02	1.04962e+00	1.34333e+02
867	1.35109e+02	8.67000e+02	1.04961e+00	1.34500e+02
868	1.35289e+02	8.68000e+02	1.04960e+00	1.34667e+02
869	1.35452e+02	8.69000e+02	1.04958e+00	1.34833e+02
870	1.35632e+02	8.70000e+02	1.04955e+00	1.35000e+02
871	1.35790e+02	8.71000e+02	1.04953e+00	1.35167e+02
872	1.35953e+02	8.72000e+02	1.04949e+00	1.35333e+02
873	1.36117e+02	8.73000e+02	1.04946e+00	1.35500e+02
874	1.36278e+02	8.74000e+02	1.04943e+00	1.35667e+02
875	1.36455e+02	8.75000e+02	1.04939e+00	1.35833e+02
876	1.36631e+02	8.76000e+02	1.04936e+00	1.36000e+02
877	1.36806e+02	8.77000e+02	1.04932e+00	1.36167e+02
878	1.36973e+02	8.78000e+02	1.04928e+00	1.36333e+02
879	1.37140e+02	8.79000e+02	1.04924e+00	1.36500e+02
880	1.37317e+02	8.80000e+02	1.04921e+00	1.36667e+02
881	1.37479e+02	8.81000e+02	1.04917e+00	1.36833e+02
882	1.37650e+02	8.82000e+02	1.04915e+00	1.37000e+02
883	1.37808e+02	8.83000e+02	1.04912e+00	1.37167e+02
884	1.37978e+02	8.84000e+02	1.04912e+00	1.37333e+02
885	1.38163e+02	8.85000e+02	1.04911e+00	1.37500e+02
886	1.38329e+02	8.86000e+02	1.04910e+00	1.37667e+02
887	1.38496e+02	8.87000e+02	1.04909e+00	1.37833e+02
888	1.38669e+02	8.88000e+02	1.04910e+00	1.38000e+02
889	1.38840e+02	8.89000e+02	1.04910e+00	1.38167e+02
890	1.38998e+02	8.90000e+02	1.04909e+00	1.38333e+02
891	1.39178e+02	8.91000e+02	1.04909e+00	1.38500e+02
892	1.39347e+02	8.92000e+02	1.04909e+00	1.38667e+02
893	1.39506e+02	8.93000e+02	1.04910e+00	1.38833e+02
894	1.39672e+02	8.94000e+02	1.04910e+00	1.39000e+02
895	1.39846e+02	8.95000e+02	1.04911e+00	1.39167e+02
896	1.40017e+02	8.96000e+02	1.04912e+00	1.39333e+02
897	1.40190e+02	8.97000e+02	1.04912e+00	1.39500e+02
898	1.40363e+02	8.98000e+02	1.04913e+00	1.39667e+02
899	1.40524e+02	8.99000e+02	1.04913e+00	1.39833e+02
900	1.40696e+02	9.00000e+02	1.04912e+00	1.40000e+02
901	1.40858e+02	9.01000e+02	1.04911e+00	1.40167e+02
902	1.41039e+02	9.02000e+02	1.04909e+00	1.40333e+02
903	1.41202e+02	9.03000e+02	1.04907e+00	1.40500e+02
904	1.41371e+02	9.04000e+02	1.04902e+00	1.40667e+02
905	1.41533e+02	9.05000e+02	1.04898e+00	1.40833e+02
906	1.41702e+02	9.06000e+02	1.04893e+00	1.41000e+02
907	1.41877e+02	9.07000e+02	1.04888e+00	1.41167e+02
908	1.42050e+02	9.08000e+02	1.04882e+00	1.41333e+02
909	1.42210e+02	9.09000e+02	1.04878e+00	1.41500e+02
910	1.42383e+02	9.10000e+02	1.04874e+00	1.41667e+02
911	1.42554e+02	9.11000e+02	1.04871e+00	1.41833e+02
912	1.42722e+02	9.12000e+02	1.04870e+00	1.42000e+02
913	1.42896e+02	9.13000e+02	1.04869e+00	1.42167e+02
914	1.43063e+02	9.14000e+02	1.04868e+00	1.42333e+02
915	1.43231e+02	9.15000e+02	1.04867e+00	1.42500e+02
916	1.43408e+02	9.16000e+02	1.04867e+00	1.42667e+02
917	1.43582e+02	9.17000e+02	1.04864e+00	1.42833e+02
918	1.43744e+02	9.18000e+02	1.04860e+00	1.43000e+02
919	1.43912e+02	9.19000e+02	1.04855e+00	1.43167e+02
920	1.44073e+02	9.20000e+02	1.04845e+00	1.43333e+02
921	1.44258e+02	9.21000e+02	1.04836e+00	1.43500e+02
922	1.44431e+02	9.22000e+02	1.04827e+00	1.43667e+02
923	1.44585e+02	9.23000e+02	1.04818e+00	1.43833e+02
924	1.44760e+02	9.24000e+02	1.04809e+00	1.44000e+02
925	1.44940e+02	9.25000e+02	1.04803e+00	1.44167e+02
926	1.45109e+02	9.26000e+02	1.04800e+00	1.44333e+02
927	1.45280e+02	9.27000e+02	1.04799e+00	1.44500e+02
928	1.45446e+02	9.28000e+02	1.04809e+00	1.44667e+02
929	1.45616e+02	9.29000e+02	1.04816e+00	1.44833e+02
930	1.45789e+02	9.30000e+02	1.04823e+00	1.45000e+02
931	1.45949e+02	9.31000e+02	1.04831e+00	1.45167e+02
932	1.46109e+02	9.32000e+02	1.04842e+00	1.45333e+02
933	1.46287e+02	9.33000e+02	1.04848e+00	1.45500e+02
934	1.46464e+02	9.34000e+02	1.04851e+00	1.45667e+02
935	1.46628e+02	9.35000e+02	1.04854e+00	1.45833e+02
936	1.46794e+02	9.36000e+02	1.04848e+00	1.46000e+02
937	1.46964e+02	9.37000e+02	1.04845e+00	1.46167e+02
938	1.47143e+02	9.38000e+02	1.04841e+00	1.46333e+02
939	1.47312e+02	9.39000e+02	1.04837e+00	1.46500e+02
940	1.47479e+02	9.40000e+02	1.04830e+00	1.46667e+02
941	1.47639e+02	9.41000e+02	1.04824e+00	1.46833e+02
942	1.47811e+02	9.42000e+02	1.04818e+00	1.47000e+02
943	1.47978e+02	9.43000e+02	1.04811e+00	1.47167e+02
944	1.48155e+02	9.44000e+02	1.04804e+00	1.47333e+02
945	1.48312e+02	9.45000e+02	1.04797e+00	1.47500e+02
946	1.48492e+02	9.46000e+02	1.04790e+00	1.47667e+02
947	1.48661e+02	9.47000e+02	1.04784e+00	1.47833e+02
948	1.48828e+02	9.48000e+02	1.04777e+00	1.48000e+02
949	1.48992e+02	9.49000e+02	1.04771e+00	1.48167e+02
950	1.49174e+02	9.50000e+02	1.04766e+00	1.48333e+02
951	1.49339e+02	9.51000e+02	1.04762e+00	1.48500e+02
952	1.49514e+02	9.52000e+02	1.04760e+00	1.48667e+02
953	1.49676e+02	9.53000e+02	1.04759e+00	1.48833e+02
954	1.49847e+02	9.54000e+02	1.04758e+00	1.49000e+02
955	1.50023e+02	9.55000e+02	1.04757e+00	1.49167e+02
956	1.50182e+02	9.56000e+02	1.04757e+00	1.49333e+02
957	1.50364e+02	9.57000e+02	1.04756e+00	1.49500e+02
958	1.50530e+02	9.58000e+02	1.04754e+00	1.49667e+02
959	1.50687e+02	9.59000e+02	1.04750e+00	1.49833e+02
960	1.50876e+02	9.60000e+02	1.04744e+00	1.50000e+02
961	1.51038e+02	9.61000e+02	1.04738e+00	1.50167e+02
962	1.51191e+02	9.62000e+02	1.04733e+00	1.50333e+02
963	1.51376e+02	9.63000e+02	1.04727e+00	1.50500e+02
964	1.51539e+02	9.64000e+02	1.04721e+00	1.50667e+02
965	1.51712e+02	9.65000e+02	1.04716e+00	1.50833e+02
966	1.51889e+02	9.66000e+02	1.04713e+00	1.51000e+02
967	1.52062e+02	9.67000e+02	1.04709e+00	1.51167e+02
968	1.52233e+02	9.68000e+02	1.04709e+00	1.51333e+02
969	1.52389e+02	9.69000e+02	1.04707e+00	1.51500e+02
970	1.52567e+02	9.70000e+02	1.04705e+00	1.51667e+02
971	1.52747e+02	9.71000e+02	1.04703e+00	1.51833e+02
972	1.52904e+02	9.72000e+02	1.04701e+00	1.52000e+02
973	1.53082e+02	9.73000e+02	1.04699e+00	1.52167e+02
974	1.53246e+02	9.74000e+02	1.04695e+00	1.52333e+02
975	1.53405e+02	9.75000e+02	1.04692e+00	1.52500e+02
976	1.53582e+02	9.76000e+02	1.04686e+00	1.52667e+02
977	1.53747e+02	9.77000e+02	1.04680e+00	1.52833e+02
978	1.53914e+02	9.78000e+02	1.04675e+00	1.53000e+02
979	1.54096e+02	9.79000e+02	1.04670e+00	1.53167e+02
980	1.54260e+02	9.80000e+02	1.04664e+00	1.53333e+02
981	1.54438e+02	9.81000e+02	1.04658e+00	1.53500e+02
982	1.54599e+02	9.82000e+02	1.04653e+00	1.53667e+02
983	1.54764e+02	9.83000e+02	1.04647e+00	1.53833e+02
984	1.54943e+02	9.84000e+02	1.04643e+00	1.54000e+02
985	1.55119e+02	9.85000e+02	1.04638e+00	1.54167e+02
986	1.55282e+02	9.86000e+02	1.04634e+00	1.54333e+02
987	1.55456e+02	9.87000e+02	1.04631e+00	1.54500e+02
988	1.55623e+02	9.88000e+02	1.04629e+00	1.54667e+02
989	1.55796e+02	9.89000e+02	1.04628e+00	1.54833e+02
990	1.55961e+02	9.90000e+02	1.04628e+00	1.55000e+02
991	1.56124e+02	9.91000e+02	1.04627e+00	1.55167e+02
992	1.56287e+02	9.92000e+02	1.04629e+00	1.55333e+02
993	1.56460e+02	9.93000e+02	1.04629e+00	1.55500e+02
994	1.56629e+02	9.94000e+02	1.04627e+00	1.55667e+02
995	1.56804e+02	9.95000e+02	1.04625e+00	1.55833e+02
996	1.56972e+02	9.96000e+02	1.04620e+00	1.56000e+02
997	1.57152e+02	9.97000e+02	1.04615e+00	1.56167e+02
998	1.57313e+02	9.98000e+02	1.04609e+00	1.56333e+02
999	1.57489e+02	9.99000e+02	1.04603e+00	1.56500e+02
1000	1.57662e+02	1.00000e+03	1.04594e+00	1.56667e+02
1001	1.57824e+02	1.00100e+03	1.04587e+00	1.56833e+02
1002	1.57997e+02	1.00200e+03	1.04581e+00	1.57000e+02
1003	1.58151e+02	1.00300e+03	1.04575e+00	1.57167e+02
1004	1.58325e+02	1.00400e+03	1.04573e+00	1.57333e+02
1005	1.58496e+02	1.00500e+03	1.04570e+00	1.57500e+02
1006	1.58654e+02	1.00600e+03	1.04568e+00	1.57667e+02
1007	1.58840e+02	1.00700e+03	1.04566e+00	1.57833e+02
1008	1.59007e+02	1.00800e+03	1.04565e+00	1.58000e+02
1009	1.59185e+02	1.00900e+03	1.04562e+00	1.58167e+02
1010	1.59348e+02	1.01000e+03	1.04558e+00	1.58333e+02
1011	1.59521e+02	1.01100e+03	1.04554e+00	1.58500e+02
1012	1.59680e+02	1.01200e+03	1.04547e+00	1.58667e+02
1013	1.59853e+02	1.01300e+03	1.04541e+00	1.58833e+02
1014	1.60033e+02	1.01400e+03	1.04535e+00	1.59000e+02
1015	1.60195e+02	1.01500e+03	1.04529e+00	1.59167e+02
1016	1.60358e+02	1.01600e+03	1.04523e+00	1.59333e+02
1017	1.60529e+02	1.01700e+03	1.04517e+00	1.59500e+02
1018	1.60703e+02	1.01800e+03	1.04512e+00	1.59667e+02
1019	1.60880e+02	1.01900e+03	1.04507e+00	1.59833e+02
1020	1.61049e+02	1.02000e+03	1.04503e+00	1.60000e+02
1021	1.61210e+02	1.02100e+03	1.04498e+00	1.60167e+02
1022	1.61390e+02	1.02200e+03	1.04495e+00	1.60333e+02
1023	1.61557e+02	1.02300e+03	1.04491e+00	1.60500e+02
1024	1.61732e+02	1.02400e+03	1.04489e+00	1.60667e+02
1025	1.61906e+02	1.02500e+03	1.04487e+00	1.60833e+02
1026	1.62061e+02	1.02600e+03	1.04485e+00	1.61000e+02
1027	1.62232e+02	1.02700e+03	1.04484e+00	1.61167e+02
1028	1.62409e+02	1.02800e+03	1.04484e+00	1.61333e+02
1029	1.62574e+02	1.02900e+03	1.04482e+00	1.61500e+02
1030	1.62743e+02	1.03000e+03	1.04479e+00	1.61667e+02
1031	1.62919e+02	1.03100e+03	1.04475e+00	1.61833e+02
1032	1.63077e+02	1.03200e+03	1.04468e+00	1.62000e+02
1033	1.63264e+02	1.03300e+03	1.04461e+00	1.62167e+02
1034	1.63425e+02	1.03400e+03	1.04453e+00	1.62333e+02
1035	1.63597e+02	1.03500e+03	1.04445e+00	1.62500e+02
1036	1.63765e+02	1.03600e+03	1.04434e+00	1.62667e+02
1037	1.63928e+02	1.03700e+03	1.04424e+00	1.62833e+02
1038	1.64100e+02	1.03800e+03	1.04416e+00	1.63000e+02
1039	1.64280e+02	1.03900e+03	1.04407e+00	1.63167e+02
1040	1.64440e+02	1.04000e+03	1.04401e+00	1.63333e+02
1041	1.64622e+02	1.04100e+03	1.04395e+00	1.63500e+02
1042	1.64785e+02	1.04200e+03	1.04389e+00	1.63667e+02
1043	1.64960e+02	1.04300e+03	1.04384e+00	1.63833e+02
1044	1.65125e+02	1.04400e+03	1.04382e+00	1.64000e+02
1045	1.65290e+02	1.04500e+03	1.04379e+00	1.64167e+02
1046	1.65458e+02	1.04600e+03	1.04376e+00	1.64333e+02
1047	1.65631e+02	1.04700e+03	1.04372e+00	1.64500e+02
1048	1.65792e+02	1.04800e+03	1.04370e+00	1.64667e+02
1049	1.65965e+02	1.04900e+03	1.04366e+00	1.64833e+02
1050	1.66137e+02	1.05000e+03	1.04362e+00	1.65000e+02
1051	1.66308e+02	1.05100e+03	1.04357e+00	1.65167e+02
1052	1.66479e+02	1.05200e+03	1.04350e+00	1.65333e+02
1053	1.66642e+02	1.05300e+03	1.04343e+00	1.65500e+02
1054	1.66820e+02	1.05400e+03	1.04336e+00	1.65667e+02
1055	1.66985e+02	1.05500e+03	1.04328e+00	1.65833e+02
1056	1.67157e+02	1.05600e+03	1.04317e+00	1.66000e+02
1057	1.67319e+02	1.05700e+03	1.04307e+00	1.66167e+02
1058	1.67495e+02	1.05800e+03	1.04298e+00	1.66333e+02
1059	1.67668e+02	1.05900e+03	1.04288e+00	1.66500e+02
1060	1.67848e+02	1.06000e+03	1.04278e+00	1.66667e+02
1061	1.68010e+02	1.06100e+03	1.04268e+00	1.66833e+02
1062	1.68182e+02	1.06200e+03	1.04258e+00	1.67000e+02
1063	1.68350e+02	1.06300e+03	1.04248e+00	1.67167e+02
1064	1.68527e+02	1.06400e+03	1.04239e+00	1.67333e+02
1065	1.68694e+02	1.06500e+03	1.04230e+00	1.67500e+02
1066	1.68863e+02	1.06600e+03	1.04222e+00	1.67667e+02
1067	1.69037e+02	1.06700e+03	1.04214e+00	1.67833e+02
1068	1.69194e+02	1.06800e+03	1.04207e+00	1.68000e+02
1069	1.69370e+02	1.06900e+03	1.04200e+00	1.68167e+02
1070	1.69527e+02	1.07000e+03	1.04194e+00	1.68333e+02
1071	1.69693e+02	1.07100e+03	1.04187e+00	1.68500e+02
1072	1.69870e+02	1.07200e+03	1.04182e+00	1.68667e+02
1073	1.70037e+02	1.07300e+03	1.04175e+00	1.68833e+02
1074	1.70209e+02	1.07400e+03	1.04168e+00	1.69000e+02
1075	1.70373e+02	1.07500e+03	1.04160e+00	1.69167e+02
1076	1.70539e+02	1.07600e+03	1.04151e+00	1.69333e+02
1077	1.70713e+02	1.07700e+03	1.04141e+00	1.69500e+02
1078	1.70882e+02	1.07800e+03	1.04132e+00	1.69667e+02
1079	1.71052e+02	1.07900e+03	1.04122e+00	1.69833e+02
1080	1.71229e+02	1.08000e+03	1.04110e+00	1.70000e+02
1081	1.71387e+02	1.08100e+03	1.04100e+00	1.70167e+02
1082	1.71562e+02	1.08200e+03	1.04089e+00	1.70333e+02
1083	1.71729e+02	1.08300e+03	1.04079e+00	1.70500e+02
1084	1.71898e+02	1.08400e+03	1.04068e+00	1.70667e+02
1085	1.72074e+02	1.08500e+03	1.04057e+00	1.70833e+02
1086	1.72243e+02	1.08600e+03	1.04046e+00	1.71000e+02
1087	1.72410e+02	1.08700e+03	1.04034e+00	1.71167e+02
1088	1.72585e+02	1.08800e+03	1.04021e+00	1.71333e+02
1089	1.72758e+02	1.08900e+03	1.04008e+00	1.71500e+02
1090	1.72916e+02	1.09000e+03	1.03995e+00	1.71667e+02
1091	1.73097e+02	1.09100e+03	1.03981e+00	1.71833e+02
1092	1.73253e+02	1.09200e+03	1.03967e+00	1.72000e+02
1093	1.73411e+02	1.09300e+03	1.03953e+00	1.72167e+02
1094	1.73601e+02	1.09400e+03	1.03939e+00	1.72333e+02
1095	1.73768e+02	1.09500e+03	1.03926e+00	1.72500e+02
1096	1.73924e+02	1.09600e+03	1.03912e+00	1.72667e+02
1097	1.74098e+02	1.09700e+03	1.03899e+00	1.72833e+02
1098	1.74265e+02	1.09800e+03	1.03885e+00	1.73000e+02
1099	1.74440e+02	1.09900e+03	1.03872e+00	1.73167e+02
1100	1.74590e+02	1.10000e+03	1.03859e+00	1.73333e+02
1101	1.74771e+02	1.10100e+03	1.03847e+00	1.73500e+02
1102	1.74945e+02	1.10200e+03	1.03835e+00	1.73667e+02
1103	1.75112e+02	1.10300e+03	1.03823e+00	1.73833e+02
1104	1.75284e+02	1.10400e+03	1.03811e+00	1.74000e+02
1105	1.75447e+02	1.10500e+03	1.03798e+00	1.74167e+02
1106	1.75626e+02	1.10600e+03	1.03785e+00	1.74333e+02
1107	1.75789e+02	1.10700e+03	1.03771e+00	1.74500e+02
1108	1.75967e+02	1.10800e+03	1.03755e+00	1.74667e+02
1109	1.76120e+02	1.10900e+03	1.03740e+00	1.74833e+02
1110	1.76286e+02	1.11000e+03	1.03724e+00	1.75000e+02
1111	1.76457e+02	1.11100e+03	1.03709e+00	1.75167e+02
1112	1.76624e+02	1.11200e+03	1.03692e+00	1.75333e+02
1113	1.76811e+02	1.11300e+03	1.03675e+00	1.75500e+02
1114	1.76977e+02	1.11400e+03	1.03660e+00	1.75667e+02
1115	1.77139e+02	1.11500e+03	1.03644e+00	1.75833e+02
1116	1.77311e+02	1.11600e+03	1.03629e+00	1.76000e+02
1117	1.77486e+02	1.11700e+03	1.03614e+00	1.76167e+02
1118	1.77646e+02	1.11800e+03	1.03598e+00	1.76333e+02
1119	1.77824e+02	1.11900e+03	1.03583e+00	1.76500e+02
1120	1.77990e+02	1.12000e+03	1.03568e+00	1.76667e+02
1121	1.78160e+02	1.12100e+03	1.03552e+00	1.76833e+02
1122	1.78332e+02	1.12200e+03	1.03537e+00	1.77000e+02
1123	1.78507e+02	1.12300e+03	1.03521e+00	1.77167e+02
1124	1.78668e+02	1.12400e+03	1.03504e+00	1.77333e+02
1125	1.78842e+02	1.12500e+03	1.03487e+00	1.77500e+02
1126	1.79015e+02	1.12600e+03	1.03469e+00	1.77667e+02
1127	1.79176e+02	1.12700e+03	1.03451e+00	1.77833e+02
1128	1.79350e+02	1.12800e+03	1.03430e+00	1.78000e+02
1129	1.79523e+02	1.12900e+03	1.03411e+00	1.78167e+02
1130	1.79687e+02	1.13000e+03	1.03391e+00	1.78333e+02
1131	1.79850e+02	1.13100e+03	1.03372e+00	1.78500e+02
1132	1.80023e+02	1.13200e+03	1.03353e+00	1.78667e+02
1133	1.80196e+02	1.13300e+03	1.03334e+00	1.78833e+02
1134	1.80369e+02	1.13400e+03	1.03316e+00	1.79000e+02
1135	1.80539e+02	1.13500e+03	1.03297e+00	1.79167e+02
1136	1.80714e+02	1.13600e+03	1.03279e+00	1.79333e+02
1137	1.80858e+02	1.13700e+03	1.03260e+00	1.79500e+02
1138	1.81038e+02	1.13800e+03	1.03240e+00	1.79667e+02
1139	1.81203e+02	1.13900e+03	1.03219e+00	1.79833e+02
1140	1.81377e+02	1.14000e+03	1.03197e+00	1.80000e+02
1141	1.81544e+02	1.14100e+03	1.03175e+00	1.80167e+02
1142	1.81707e+02	1.14200e+03	1.03152e+00	1.80333e+02
1143	1.81873e+02	1.14300e+03	1.03130e+00	1.80500e+02
1144	1.82053e+02	1.14400e+03	1.03107e+00	1.80667e+02
1145	1.82218e+02	1.14500e+03	1.03085e+00	1.80833e+02
1146	1.82394e+02	1.14600e+03	1.03064e+00	1.81000e+02
1147	1.82569e+02	1.14700e+03	1.03042e+00	1.81167e+02
1148	1.82727e+02	1.14800e+03	1.03021e+00	1.81333e+02
1149	1.82894e+02	1.14900e+03	1.03000e+00	1.81500e+02
1150	1.83075e+02	1.15000e+03	1.02978e+00	1.81667e+02
1151	1.83234e+02	1.15100e+03	1.02956e+00	1.81833e+02
1152	1.83404e+02	1.15200e+03	1.02934e+00	1.82000e+02
1153	1.83574e+02	1.15300e+03	1.02912e+00	1.82167e+02
1154	1.83743e+02	1.15400e+03	1.02889e+00	1.82333e+02
1155	1.83907e+02	1.15500e+03	1.02866e+00	1.82500e+02
1156	1.84081e+02	1.15600e+03	1.02843e+00	1.82667e+02
1157	1.84253e+02	1.15700e+03	1.02820e+00	1.82833e+02
1158	1.84429e+02	1.15800e+03	1.02796e+00	1.83000e+02
1159	1.84582e+02	1.15900e+03	1.02773e+00	1.83167e+02
1160	1.84763e+02	1.16000e+03	1.02750e+00	1.83333e+02
1161	1.84927e+02	1.16100e+03	1.02726e+00	1.83500e+02
1162	1.85106e+02	1.16200e+03	1.02703e+00	1.83667e+02
1163	1.85263e+02	1.16300e+03	1.02680e+00	1.83833e+02
1164	1.85441e+02	1.16400e+03	1.02658e+00	1.84000e+02
1165	1.85603e+02	1.16500e+03	1.02636e+00	1.84167e+02
1166	1.85776e+02	1.16600e+03	1.02615e+00	1.84333e+02
1167	1.85945e+02	1.16700e+03	1.02595e+00	1.84500e+02
1168	1.86115e+02	1.16800e+03	1.02577e+00	1.84667e+02
1169	1.86279e+02	1.16900e+03	1.02559e+00	1.84833e+02
1170	1.86452e+02	1.17000e+03	1.02541e+00	1.85000e+02
1171	1.86622e+02	1.17100e+03	1.02523e+00	1.85167e+02
1172	1.86790e+02	1.17200e+03	1.02507e+00	1.85333e+02
1173	1.86957e+02	1.17300e+03	1.02490e+00	1.85500e+02
1174	1.87137e+02	1.17400e+03	1.02473e+00	1.85667e+02
1175	1.87306e+02	1.17500e+03	1.02455e+00	1.85833e+02
1176	1.87477e+02	1.17600e+03	1.02438e+00	1.86000e+02
1177	1.87644e+02	1.17700e+03	1.02421e+00	1.86167e+02
1178	1.87805e+02	1.17800e+03	1.02404e+00	1.86333e+02
1179	1.87980e+02	1.17900e+03	1.02386e+00	1.86500e+02
1180	1.88154e+02	1.18000e+03	1.02367e+00	1.86667e+02
1181	1.88308e+02	1.18100e+03	1.02348e+00	1.86833e+02
1182	1.88481e+02	1.18200e+03	1.02328e+00	1.87000e+02
1183	1.88657e+02	1.18300e+03	1.02308e+00	1.87167e+02
1184	1.88815e+02	1.18400e+03	1.02286e+00	1.87333e+02
1185	1.88992e+02	1.18500e+03	1.02266e+00	1.87500e+02
1186	1.89160e+02	1.18600e+03	1.02246e+00	1.87667e+02
1187	1.89319e+02	1.18700e+03	1.02227e+00	1.87833e+02
1188	1.89495e+02	1.18800e+03	1.02208e+00	1.88000e+02
1189	1.89662e+02	1.18900e+03	1.02190e+00	1.88167e+02
1190	1.89842e+02	1.19000e+03	1.02172e+00	1.88333e+02
1191	1.89994e+02	1.19100e+03	1.02154e+00	1.88500e+02
1192	1.90173e+02	1.19200e+03	1.02138e+00	1.88667e+02
1193	1.90343e+02	1.19300e+03	1.02122e+00	1.88833e+02
1194	1.90495e+02	1.19400e+03	1.02106e+00	1.89000e+02
1195	1.90674e+02	1.19500e+03	1.02090e+00	1.89167e+02
1196	1.90843e+02	1.19600e+03	1.02075e+00	1.89333e+02
1197	1.91023e+02	1.19700e+03	1.02060e+00	1.89500e+02
1198	1.91188e+02	1.19800e+03	1.02044e+00	1.89667e+02
1199	1.91357e+02	1.19900e+03	1.02029e+00	1.89833e+02
1200	1.91512e+02	1.20000e+03	1.02014e+00	1.90000e+02
1201	1.91685e+02	1.20100e+03	1.01999e+00	1.90167e+02
1202	1.91859e+02	1.20200e+03	1.01985e+00	1.90333e+02
1203	1.92020e+02	1.20300e+03	1.01972e+00	1.90500e+02
1204	1.92187e+02	1.20400e+03	1.01960e+00	1.90667e+02
1205	1.92361e+02	1.20500e+03	1.01947e+00	1.90833e+02
1206	1.92526e+02	1.20600e+03	1.01934e+00	1.91000e+02
1207	1.92700e+02	1.20700e+03	1.01921e+00	1.91167e+02
1208	1.92865e+02	1.20800e+03	1.01908e+00	1.91333e+02
1209	1.93034e+02	1.20900e+03	1.01894e+00	1.91500e+02
1210	1.93210e+02	1.21000e+03	1.01880e+00	1.91667e+02
1211	1.93369e+02	1.21100e+03	1.01866e+00	1.91833e+02
1212	1.93548e+02	1.21200e+03	1.01849e+00	1.92000e+02
1213	1.93705e+02	1.21300e+03	1.01834e+00	1.92167e+02
1214	1.93872e+02	1.21400e+03	1.01819e+00	1.92333e+02
1215	1.94037e+02	1.21500e+03	1.01805e+00	1.92500e+02
1216	1.94213e+02	1.21600e+03	1.01790e+00	1.92667e+02
1217	1.94388e+02	1.21700e+03	1.01776e+00	1.92833e+02
1218	1.94553e+02	1.21800e+03	1.01762e+00	1.93000e+02
1219	1.94713e+02	1.21900e+03	1.01748e+00	1.93167e+02
1220	1.94868e+02	1.22000e+03	1.01737e+00	1.93333e+02
1221	1.95051e+02	1.22100e+03	1.01724e+00	1.93500e+02
1222	1.95217e+02	1.22200e+03	1.01712e+00	1.93667e+02
1223	1.95384e+02	1.22300e+03	1.01700e+00	1.93833e+02
1224	1.95552e+02	1.22400e+03	1.01688e+00	1.94000e+02
1225	1.95727e+02	1.22500e+03	1.01675e+00	1.94167e+02
1226	1.95898e+02	1.22600e+03	1.01661e+00	1.94333e+02
1227	1.96057e+02	1.22700e+03	1.01648e+00	1.94500e+02
1228	1.96235e+02	1.22800e+03	1.01633e+00	1.94667e+02
1229	1.96404e+02	1.22900e+03	1.01618e+00	1.94833e+02
1230	1.96569e+02	1.23000e+03	1.01604e+00	1.95000e+02
1231	1.96744e+02	1.23100e+03	1.01590e+00	1.95167e+02
1232	1.96913e+02	1.23200e+03	1.01576e+00	1.95333e+02
1233	1.97089e+02	1.23300e+03	1.01563e+00	1.95500e+02
1234	1.97257e+02	1.23400e+03	1.01550e+00	1.95667e+02
1235	1.97416e+02	1.23500e+03	1.01539e+00	1.95833e+02
1236	1.97590e+02	1.23600e+03	1.01532e+00	1.96000e+02
1237	1.97751e+02	1.23700e+03	1.01527e+00	1.96167e+02
1238	1.97918e+02	1.23800e+03	1.01523e+00	1.96333e+02
1239	1.98085e+02	1.23900e+03	1.01520e+00	1.96500e+02
1240	1.98262e+02	1.24000e+03	1.01523e+00	1.96667e+02
1241	1.98414e+02	1.24100e+03	1.01523e+00	1.96833e+02
1242	1.98587e+02	1.24200e+03	1.01522e+00	1.97000e+02
1243	1.98747e+02	1.24300e+03	1.01521e+00	1.97167e+02
1244	1.98920e+02	1.24400e+03	1.01517e+00	1.97333e+02
1245	1.99081e+02	1.24500e+03	1.01513e+00	1.97500e+02
1246	1.99260e+02	1.24600e+03	1.01507e+00	1.97667e+02
1247	1.99435e+02	1.24700e+03	1.01501e+00	1.97833e+02
1248	1.99593e+02	1.24800e+03	1.01490e+00	1.98000e+02
1249	1.99761e+02	1.24900e+03	1.01482e+00	1.98167e+02
1250	1.99937e+02	1.25000e+03	1.01473e+00	1.98333e+02
1251	2.00105e+02	1.25100e+03	1.01464e+00	1.98500e+02
1252	2.00274e+02	1.25200e+03	1.01455e+00	1.98667e+02
1253	2.00445e+02	1.25300e+03	1.01446e+00	1.98833e+02
1254	2.00608e+02	1.25400e+03	1.01438e+00	1.99000e+02
1255	2.00776e+02	1.25500e+03	1.01429e+00	1.99167e+02
1256	2.00941e+02	1.25600e+03	1.01421e+00	1.99333e+02
1257	2.01111e+02	1.25700e+03	1.01413e+00	1.99500e+02
1258	2.01284e+02	1.25800e+03	1.01405e+00	1.99667e+02
1259	2.01452e+02	1.25900e+03	1.01396e+00	1.99833e+02
1260	2.01621e+02	1.26000e+03	1.01388e+00	2.00000e+02
1261	2.01786e+02	1.26100e+03	1.01379e+00	2.00167e+02
1262	2.01952e+02	1.26200e+03	1.01371e+00	2.00333e+02
1263	2.02131e+02	1.26300e+03	1.01363e+00	2.00500e+02
1264	2.02307e+02	1.26400e+03	1.01356e+00	2.00667e+02
1265	2.02469e+02	1.26500e+03	1.01348e+00	2.00833e+02
1266	2.02627e+02	1.26600e+03	1.01341e+00	2.01000e+02
1267	2.02790e+02	1.26700e+03	1.01335e+00	2.01167e+02
1268	2.02970e+02	1.26800e+03	1.01330e+00	2.01333e+02
1269	2.03139e+02	1.26900e+03	1.01326e+00	2.01500e+02
1270	2.03310e+02	1.27000e+03	1.01323e+00	2.01667e+02
1271	2.03470e+02	1.27100e+03	1.01320e+00	2.01833e+02
1272	2.03648e+02	1.27200e+03	1.01320e+00	2.02000e+02
1273	2.03824e+02	1.27300e+03	1.01319e+00	2.02167e+02
1274	2.03979e+02	1.27400e+03	1.01317e+00	2.02333e+02
1275	2.04151e+02	1.27500e+03	1.01315e+00	2.02500e+02
1276	2.04319e+02	1.27600e+03	1.01311e+00	2.02667e+02
1277	2.04485e+02	1.27700e+03	1.01307e+00	2.02833e+02
1278	2.04653e+02	1.27800e+03	1.01302e+00	2.03000e+02
1279	2.04826e+02	1.27900e+03	1.01298e+00	2.03167e+02
1280	2.04990e+02	1.28000e+03	1.01292e+00	2.03333e+02
1281	2.05160e+02	1.28100e+03	1.01288e+00	2.03500e+02
1282	2.05324e+02	1.28200e+03	1.01285e+00	2.03667e+02
1283	2.05496e+02	1.28300e+03	1.01282e+00	2.03833e+02
1284	2.05669e+02	1.28400e+03	1.01282e+00	2.04000e+02
1285	2.05830e+02	1.28500e+03	1.01281e+00	2.04167e+02
1286	2.05994e+02	1.28600e+03	1.01279e+00	2.04333e+02
1287	2.06162e+02	1.28700e+03	1.01277e+00	2.04500e+02
1288	2.06336e+02	1.28800e+03	1.01275e+00	2.04667e+02
1289	2.06510e+02	1.28900e+03	1.01272e+00	2.04833e+02
1290	2.06685e+02	1.29000e+03	1.01268e+00	2.05000e+02
1291	2.06846e+02	1.29100e+03	1.01264e+00	2.05167e+02
1292	2.07024e+02	1.29200e+03	1.01259e+00	2.05333e+02
1293	2.07187e+02	1.29300e+03	1.01254e+00	2.05500e+02
1294	2.07353e+02	1.29400e+03	1.01249e+00	2.05667e+02
1295	2.07521e+02	1.29500e+03	1.01245e+00	2.05833e+02
1296	2.07693e+02	1.29600e+03	1.01240e+00	2.06000e+02
1297	2.07860e+02	1.29700e+03	1.01237e+00	2.06167e+02
1298	2.08017e+02	1.29800e+03	1.01234e+00	2.06333e+02
1299	2.08201e+02	1.29900e+03	1.01231e+00	2.06500e+02
1300	2.08362e+02	1.30000e+03	1.01230e+00	2.06667e+02
1301	2.08540e+02	1.30100e+03	1.01227e+00	2.06833e+02
1302	2.08711e+02	1.30200e+03	1.01224e+00	2.07000e+02
1303	2.08879e+02	1.30300e+03	1.01221e+00	2.07167e+02
1304	2.09037e+02	1.30400e+03	1.01218e+00	2.07333e+02
1305	2.09214e+02	1.30500e+03	1.01214e+00	2.07500e+02
1306	2.09377e+02	1.30600e+03	1.01210e+00	2.07667e+02
1307	2.09541e+02	1.30700e+03	1.01206e+00	2.07833e+02
1308	2.09710e+02	1.30800e+03	1.01199e+00	2.08000e+02
1309	2.09879e+02	1.30900e+03	1.01192e+00	2.08167e+02
1310	2.10055e+02	1.31000e+03	1.01184e+00	2.08333e+02
1311	2.10220e+02	1.31100e+03	1.01176e+00	2.08500e+02
1312	2.10386e+02	1.31200e+03	1.01165e+00	2.08667e+02
1313	2.10547e+02	1.31300e+03	1.01156e+00	2.08833e+02
1314	2.10709e+02	1.31400e+03	1.01147e+00	2.09000e+02
1315	2.10883e+02	1.31500e+03	1.01140e+00	2.09167e+02
1316	2.11058e+02	1.31600e+03	1.01137e+00	2.09333e+02
1317	2.11231e+02	1.31700e+03	1.01137e+00	2.09500e+02
1318	2.11383e+02	1.31800e+03	1.01138e+00	2.09667e+02
1319	2.11554e+02	1.31900e+03	1.01140e+00	2.09833e+02
1320	2.11719e+02	1.32000e+03	1.01150e+00	2.10000e+02
1321	2.11878e+02	1.32100e+03	1.01156e+00	2.10167e+02
1322	2.12057e+02	1.32200e+03	1.01161e+00	2.10333e+02
1323	2.12225e+02	1.32300e+03	1.01164e+00	2.10500e+02
1324	2.12392e+02	1.32400e+03	1.01164e+00	2.10667e+02
1325	2.12559e+02	1.32500e+03	1.01162e+00	2.10833e+02
1326	2.12730e+02	1.32600e+03	1.01158e+00	2.11000e+02
1327	2.12890e+02	1.32700e+03	1.01152e+00	2.11167e+02
1328	2.13061e+02	1.32800e+03	1.01139e+00	2.11333e+02
1329	2.13227e+02	1.32900e+03	1.01129e+00	2.11500e+02
1330	2.13395e+02	1.33000e+03	1.01120e+00	2.11667e+02
1331	2.13563e+02	1.33100e+03	1.01112e+00	2.11833e+02
1332	2.13725e+02	1.33200e+03	1.01105e+00	2.12000e+02
1333	2.13892e+02	1.33300e+03	1.01099e+00	2.12167e+02
1334	2.14056e+02	1.33400e+03	1.01093e+00	2.12333e+02
1335	2.14231e+02	1.33500e+03	1.01088e+00	2.12500e+02
1336	2.14393e+02	1.33600e+03	1.01086e+00	2.12667e+02
1337	2.14553e+02	1.33700e+03	1.01082e+00	2.12833e+02
1338	2.14716e+02	1.33800e+03	1.01079e+00	2.13000e+02
1339	2.14893e+02	1.33900e+03	1.01075e+00	2.13167e+02
1340	2.15058e+02	1.34000e+03	1.01073e+00	2.13333e+02
1341	2.15218e+02	1.34100e+03	1.01071e+00	2.13500e+02
1342	2.15384e+02	1.34200e+03	1.01068e+00	2.13667e+02
1343	2.15568e+02	1.34300e+03	1.01066e+00	2.13833e+02
1344	2.15725e+02	1.34400e+03	1.01065e+00	2.14000e+02
1345	2.15883e+02	1.34500e+03	1.01062e+00	2.14167e+02
1346	2.16066e+02	1.34600e+03	1.01059e+00	2.14333e+02
1347	2.16225e+02	1.34700e+03	1.01055e+00	2.14500e+02
1348	2.16387e+02	1.34800e+03	1.01050e+00	2.14667e+02
1349	2.16557e+02	1.34900e+03	1.01045e+00	2.14833e+02
1350	2.16732e+02	1.35000e+03	1.01041e+00	2.15000e+02
1351	2.16891e+02	1.35100e+03	1.01037e+00	2.15167e+02
1352	2.17057e+02	1.35200e+03	1.01033e+00	2.15333e+02
1353	2.17224e+02	1.35300e+03	1.01030e+00	2.15500e+02
1354	2.17387e+02	1.35400e+03	1.01027e+00	2.15667e+02
1355	2.17558e+02	1.35500e+03	1.01024e+00	2.15833e+02
1356	2.17722e+02	1.35600e+03	1.01021e+00	2.16000e+02
1357	2.17882e+02	1.35700e+03	1.01017e+00	2.16167e+02
1358	2.18051e+02	1.35800e+03	1.01012e+00	2.16333e+02
1359	2.18209e+02	1.35900e+03	1.01007e+00	2.16500e+02
1360	2.18383e+02	1.36000e+03	1.00999e+00	2.16667e+02
1361	2.18548e+02	1.36100e+03	1.00992e+00	2.16833e+02
1362	2.18713e+02	1.36200e+03	1.00985e+00	2.17000e+02
1363	2.18885e+02	1.36300e+03	1.00978e+00	2.17167e+02
1364	2.19048e+02	1.36400e+03	1.00971e+00	2.17333e+02
1365	2.19215e+02	1.36500e+03	1.00965e+00	2.17500e+02
1366	2.19383e+02	1.36600e+03	1.00959e+00	2.17667e+02
1367	2.19561e+02	1.36700e+03	1.00954e+00	2.17833e+02
1368	2.19708e+02	1.36800e+03	1.00950e+00	2.18000e+02
1369	2.19879e+02	1.36900e+03	1.00946e+00	2.18167e+02
1370	2.20048e+02	1.37000e+03	1.00942e+00	2.18333e+02
1371	2.20212e+02	1.37100e+03	1.00939e+00	2.18500e+02
1372	2.20393e+02	1.37200e+03	1.00937e+00	2.18667e+02
1373	2.20540e+02	1.37300e+03	1.00934e+00	2.18833e+02
1374	2.20712e+02	1.37400e+03	1.00931e+00	2.19000e+02
1375	2.20873e+02	1.37500e+03	1.00927e+00	2.19167e+02
1376	2.21030e+02	1.37600e+03	1.00922e+00	2.19333e+02
1377	2.21197e+02	1.37700e+03	1.00918e+00	2.19500e+02
1378	2.21356e+02	1.37800e+03	1.00914e+00	2.19667e+02
1379	2.21525e+02	1.37900e+03	1.00911e+00	2.19833e+02
1380	2.21693e+02	1.38000e+03	1.00908e+00	2.20000e+02
1381	2.21873e+02	1.38100e+03	1.00905e+00	2.20167e+02
1382	2.22030e+02	1.38200e+03	1.00904e+00	2.20333e+02
1383	2.22200e+02	1.38300e+03	1.00903e+00	2.20500e+02
1384	2.22358e+02	1.38400e+03	1.00904e+00	2.20667e+02
1385	2.22518e+02	1.38500e+03	1.00904e+00	2.20833e+02
1386	2.22697e+02	1.38600e+03	1.00903e+00	2.21000e+02
1387	2.22856e+02	1.38700e+03	1.00903e+00	2.21167e+02
1388	2.23026e+02	1.38800e+03	1.00902e+00	2.21333e+02
1389	2.23196e+02	1.38900e+03	1.00900e+00	2.21500e+02
1390	2.23350e+02	1.39000e+03	1.00898e+00	2.21667e+02
1391	2.23522e+02	1.39100e+03	1.00896e+00	2.21833e+02
1392	2.23678e+02	1.39200e+03	1.00890e+00	2.22000e+02
1393	2.23841e+02	1.39300e+03	1.00884e+00	2.22167e+02
1394	2.24012e+02	1.39400e+03	1.00878e+00	2.22333e+02
1395	2.24181e+02	1.39500e+03	1.00872e+00	2.22500e+02
1396	2.24336e+02	1.39600e+03	1.00863e+00	2.22667e+02
1397	2.24506e+02	1.39700e+03	1.00856e+00	2.22833e+02
1398	2.24679e+02	1.39800e+03	1.00850e+00	2.23000e+02
1399	2.24838e+02	1.39900e+03	1.00844e+00	2.23167e+02
1400	2.24998e+02	1.40000e+03	1.00839e+00	2.23333e+02
1401	2.25182e+02	1.40100e+03	1.00835e+00	2.23500e+02
1402	2.25351e+02	1.40200e+03	1.00831e+00	2.23667e+02
1403	2.25505e+02	1.40300e+03	1.00826e+00	2.23833e+02
1404	2.25681e+02	1.40400e+03	1.00824e+00	2.24000e+02
1405	2.25845e+02	1.40500e+03	1.00820e+00	2.24167e+02
1406	2.26015e+02	1.40600e+03	1.00816e+00	2.24333e+02
1407	2.26181e+02	1.40700e+03	1.00813e+00	2.24500e+02
1408	2.26352e+02	1.40800e+03	1.00809e+00	2.24667e+02
1409	2.26520e+02	1.40900e+03	1.00805e+00	2.24833e+02
1410	2.26685e+02	1.41000e+03	1.00802e+00	2.25000e+02
1411	2.26849e+02	1.41100e+03	1.00799e+00	2.25167e+02
1412	2.27013e+02	1.41200e+03	1.00798e+00	2.25333e+02
1413	2.27184e+02	1.41300e+03	1.00796e+00	2.25500e+02
1414	2.27344e+02	1.41400e+03	1.00794e+00	2.25667e+02
1415	2.27519e+02	1.41500e+03	1.00792e+00	2.25833e+02
1416	2.27691e+02	1.41600e+03	1.00792e+00	2.26000e+02
1417	2.27843e+02	1.41700e+03	1.00790e+00	2.26167e+02
1418	2.28002e+02	1.41800e+03	1.00789e+00	2.26333e+02
1419	2.28166e+02	1.41900e+03	1.00788e+00	2.26500e+02
1420	2.28335e+02	1.42000e+03	1.00785e+00	2.26667e+02
1421	2.28504e+02	1.42100e+03	1.00783e+00	2.26833e+02
1422	2.28670e+02	1.42200e+03	1.00780e+00	2.27000e+02
1423	2.28835e+02	1.42300e+03	1.00777e+00	2.27167e+02
1424	2.29001e+02	1.42400e+03	1.00773e+00	2.27333e+02
1425	2.29171e+02	1.42500e+03	1.00769e+00	2.27500e+02
1426	2.29338e+02	1.42600e+03	1.00766e+00	2.27667e+02
1427	2.29507e+02	1.42700e+03	1.00762e+00	2.27833e+02
1428	2.29687e+02	1.42800e+03	1.00760e+00	2.28000e+02
1429	2.29844e+02	1.42900e+03	1.00758e+00	2.28167e+02
1430	2.30010e+02	1.43000e+03	1.00755e+00	2.28333e+02
1431	2.30172e+02	1.43100e+03	1.00753e+00	2.28500e+02
1432	2.30343e+02	1.43200e+03	1.00752e+00	2.28667e+02
1433	2.30507e+02	1.43300e+03	1.00750e+00	2.28833e+02
1434	2.30683e+02	1.43400e+03	1.00747e+00	2.29000e+02
1435	2.30840e+02	1.43500e+03	1.00744e+00	2.29167e+02
1436	2.31013e+02	1.43600e+03	1.00740e+00	2.29333e+02
1437	2.31182e+02	1.43700e+03	1.00737e+00	2.29500e+02
1438	2.31347e+02	1.43800e+03	1.00736e+00	2.29667e+02
1439	2.31513e+02	1.43900e+03	1.00735e+00	2.29833e+02
1440	2.31674e+02	1.44000e+03	1.00735e+00	2.30000e+02
1441	2.31844e+02	1.44100e+03	1.00735e+00	2.30167e+02
1442	2.32008e+02	1.44200e+03	1.00734e+00	2.30333e+02
1443	2.32174e+02	1.44300e+03	1.00732e+00	2.30500e+02
1444	2.32334e+02	1.44400e+03	1.00729e+00	2.30667e+02
1445	2.32497e+02	1.44500e+03	1.00725e+00	2.30833e+02
1446	2.32666e+02	1.44600e+03	1.00719e+00	2.31000e+02
1447	2.32834e+02	1.44700e+03	1.00714e+00	2.31167e+02
1448	2.33008e+02	1.44800e+03	1.00706e+00	2.31333e+02
1449	2.33171e+02	1.44900e+03	1.00702e+00	2.31500e+02
1450	2.33339e+02	1.45000e+03	1.00699e+00	2.31667e+02
1451	2.33499e+02	1.45100e+03	1.00697e+00	2.31833e+02
1452	2.33666e+02	1.45200e+03	1.00700e+00	2.32000e+02
1453	2.33829e+02	1.45300e+03	1.00702e+00	2.32167e+02
1454	2.33998e+02	1.45400e+03	1.00703e+00	2.32333e+02
1455	2.34180e+02	1.45500e+03	1.00704e+00	2.32500e+02
1456	2.34326e+02	1.45600e+03	1.00706e+00	2.32667e+02
1457	2.34502e+02	1.45700e+03	1.00706e+00	2.32833e+02
1458	2.34674e+02	1.45800e+03	1.00705e+00	2.33000e+02
1459	2.34832e+02	1.45900e+03	1.00703e+00	2.33167e+02
1460	2.34997e+02	1.46000e+03	1.00699e+00	2.33333e+02
1461	2.35161e+02	1.46100e+03	1.00696e+00	2.33500e+02
1462	2.35334e+02	1.46200e+03	1.00693e+00	2.33667e+02
1463	2.35493e+02	1.46300e+03	1.00691e+00	2.33833e+02
1464	2.35673e+02	1.46400e+03	1.00688e+00	2.34000e+02
1465	2.35836e+02	1.46500e+03	1.00685e+00	2.34167e+02
1466	2.35995e+02	1.46600e+03	1.00682e+00	2.34333e+02
1467	2.36156e+02	1.46700e+03	1.00679e+00	2.34500e+02
1468	2.36341e+02	1.46800e+03	1.00676e+00	2.34667e+02
1469	2.36496e+02	1.46900e+03	1.00673e+00	2.34833e+02
1470	2.36665e+02	1.47000e+03	1.00670e+00	2.35000e+02
1471	2.36827e+02	1.47100e+03	1.00667e+00	2.35167e+02
1472	2.36996e+02	1.47200e+03	1.00664e+00	2.35333e+02
1473	2.37160e+02	1.47300e+03	1.00661e+00	2.35500e+02
1474	2.37327e+02	1.47400e+03	1.00659e+00	2.35667e+02
1475	2.37490e+02	1.47500e+03	1.00657e+00	2.35833e+02
1476	2.37663e+02	1.47600e+03	1.00655e+00	2.36000e+02
1477	2.37819e+02	1.47700e+03	1.00653e+00	2.36167e+02
1478	2.37991e+02	1.47800e+03	1.00651e+00	2.36333e+02
1479	2.38161e+02	1.47900e+03	1.00648e+00	2.36500e+02
1480	2.38326e+02	1.48000e+03	1.00644e+00	2.36667e+02
1481	2.38490e+02	1.48100e+03	1.00640e+00	2.36833e+02
1482	2.38643e+02	1.48200e+03	1.00637e+00	2.37000e+02
1483	2.38816e+02	1.48300e+03	1.00633e+00	2.37167e+02
1484	2.38979e+02	1.48400e+03	1.00629e+00	2.37333e+02
1485	2.39141e+02	1.48500e+03	1.00625e+00	2.37500e+02
1486	2.39309e+02	1.48600e+03	1.00621e+00	2.37667e+02
1487	2.39478e+02	1.48700e+03	1.00618e+00	2.37833e+02
1488	2.39640e+02	1.48800e+03	1.00616e+00	2.38000e+02
1489	2.39802e+02	1.48900e+03	1.00614e+00	2.38167e+02
1490	2.39965e+02	1.49000e+03	1.00612e+00	2.38333e+02
1491	2.40140e+02	1.49100e+03	1.00611e+00	2.38500e+02
1492	2.40305e+02	1.49200e+03	1.00612e+00	2.38667e+02
1493	2.40465e+02	1.49300e+03	1.00613e+00	2.38833e+02
1494	2.40632e+02	1.49400e+03	1.00615e+00	2.39000e+02
1495	2.40808e+02	1.49500e+03	1.00616e+00	2.39167e+02
1496	2.40965e+02	1.49600e+03	1.00618e+00	2.39333e+02
1497	2.41128e+02	1.49700e+03	1.00619e+00	2.39500e+02
1498	2.41289e+02	1.49800e+03	1.00619e+00	2.39667e+02
1499	2.41462e+02	1.49900e+03	1.00619e+00	2.39833e+02
1500	2.41623e+02	1.50000e+03	1.00616e+00	2.40000e+02
1501	2.41785e+02	1.50100e+03	1.00613e+00	2.40167e+02
1502	2.41950e+02	1.50200e+03	1.00611e+00	2.40333e+02
1503	2.42119e+02	1.50300e+03	1.00608e+00	2.40500e+02
1504	2.42293e+02	1.50400e+03	1.00603e+00	2.40667e+02
1505	2.42457e+02	1.50500e+03	1.00599e+00	2.40833e+02
1506	2.42632e+02	1.50600e+03	1.00595e+00	2.41000e+02
1507	2.42794e+02	1.50700e+03	1.00592e+00	2.41167e+02
1508	2.42955e+02	1.50800e+03	1.00588e+00	2.41333e+02
1509	2.43116e+02	1.50900e+03	1.00585e+00	2.41500e+02
1510	2.43279e+02	1.51000e+03	1.00582e+00	2.41667e+02
1511	2.43456e+02	1.51100e+03	1.00580e+00	2.41833e+02
1512	2.43618e+02	1.51200e+03	1.00579e+00	2.42000e+02
1513	2.43796e+02	1.51300e+03	1.00577e+00	2.42167e+02
1514	2.43962e+02	1.51400e+03	1.00575e+00	2.42333e+02
1515	2.44127e+02	1.51500e+03	1.00573e+00	2.42500e+02
1516	2.44299e+02	1.51600e+03	1.00571e+00	2.42667e+02
1517	2.44464e+02	1.51700e+03	1.00568e+00	2.42833e+02
1518	2.44626e+02	1.51800e+03	1.00565e+00	2.43000e+02
1519	2.44799e+02	1.51900e+03	1.00563e+00	2.43167e+02
1520	2.44960e+02	1.52000e+03	1.00561e+00	2.43333e+02
1521	2.45137e+02	1.52100e+03	1.00561e+00	2.43500e+02
1522	2.45299e+02	1.52200e+03	1.00562e+00	2.43667e+02
1523	2.45463e+02	1.52300e+03	1.00564e+00	2.43833e+02
1524	2.45629e+02	1.52400e+03	1.00569e+00	2.44000e+02
1525	2.45796e+02	1.52500e+03	1.00573e+00	2.44167e+02
1526	2.45967e+02	1.52600e+03	1.00575e+00	2.44333e+02
1527	2.46144e+02	1.52700e+03	1.00577e+00	2.44500e+02
1528	2.46304e+02	1.52800e+03	1.00576e+00	2.44667e+02
1529	2.46464e+02	1.52900e+03	1.00573e+00	2.44833e+02
1530	2.46642e+02	1.53000e+03	1.00571e+00	2.45000e+02
1531	2.46799e+02	1.53100e+03	1.00567e+00	2.45167e+02
1532	2.46974e+02	1.53200e+03	1.00560e+00	2.45333e+02
1533	2.47142e+02	1.53300e+03	1.00555e+00	2.45500e+02
1534	2.47301e+02	1.53400e+03	1.00552e+00	2.45667e+02
1535	2.47476e+02	1.53500e+03	1.00548e+00	2.45833e+02
1536	2.47647e+02	1.53600e+03	1.00547e+00	2.46000e+02
1537	2.47815e+02	1.53700e+03	1.00545e+00	2.46167e+02
1538	2.47981e+02	1.53800e+03	1.00543e+00	2.46333e+02
1539	2.48149e+02	1.53900e+03	1.00541e+00	2.46500e+02
1540	2.48316e+02	1.54000e+03	1.00538e+00	2.46667e+02
1541	2.48473e+02	1.54100e+03	1.00536e+00	2.46833e+02
1542	2.48641e+02	1.54200e+03	1.00532e+00	2.47000e+02
1543	2.48811e+02	1.54300e+03	1.00529e+00	2.47167e+02
1544	2.48977e+02	1.54400e+03	1.00525e+00	2.47333e+02
1545	2.49146e+02	1.54500e+03	1.00522e+00	2.47500e+02
1546	2.49318e+02	1.54600e+03	1.00519e+00	2.47667e+02
1547	2.49482e+02	1.54700e+03	1.00517e+00	2.47833e+02
1548	2.49641e+02	1.54800e+03	1.00516e+00	2.48000e+02
1549	2.49813e+02	1.54900e+03	1.00514e+00	2.48167e+02
1550	2.49978e+02	1.55000e+03	1.00512e+00	2.48333e+02
1551	2.50137e+02	1.55100e+03	1.00510e+00	2.48500e+02
1552	2.50314e+02	1.55200e+03	1.00508e+00	2.48667e+02
1553	2.50476e+02	1.55300e+03	1.00507e+00	2.48833e+02
1554	2.50650e+02	1.55400e+03	1.00505e+00	2.49000e+02
1555	2.50819e+02	1.55500e+03	1.00504e+00	2.49167e+02
1556	2.50985e+02	1.55600e+03	1.00502e+00	2.49333e+02
1557	2.51151e+02	1.55700e+03	1.00501e+00	2.49500e+02
1558	2.51316e+02	1.55800e+03	1.00499e+00	2.49667e+02
1559	2.51488e+02	1.55900e+03	1.00497e+00	2.49833e+02
1560	2.51650e+02	1.56000e+03	1.00494e+00	2.50000e+02
1561	2.51829e+02	1.56100e+03	1.00492e+00	2.50167e+02
1562	2.51986e+02	1.56200e+03	1.00489e+00	2.50333e+02
1563	2.52156e+02	1.56300e+03	1.00486e+00	2.50500e+02
1564	2.52315e+02	1.56400e+03	1.00481e+00	2.50667e+02
1565	2.52485e+02	1.56500e+03	1.00478e+00	2.50833e+02
1566	2.52654e+02	1.56600e+03	1.00475e+00	2.51000e+02
1567	2.52812e+02	1.56700e+03	1.00473e+00	2.51167e+02
1568	2.52983e+02	1.56800e+03	1.00471e+00	2.51333e+02
1569	2.53160e+02	1.56900e+03	1.00470e+00	2.51500e+02
1570	2.53327e+02	1.57000e+03	1.00468e+00	2.51667e+02
1571	2.53488e+02	1.57100e+03	1.00466e+00	2.51833e+02
1572	2.53655e+02	1.57200e+03	1.00464e+00	2.52000e+02
1573	2.53824e+02	1.57300e+03	1.00461e+00	2.52167e+02
1574	2.53991e+02	1.57400e+03	1.00458e+00	2.52333e+02
1575	2.54157e+02	1.57500e+03	1.00454e+00	2.52500e+02
1576	2.54320e+02	1.57600e+03	1.00449e+00	2.52667e+02
1577	2.54487e+02	1.57700e+03	1.00444e+00	2.52833e+02
1578	2.54648e+02	1.57800e+03	1.00440e+00	2.53000e+02
1579	2.54827e+02	1.57900e+03	1.00435e+00	2.53167e+02
1580	2.54996e+02	1.58000e+03	1.00430e+00	2.53333e+02
1581	2.55154e+02	1.58100e+03	1.00426e+00	2.53500e+02
1582	2.55331e+02	1.58200e+03	1.00421e+00	2.53667e+02
1583	2.55491e+02	1.58300e+03	1.00417e+00	2.53833e+02
1584	2.55661e+02	1.58400e+03	1.00412e+00	2.54000e+02
1585	2.55832e+02	1.58500e+03	1.00407e+00	2.54167e+02
1586	2.56003e+02	1.58600e+03	1.00403e+00	2.54333e+02
1587	2.56167e+02	1.58700e+03	1.00398e+00	2.54500e+02
1588	2.56321e+02	1.58800e+03	1.00394e+00	2.54667e+02
1589	2.56505e+02	1.58900e+03	1.00391e+00	2.54833e+02
1590	2.56669e+02	1.59000e+03	1.00389e+00	2.55000e+02
1591	2.56837e+02	1.59100e+03	1.00388e+00	2.55167e+02
1592	2.57010e+02	1.59200e+03	1.00390e+00	2.55333e+02
1593	2.57181e+02	1.59300e+03	1.00391e+00	2.55500e+02
1594	2.57335e+02	1.59400e+03	1.00392e+00	2.55667e+02
1595	2.57503e+02	1.59500e+03	1.00394e+00	2.55833e+02
1596	2.57672e+02	1.59600e+03	1.00396e+00	2.56000e+02
1597	2.57836e+02	1.59700e+03	1.00397e+00	2.56167e+02
1598	2.58010e+02	1.59800e+03	1.00398e+00	2.56333e+02
