Repository: FireDynamics/FireSciPy

Experimental data from TGA experiments.
Sample material is powdered black cast poly methyl methacrylate (PMMA).
The experiments were conducted with a Mettler Toledo TGA/DSC 3+.
Various constant heating rate were used to conduct the TGA experimensts.
The full data with different sample masses and sample configurations
can be found here:
Armbrust, F., Zehfuß, J., Riese, O., 2025. Thermogravimetric And Microscale Calorimeter Data on Cast PMMA.
https://doi.org/10.24355/dbbs.084-202504170956-0

The data set was used for the following manuscript:
Armbrust, F., Hehnen, T., Zehfuß, J., Riese, O., Arnold, L., 2025.

File: docs/tutorials/pyrolysis/data/tga_dynamic_n2_dyn10_powder_1mg_r3.txt (part 1 of 5)
index	ts	t	weight	tr
[#]	[°C]	[s]	[mg]	[°C]
843	1.30984e+02	8.43000e+02	9.59850e-01	1.30500e+02
844	1.31159e+02	8.44000e+02	9.59859e-01	1.30667e+02
845	1.31325e+02	8.45000e+02	9.59863e-01	1.30833e+02
846	1.31489e+02	8.46000e+02	9.59868e-01	1.31000e+02
847	1.31648e+02	8.47000e+02	9.59872e-01	1.31167e+02
848	1.31820e+02	8.48000e+02	9.59884e-01	1.31333e+02
849	1.31999e+02	8.49000e+02	9.59890e-01	1.31500e+02
850	1.32168e+02	8.50000e+02	9.59897e-01	1.31667e+02
851	1.32342e+02	8.51000e+02	9.59904e-01	1.31833e+02
852	1.32512e+02	8.52000e+02	9.59912e-01	1.32000e+02
853	1.32665e+02	8.53000e+02	9.59922e-01	1.32167e+02
854	1.32833e+02	8.54000e+02	9.59934e-01	1.32333e+02
855	1.33011e+02	8.55000e+02	9.59946e-01	1.32500e+02
856	1.33182e+02	8.56000e+02	9.59962e-01	1.32667e+02
857	1.33350e+02	8.57000e+02	9.59972e-01	1.32833e+02
858	1.33509e+02	8.58000e+02	9.59978e-01	1.33000e+02
859	1.33689e+02	8.59000e+02	9.59982e-01	1.33167e+02
860	1.33853e+02	8.60000e+02	9.59973e-01	1.33333e+02
861	1.34023e+02	8.61000e+02	9.59965e-01	1.33500e+02
862	1.34200e+02	8.62000e+02	9.59956e-01	1.33667e+02
863	1.34358e+02	8.63000e+02	9.59946e-01	1.33833e+02
864	1.34531e+02	8.64000e+02	9.59925e-01	1.34000e+02
865	1.34690e+02	8.65000e+02	9.59907e-01	1.34167e+02
866	1.34874e+02	8.66000e+02	9.59888e-01	1.34333e+02
867	1.35034e+02	8.67000e+02	9.59866e-01	1.34500e+02
868	1.35200e+02	8.68000e+02	9.59840e-01	1.34667e+02
869	1.35361e+02	8.69000e+02	9.59813e-01	1.34833e+02
870	1.35538e+02	8.70000e+02	9.59784e-01	1.35000e+02
871	1.35709e+02	8.71000e+02	9.59755e-01	1.35167e+02
872	1.35873e+02	8.72000e+02	9.59720e-01	1.35333e+02
873	1.36044e+02	8.73000e+02	9.59688e-01	1.35500e+02
874	1.36222e+02	8.74000e+02	9.59655e-01	1.35667e+02
875	1.36388e+02	8.75000e+02	9.59620e-01	1.35833e+02
876	1.36556e+02	8.76000e+02	9.59581e-01	1.36000e+02
877	1.36727e+02	8.77000e+02	9.59542e-01	1.36167e+02
878	1.36891e+02	8.78000e+02	9.59504e-01	1.36333e+02
879	1.37048e+02	8.79000e+02	9.59469e-01	1.36500e+02
880	1.37235e+02	8.80000e+02	9.59436e-01	1.36667e+02
881	1.37402e+02	8.81000e+02	9.59410e-01	1.36833e+02
882	1.37575e+02	8.82000e+02	9.59389e-01	1.37000e+02
883	1.37740e+02	8.83000e+02	9.59369e-01	1.37167e+02
884	1.37907e+02	8.84000e+02	9.59367e-01	1.37333e+02
885	1.38076e+02	8.85000e+02	9.59356e-01	1.37500e+02
886	1.38242e+02	8.86000e+02	9.59343e-01	1.37667e+02
887	1.38413e+02	8.87000e+02	9.59330e-01	1.37833e+02
888	1.38578e+02	8.88000e+02	9.59316e-01	1.38000e+02
889	1.38749e+02	8.89000e+02	9.59303e-01	1.38167e+02
890	1.38911e+02	8.90000e+02	9.59291e-01	1.38333e+02
891	1.39094e+02	8.91000e+02	9.59280e-01	1.38500e+02
892	1.39261e+02	8.92000e+02	9.59273e-01	1.38667e+02
893	1.39429e+02	8.93000e+02	9.59268e-01	1.38833e+02
894	1.39590e+02	8.94000e+02	9.59266e-01	1.39000e+02
895	1.39758e+02	8.95000e+02	9.59265e-01	1.39167e+02
896	1.39926e+02	8.96000e+02	9.59269e-01	1.39333e+02
897	1.40096e+02	8.97000e+02	9.59266e-01	1.39500e+02
898	1.40265e+02	8.98000e+02	9.59259e-01	1.39667e+02
899	1.40428e+02	8.99000e+02	9.59250e-01	1.39833e+02
900	1.40599e+02	9.00000e+02	9.59230e-01	1.40000e+02
901	1.40772e+02	9.01000e+02	9.59212e-01	1.40167e+02
902	1.40939e+02	9.02000e+02	9.59192e-01	1.40333e+02
903	1.41109e+02	9.03000e+02	9.59171e-01	1.40500e+02
904	1.41289e+02	9.04000e+02	9.59141e-01	1.40667e+02
905	1.41453e+02	9.05000e+02	9.59114e-01	1.40833e+02
906	1.41617e+02	9.06000e+02	9.59087e-01	1.41000e+02
907	1.41778e+02	9.07000e+02	9.59059e-01	1.41167e+02
908	1.41961e+02	9.08000e+02	9.59032e-01	1.41333e+02
909	1.42129e+02	9.09000e+02	9.59007e-01	1.41500e+02
910	1.42303e+02	9.10000e+02	9.58986e-01	1.41667e+02
911	1.42462e+02	9.11000e+02	9.58966e-01	1.41833e+02
912	1.42629e+02	9.12000e+02	9.58956e-01	1.42000e+02
913	1.42807e+02	9.13000e+02	9.58944e-01	1.42167e+02
914	1.42966e+02	9.14000e+02	9.58931e-01	1.42333e+02
915	1.43139e+02	9.15000e+02	9.58917e-01	1.42500e+02
916	1.43322e+02	9.16000e+02	9.58904e-01	1.42667e+02
917	1.43480e+02	9.17000e+02	9.58881e-01	1.42833e+02
918	1.43650e+02	9.18000e+02	9.58848e-01	1.43000e+02
919	1.43814e+02	9.19000e+02	9.58808e-01	1.43167e+02
920	1.43986e+02	9.20000e+02	9.58733e-01	1.43333e+02
921	1.44164e+02	9.21000e+02	9.58659e-01	1.43500e+02
922	1.44310e+02	9.22000e+02	9.58582e-01	1.43667e+02
923	1.44483e+02	9.23000e+02	9.58504e-01	1.43833e+02
924	1.44658e+02	9.24000e+02	9.58421e-01	1.44000e+02
925	1.44830e+02	9.25000e+02	9.58372e-01	1.44167e+02
926	1.44992e+02	9.26000e+02	9.58346e-01	1.44333e+02
927	1.45166e+02	9.27000e+02	9.58334e-01	1.44500e+02
928	1.45341e+02	9.28000e+02	9.58412e-01	1.44667e+02
929	1.45503e+02	9.29000e+02	9.58473e-01	1.44833e+02
930	1.45678e+02	9.30000e+02	9.58538e-01	1.45000e+02
931	1.45845e+02	9.31000e+02	9.58606e-01	1.45167e+02
932	1.46002e+02	9.32000e+02	9.58701e-01	1.45333e+02
933	1.46178e+02	9.33000e+02	9.58752e-01	1.45500e+02
934	1.46358e+02	9.34000e+02	9.58779e-01	1.45667e+02
935	1.46519e+02	9.35000e+02	9.58793e-01	1.45833e+02
936	1.46690e+02	9.36000e+02	9.58721e-01	1.46000e+02
937	1.46862e+02	9.37000e+02	9.58665e-01	1.46167e+02
938	1.47033e+02	9.38000e+02	9.58600e-01	1.46333e+02
939	1.47199e+02	9.39000e+02	9.58524e-01	1.46500e+02
940	1.47364e+02	9.40000e+02	9.58395e-01	1.46667e+02
941	1.47537e+02	9.41000e+02	9.58291e-01	1.46833e+02
942	1.47697e+02	9.42000e+02	9.58192e-01	1.47000e+02
943	1.47876e+02	9.43000e+02	9.58095e-01	1.47167e+02
944	1.48049e+02	9.44000e+02	9.58008e-01	1.47333e+02
945	1.48207e+02	9.45000e+02	9.57931e-01	1.47500e+02
946	1.48376e+02	9.46000e+02	9.57861e-01	1.47667e+02
947	1.48554e+02	9.47000e+02	9.57797e-01	1.47833e+02
948	1.48715e+02	9.48000e+02	9.57766e-01	1.48000e+02
949	1.48893e+02	9.49000e+02	9.57728e-01	1.48167e+02
950	1.49062e+02	9.50000e+02	9.57695e-01	1.48333e+02
951	1.49233e+02	9.51000e+02	9.57669e-01	1.48500e+02
952	1.49398e+02	9.52000e+02	9.57669e-01	1.48667e+02
953	1.49552e+02	9.53000e+02	9.57665e-01	1.48833e+02
954	1.49726e+02	9.54000e+02	9.57662e-01	1.49000e+02
955	1.49896e+02	9.55000e+02	9.57661e-01	1.49167e+02
956	1.50082e+02	9.56000e+02	9.57667e-01	1.49333e+02
957	1.50232e+02	9.57000e+02	9.57657e-01	1.49500e+02
958	1.50409e+02	9.58000e+02	9.57637e-01	1.49667e+02
959	1.50579e+02	9.59000e+02	9.57611e-01	1.49833e+02
960	1.50742e+02	9.60000e+02	9.57551e-01	1.50000e+02
961	1.50920e+02	9.61000e+02	9.57497e-01	1.50167e+02
962	1.51085e+02	9.62000e+02	9.57441e-01	1.50333e+02
963	1.51253e+02	9.63000e+02	9.57383e-01	1.50500e+02
964	1.51428e+02	9.64000e+02	9.57311e-01	1.50667e+02
965	1.51594e+02	9.65000e+02	9.57250e-01	1.50833e+02
966	1.51762e+02	9.66000e+02	9.57192e-01	1.51000e+02
967	1.51929e+02	9.67000e+02	9.57136e-01	1.51167e+02
968	1.52105e+02	9.68000e+02	9.57092e-01	1.51333e+02
969	1.52272e+02	9.69000e+02	9.57048e-01	1.51500e+02
970	1.52434e+02	9.70000e+02	9.57009e-01	1.51667e+02
971	1.52605e+02	9.71000e+02	9.56974e-01	1.51833e+02
972	1.52768e+02	9.72000e+02	9.56953e-01	1.52000e+02
973	1.52936e+02	9.73000e+02	9.56928e-01	1.52167e+02
974	1.53123e+02	9.74000e+02	9.56903e-01	1.52333e+02
975	1.53285e+02	9.75000e+02	9.56877e-01	1.52500e+02
976	1.53446e+02	9.76000e+02	9.56846e-01	1.52667e+02
977	1.53619e+02	9.77000e+02	9.56805e-01	1.52833e+02
978	1.53801e+02	9.78000e+02	9.56758e-01	1.53000e+02
979	1.53956e+02	9.79000e+02	9.56708e-01	1.53167e+02
980	1.54132e+02	9.80000e+02	9.56635e-01	1.53333e+02
981	1.54296e+02	9.81000e+02	9.56572e-01	1.53500e+02
982	1.54471e+02	9.82000e+02	9.56509e-01	1.53667e+02
983	1.54636e+02	9.83000e+02	9.56445e-01	1.53833e+02
984	1.54803e+02	9.84000e+02	9.56375e-01	1.54000e+02
985	1.54974e+02	9.85000e+02	9.56302e-01	1.54167e+02
986	1.55130e+02	9.86000e+02	9.56229e-01	1.54333e+02
987	1.55305e+02	9.87000e+02	9.56154e-01	1.54500e+02
988	1.55474e+02	9.88000e+02	9.56073e-01	1.54667e+02
989	1.55650e+02	9.89000e+02	9.55999e-01	1.54833e+02
990	1.55819e+02	9.90000e+02	9.55935e-01	1.55000e+02
991	1.55981e+02	9.91000e+02	9.55878e-01	1.55167e+02
992	1.56160e+02	9.92000e+02	9.55851e-01	1.55333e+02
993	1.56323e+02	9.93000e+02	9.55830e-01	1.55500e+02
994	1.56501e+02	9.94000e+02	9.55817e-01	1.55667e+02
995	1.56665e+02	9.95000e+02	9.55809e-01	1.55833e+02
996	1.56839e+02	9.96000e+02	9.55835e-01	1.56000e+02
997	1.56999e+02	9.97000e+02	9.55835e-01	1.56167e+02
998	1.57167e+02	9.98000e+02	9.55824e-01	1.56333e+02
999	1.57336e+02	9.99000e+02	9.55807e-01	1.56500e+02
1000	1.57499e+02	1.00000e+03	9.55761e-01	1.56667e+02
1001	1.57667e+02	1.00100e+03	9.55716e-01	1.56833e+02
1002	1.57842e+02	1.00200e+03	9.55667e-01	1.57000e+02
1003	1.58014e+02	1.00300e+03	9.55615e-01	1.57167e+02
1004	1.58178e+02	1.00400e+03	9.55546e-01	1.57333e+02
1005	1.58339e+02	1.00500e+03	9.55494e-01	1.57500e+02
1006	1.58514e+02	1.00600e+03	9.55448e-01	1.57667e+02
1007	1.58694e+02	1.00700e+03	9.55405e-01	1.57833e+02
1008	1.58857e+02	1.00800e+03	9.55379e-01	1.58000e+02
1009	1.59025e+02	1.00900e+03	9.55344e-01	1.58167e+02
1010	1.59197e+02	1.01000e+03	9.55307e-01	1.58333e+02
1011	1.59362e+02	1.01100e+03	9.55269e-01	1.58500e+02
1012	1.59534e+02	1.01200e+03	9.55217e-01	1.58667e+02
1013	1.59707e+02	1.01300e+03	9.55154e-01	1.58833e+02
1014	1.59870e+02	1.01400e+03	9.55082e-01	1.59000e+02
1015	1.60049e+02	1.01500e+03	9.55004e-01	1.59167e+02
1016	1.60215e+02	1.01600e+03	9.54900e-01	1.59333e+02
1017	1.60371e+02	1.01700e+03	9.54812e-01	1.59500e+02
1018	1.60553e+02	1.01800e+03	9.54729e-01	1.59667e+02
1019	1.60718e+02	1.01900e+03	9.54648e-01	1.59833e+02
1020	1.60890e+02	1.02000e+03	9.54575e-01	1.60000e+02
1021	1.61055e+02	1.02100e+03	9.54503e-01	1.60167e+02
1022	1.61214e+02	1.02200e+03	9.54435e-01	1.60333e+02
1023	1.61393e+02	1.02300e+03	9.54370e-01	1.60500e+02
1024	1.61565e+02	1.02400e+03	9.54329e-01	1.60667e+02
1025	1.61728e+02	1.02500e+03	9.54289e-01	1.60833e+02
1026	1.61900e+02	1.02600e+03	9.54257e-01	1.61000e+02
1027	1.62069e+02	1.02700e+03	9.54229e-01	1.61167e+02
1028	1.62231e+02	1.02800e+03	9.54226e-01	1.61333e+02
1029	1.62397e+02	1.02900e+03	9.54208e-01	1.61500e+02
1030	1.62580e+02	1.03000e+03	9.54184e-01	1.61667e+02
1031	1.62738e+02	1.03100e+03	9.54155e-01	1.61833e+02
1032	1.62924e+02	1.03200e+03	9.54106e-01	1.62000e+02
1033	1.63076e+02	1.03300e+03	9.54048e-01	1.62167e+02
1034	1.63241e+02	1.03400e+03	9.53980e-01	1.62333e+02
1035	1.63416e+02	1.03500e+03	9.53904e-01	1.62500e+02
1036	1.63586e+02	1.03600e+03	9.53784e-01	1.62667e+02
1037	1.63750e+02	1.03700e+03	9.53678e-01	1.62833e+02
1038	1.63920e+02	1.03800e+03	9.53574e-01	1.63000e+02
1039	1.64091e+02	1.03900e+03	9.53470e-01	1.63167e+02
1040	1.64255e+02	1.04000e+03	9.53354e-01	1.63333e+02
1041	1.64431e+02	1.04100e+03	9.53250e-01	1.63500e+02
1042	1.64604e+02	1.04200e+03	9.53153e-01	1.63667e+02
1043	1.64772e+02	1.04300e+03	9.53060e-01	1.63833e+02
1044	1.64936e+02	1.04400e+03	9.52987e-01	1.64000e+02
1045	1.65102e+02	1.04500e+03	9.52911e-01	1.64167e+02
1046	1.65287e+02	1.04600e+03	9.52838e-01	1.64333e+02
1047	1.65441e+02	1.04700e+03	9.52765e-01	1.64500e+02
1048	1.65602e+02	1.04800e+03	9.52705e-01	1.64667e+02
1049	1.65773e+02	1.04900e+03	9.52636e-01	1.64833e+02
1050	1.65945e+02	1.05000e+03	9.52568e-01	1.65000e+02
1051	1.66115e+02	1.05100e+03	9.52500e-01	1.65167e+02
1052	1.66307e+02	1.05200e+03	9.52434e-01	1.65333e+02
1053	1.66455e+02	1.05300e+03	9.52371e-01	1.65500e+02
1054	1.66622e+02	1.05400e+03	9.52309e-01	1.65667e+02
1055	1.66804e+02	1.05500e+03	9.52245e-01	1.65833e+02
1056	1.66972e+02	1.05600e+03	9.52186e-01	1.66000e+02
1057	1.67136e+02	1.05700e+03	9.52118e-01	1.66167e+02
1058	1.67299e+02	1.05800e+03	9.52040e-01	1.66333e+02
1059	1.67463e+02	1.05900e+03	9.51957e-01	1.66500e+02
1060	1.67645e+02	1.06000e+03	9.51847e-01	1.66667e+02
1061	1.67812e+02	1.06100e+03	9.51738e-01	1.66833e+02
1062	1.67957e+02	1.06200e+03	9.51626e-01	1.67000e+02
1063	1.68129e+02	1.06300e+03	9.51510e-01	1.67167e+02
1064	1.68316e+02	1.06400e+03	9.51374e-01	1.67333e+02
1065	1.68485e+02	1.06500e+03	9.51253e-01	1.67500e+02
1066	1.68650e+02	1.06600e+03	9.51136e-01	1.67667e+02
1067	1.68815e+02	1.06700e+03	9.51021e-01	1.67833e+02
1068	1.68987e+02	1.06800e+03	9.50921e-01	1.68000e+02
1069	1.69152e+02	1.06900e+03	9.50820e-01	1.68167e+02
1070	1.69326e+02	1.07000e+03	9.50721e-01	1.68333e+02
1071	1.69499e+02	1.07100e+03	9.50623e-01	1.68500e+02
1072	1.69673e+02	1.07200e+03	9.50525e-01	1.68667e+02
1073	1.69842e+02	1.07300e+03	9.50415e-01	1.68833e+02
1074	1.70005e+02	1.07400e+03	9.50299e-01	1.69000e+02
1075	1.70166e+02	1.07500e+03	9.50177e-01	1.69167e+02
1076	1.70340e+02	1.07600e+03	9.50026e-01	1.69333e+02
1077	1.70513e+02	1.07700e+03	9.49881e-01	1.69500e+02
1078	1.70683e+02	1.07800e+03	9.49734e-01	1.69667e+02
1079	1.70854e+02	1.07900e+03	9.49584e-01	1.69833e+02
1080	1.71023e+02	1.08000e+03	9.49419e-01	1.70000e+02
1081	1.71183e+02	1.08100e+03	9.49264e-01	1.70167e+02
1082	1.71338e+02	1.08200e+03	9.49116e-01	1.70333e+02
1083	1.71520e+02	1.08300e+03	9.48972e-01	1.70500e+02
1084	1.71689e+02	1.08400e+03	9.48834e-01	1.70667e+02
1085	1.71864e+02	1.08500e+03	9.48689e-01	1.70833e+02
1086	1.72032e+02	1.08600e+03	9.48538e-01	1.71000e+02
1087	1.72198e+02	1.08700e+03	9.48381e-01	1.71167e+02
1088	1.72368e+02	1.08800e+03	9.48208e-01	1.71333e+02
1089	1.72548e+02	1.08900e+03	9.48027e-01	1.71500e+02
1090	1.72709e+02	1.09000e+03	9.47840e-01	1.71667e+02
1091	1.72881e+02	1.09100e+03	9.47651e-01	1.71833e+02
1092	1.73043e+02	1.09200e+03	9.47439e-01	1.72000e+02
1093	1.73207e+02	1.09300e+03	9.47243e-01	1.72167e+02
1094	1.73384e+02	1.09400e+03	9.47055e-01	1.72333e+02
1095	1.73556e+02	1.09500e+03	9.46871e-01	1.72500e+02
1096	1.73714e+02	1.09600e+03	9.46715e-01	1.72667e+02
1097	1.73885e+02	1.09700e+03	9.46559e-01	1.72833e+02
1098	1.74048e+02	1.09800e+03	9.46406e-01	1.73000e+02
1099	1.74217e+02	1.09900e+03	9.46255e-01	1.73167e+02
1100	1.74388e+02	1.10000e+03	9.46128e-01	1.73333e+02
1101	1.74549e+02	1.10100e+03	9.45986e-01	1.73500e+02
1102	1.74727e+02	1.10200e+03	9.45837e-01	1.73667e+02
1103	1.74900e+02	1.10300e+03	9.45686e-01	1.73833e+02
1104	1.75070e+02	1.10400e+03	9.45521e-01	1.74000e+02
1105	1.75231e+02	1.10500e+03	9.45355e-01	1.74167e+02
1106	1.75399e+02	1.10600e+03	9.45186e-01	1.74333e+02
1107	1.75563e+02	1.10700e+03	9.45015e-01	1.74500e+02
1108	1.75735e+02	1.10800e+03	9.44823e-01	1.74667e+02
1109	1.75903e+02	1.10900e+03	9.44636e-01	1.74833e+02
1110	1.76071e+02	1.11000e+03	9.44445e-01	1.75000e+02
1111	1.76250e+02	1.11100e+03	9.44249e-01	1.75167e+02
1112	1.76412e+02	1.11200e+03	9.44036e-01	1.75333e+02
1113	1.76581e+02	1.11300e+03	9.43824e-01	1.75500e+02
1114	1.76757e+02	1.11400e+03	9.43613e-01	1.75667e+02
1115	1.76919e+02	1.11500e+03	9.43403e-01	1.75833e+02
1116	1.77098e+02	1.11600e+03	9.43192e-01	1.76000e+02
1117	1.77252e+02	1.11700e+03	9.42998e-01	1.76167e+02
1118	1.77434e+02	1.11800e+03	9.42816e-01	1.76333e+02
1119	1.77597e+02	1.11900e+03	9.42640e-01	1.76500e+02
1120	1.77755e+02	1.12000e+03	9.42495e-01	1.76667e+02
1121	1.77936e+02	1.12100e+03	9.42333e-01	1.76833e+02
1122	1.78099e+02	1.12200e+03	9.42164e-01	1.77000e+02
1123	1.78274e+02	1.12300e+03	9.41990e-01	1.77167e+02
1124	1.78452e+02	1.12400e+03	9.41804e-01	1.77333e+02
1125	1.78609e+02	1.12500e+03	9.41610e-01	1.77500e+02
1126	1.78777e+02	1.12600e+03	9.41409e-01	1.77667e+02
1127	1.78946e+02	1.12700e+03	9.41204e-01	1.77833e+02
1128	1.79103e+02	1.12800e+03	9.40968e-01	1.78000e+02
1129	1.79279e+02	1.12900e+03	9.40747e-01	1.78167e+02
1130	1.79451e+02	1.13000e+03	9.40526e-01	1.78333e+02
1131	1.79616e+02	1.13100e+03	9.40305e-01	1.78500e+02
1132	1.79784e+02	1.13200e+03	9.40083e-01	1.78667e+02
1133	1.79957e+02	1.13300e+03	9.39861e-01	1.78833e+02
1134	1.80133e+02	1.13400e+03	9.39638e-01	1.79000e+02
1135	1.80298e+02	1.13500e+03	9.39414e-01	1.79167e+02
1136	1.80464e+02	1.13600e+03	9.39182e-01	1.79333e+02
1137	1.80637e+02	1.13700e+03	9.38945e-01	1.79500e+02
1138	1.80815e+02	1.13800e+03	9.38701e-01	1.79667e+02
1139	1.80984e+02	1.13900e+03	9.38453e-01	1.79833e+02
1140	1.81149e+02	1.14000e+03	9.38187e-01	1.80000e+02
1141	1.81310e+02	1.14100e+03	9.37930e-01	1.80167e+02
1142	1.81476e+02	1.14200e+03	9.37677e-01	1.80333e+02
1143	1.81641e+02	1.14300e+03	9.37426e-01	1.80500e+02
1144	1.81804e+02	1.14400e+03	9.37182e-01	1.80667e+02
1145	1.81986e+02	1.14500e+03	9.36946e-01	1.80833e+02
1146	1.82152e+02	1.14600e+03	9.36720e-01	1.81000e+02
1147	1.82322e+02	1.14700e+03	9.36500e-01	1.81167e+02
1148	1.82496e+02	1.14800e+03	9.36304e-01	1.81333e+02
1149	1.82658e+02	1.14900e+03	9.36096e-01	1.81500e+02
1150	1.82827e+02	1.15000e+03	9.35884e-01	1.81667e+02
1151	1.82997e+02	1.15100e+03	9.35671e-01	1.81833e+02
1152	1.83166e+02	1.15200e+03	9.35458e-01	1.82000e+02
1153	1.83331e+02	1.15300e+03	9.35241e-01	1.82167e+02
1154	1.83498e+02	1.15400e+03	9.35021e-01	1.82333e+02
1155	1.83675e+02	1.15500e+03	9.34798e-01	1.82500e+02
1156	1.83832e+02	1.15600e+03	9.34559e-01	1.82667e+02
1157	1.84004e+02	1.15700e+03	9.34322e-01	1.82833e+02
1158	1.84171e+02	1.15800e+03	9.34079e-01	1.83000e+02
1159	1.84348e+02	1.15900e+03	9.33833e-01	1.83167e+02
1160	1.84515e+02	1.16000e+03	9.33575e-01	1.83333e+02
1161	1.84674e+02	1.16100e+03	9.33327e-01	1.83500e+02
1162	1.84844e+02	1.16200e+03	9.33087e-01	1.83667e+02
1163	1.85010e+02	1.16300e+03	9.32855e-01	1.83833e+02
1164	1.85180e+02	1.16400e+03	9.32643e-01	1.84000e+02
1165	1.85355e+02	1.16500e+03	9.32433e-01	1.84167e+02
1166	1.85518e+02	1.16600e+03	9.32228e-01	1.84333e+02
1167	1.85694e+02	1.16700e+03	9.32025e-01	1.84500e+02
1168	1.85860e+02	1.16800e+03	9.31842e-01	1.84667e+02
1169	1.86029e+02	1.16900e+03	9.31640e-01	1.84833e+02
1170	1.86204e+02	1.17000e+03	9.31428e-01	1.85000e+02
1171	1.86363e+02	1.17100e+03	9.31213e-01	1.85167e+02
1172	1.86531e+02	1.17200e+03	9.30974e-01	1.85333e+02
1173	1.86704e+02	1.17300e+03	9.30745e-01	1.85500e+02
1174	1.86879e+02	1.17400e+03	9.30523e-01	1.85667e+02
1175	1.87033e+02	1.17500e+03	9.30307e-01	1.85833e+02
1176	1.87211e+02	1.17600e+03	9.30102e-01	1.86000e+02
1177	1.87381e+02	1.17700e+03	9.29906e-01	1.86167e+02
1178	1.87548e+02	1.17800e+03	9.29719e-01	1.86333e+02
1179	1.87714e+02	1.17900e+03	9.29538e-01	1.86500e+02
1180	1.87879e+02	1.18000e+03	9.29389e-01	1.86667e+02
1181	1.88051e+02	1.18100e+03	9.29226e-01	1.86833e+02
1182	1.88216e+02	1.18200e+03	9.29059e-01	1.87000e+02
1183	1.88378e+02	1.18300e+03	9.28891e-01	1.87167e+02
1184	1.88565e+02	1.18400e+03	9.28717e-01	1.87333e+02
1185	1.88733e+02	1.18500e+03	9.28537e-01	1.87500e+02
1186	1.88900e+02	1.18600e+03	9.28357e-01	1.87667e+02
1187	1.89063e+02	1.18700e+03	9.28178e-01	1.87833e+02
1188	1.89228e+02	1.18800e+03	9.27987e-01	1.88000e+02
1189	1.89397e+02	1.18900e+03	9.27805e-01	1.88167e+02
1190	1.89563e+02	1.19000e+03	9.27626e-01	1.88333e+02
1191	1.89728e+02	1.19100e+03	9.27448e-01	1.88500e+02
1192	1.89905e+02	1.19200e+03	9.27281e-01	1.88667e+02
1193	1.90080e+02	1.19300e+03	9.27114e-01	1.88833e+02
1194	1.90242e+02	1.19400e+03	9.26948e-01	1.89000e+02
1195	1.90416e+02	1.19500e+03	9.26783e-01	1.89167e+02
1196	1.90575e+02	1.19600e+03	9.26627e-01	1.89333e+02
1197	1.90736e+02	1.19700e+03	9.26467e-01	1.89500e+02
1198	1.90914e+02	1.19800e+03	9.26310e-01	1.89667e+02
1199	1.91074e+02	1.19900e+03	9.26156e-01	1.89833e+02
1200	1.91244e+02	1.20000e+03	9.26016e-01	1.90000e+02
1201	1.91415e+02	1.20100e+03	9.25883e-01	1.90167e+02
1202	1.91577e+02	1.20200e+03	9.25755e-01	1.90333e+02
1203	1.91742e+02	1.20300e+03	9.25630e-01	1.90500e+02
1204	1.91917e+02	1.20400e+03	9.25526e-01	1.90667e+02
1205	1.92100e+02	1.20500e+03	9.25410e-01	1.90833e+02
1206	1.92263e+02	1.20600e+03	9.25287e-01	1.91000e+02
1207	1.92425e+02	1.20700e+03	9.25161e-01	1.91167e+02
1208	1.92601e+02	1.20800e+03	9.25018e-01	1.91333e+02
1209	1.92750e+02	1.20900e+03	9.24873e-01	1.91500e+02
1210	1.92931e+02	1.21000e+03	9.24724e-01	1.91667e+02
1211	1.93095e+02	1.21100e+03	9.24572e-01	1.91833e+02
1212	1.93261e+02	1.21200e+03	9.24397e-01	1.92000e+02
1213	1.93426e+02	1.21300e+03	9.24236e-01	1.92167e+02
1214	1.93606e+02	1.21400e+03	9.24082e-01	1.92333e+02
1215	1.93765e+02	1.21500e+03	9.23931e-01	1.92500e+02
1216	1.93936e+02	1.21600e+03	9.23795e-01	1.92667e+02
1217	1.94104e+02	1.21700e+03	9.23662e-01	1.92833e+02
1218	1.94263e+02	1.21800e+03	9.23533e-01	1.93000e+02
1219	1.94438e+02	1.21900e+03	9.23408e-01	1.93167e+02
1220	1.94609e+02	1.22000e+03	9.23309e-01	1.93333e+02
1221	1.94765e+02	1.22100e+03	9.23199e-01	1.93500e+02
1222	1.94952e+02	1.22200e+03	9.23084e-01	1.93667e+02
1223	1.95112e+02	1.22300e+03	9.22969e-01	1.93833e+02
1224	1.95273e+02	1.22400e+03	9.22848e-01	1.94000e+02
1225	1.95446e+02	1.22500e+03	9.22721e-01	1.94167e+02
1226	1.95606e+02	1.22600e+03	9.22591e-01	1.94333e+02
1227	1.95776e+02	1.22700e+03	9.22458e-01	1.94500e+02
1228	1.95948e+02	1.22800e+03	9.22305e-01	1.94667e+02
1229	1.96111e+02	1.22900e+03	9.22160e-01	1.94833e+02
1230	1.96277e+02	1.23000e+03	9.22017e-01	1.95000e+02
1231	1.96446e+02	1.23100e+03	9.21874e-01	1.95167e+02
1232	1.96620e+02	1.23200e+03	9.21732e-01	1.95333e+02
1233	1.96781e+02	1.23300e+03	9.21598e-01	1.95500e+02
1234	1.96955e+02	1.23400e+03	9.21473e-01	1.95667e+02
1235	1.97121e+02	1.23500e+03	9.21356e-01	1.95833e+02
1236	1.97294e+02	1.23600e+03	9.21288e-01	1.96000e+02
1237	1.97458e+02	1.23700e+03	9.21229e-01	1.96167e+02
1238	1.97631e+02	1.23800e+03	9.21186e-01	1.96333e+02
1239	1.97798e+02	1.23900e+03	9.21153e-01	1.96500e+02
1240	1.97968e+02	1.24000e+03	9.21181e-01	1.96667e+02
1241	1.98137e+02	1.24100e+03	9.21176e-01	1.96833e+02
1242	1.98304e+02	1.24200e+03	9.21158e-01	1.97000e+02
1243	1.98468e+02	1.24300e+03	9.21137e-01	1.97167e+02
1244	1.98644e+02	1.24400e+03	9.21094e-01	1.97333e+02
1245	1.98807e+02	1.24500e+03	9.21047e-01	1.97500e+02
1246	1.98984e+02	1.24600e+03	9.20998e-01	1.97667e+02
1247	1.99141e+02	1.24700e+03	9.20948e-01	1.97833e+02
1248	1.99305e+02	1.24800e+03	9.20871e-01	1.98000e+02
1249	1.99482e+02	1.24900e+03	9.20806e-01	1.98167e+02
1250	1.99652e+02	1.25000e+03	9.20741e-01	1.98333e+02
1251	1.99826e+02	1.25100e+03	9.20674e-01	1.98500e+02
1252	1.99988e+02	1.25200e+03	9.20610e-01	1.98667e+02
1253	2.00158e+02	1.25300e+03	9.20543e-01	1.98833e+02
1254	2.00320e+02	1.25400e+03	9.20473e-01	1.99000e+02
1255	2.00495e+02	1.25500e+03	9.20400e-01	1.99167e+02
1256	2.00645e+02	1.25600e+03	9.20312e-01	1.99333e+02
1257	2.00824e+02	1.25700e+03	9.20223e-01	1.99500e+02
1258	2.00986e+02	1.25800e+03	9.20132e-01	1.99667e+02
1259	2.01160e+02	1.25900e+03	9.20039e-01	1.99833e+02
1260	2.01322e+02	1.26000e+03	9.19938e-01	2.00000e+02
1261	2.01494e+02	1.26100e+03	9.19852e-01	2.00167e+02
1262	2.01660e+02	1.26200e+03	9.19776e-01	2.00333e+02
1263	2.01835e+02	1.26300e+03	9.19707e-01	2.00500e+02
1264	2.01994e+02	1.26400e+03	9.19665e-01	2.00667e+02
1265	2.02169e+02	1.26500e+03	9.19619e-01	2.00833e+02
1266	2.02334e+02	1.26600e+03	9.19576e-01	2.01000e+02
1267	2.02492e+02	1.26700e+03	9.19538e-01	2.01167e+02
1268	2.02671e+02	1.26800e+03	9.19524e-01	2.01333e+02
1269	2.02824e+02	1.26900e+03	9.19497e-01	2.01500e+02
1270	2.03000e+02	1.27000e+03	9.19463e-01	2.01667e+02
1271	2.03176e+02	1.27100e+03	9.19428e-01	2.01833e+02
1272	2.03332e+02	1.27200e+03	9.19386e-01	2.02000e+02
1273	2.03509e+02	1.27300e+03	9.19336e-01	2.02167e+02
1274	2.03660e+02	1.27400e+03	9.19282e-01	2.02333e+02
1275	2.03838e+02	1.27500e+03	9.19224e-01	2.02500e+02
1276	2.04009e+02	1.27600e+03	9.19142e-01	2.02667e+02
1277	2.04175e+02	1.27700e+03	9.19071e-01	2.02833e+02
1278	2.04342e+02	1.27800e+03	9.19001e-01	2.03000e+02
1279	2.04510e+02	1.27900e+03	9.18933e-01	2.03167e+02
1280	2.04690e+02	1.28000e+03	9.18868e-01	2.03333e+02
1281	2.04845e+02	1.28100e+03	9.18811e-01	2.03500e+02
1282	2.05011e+02	1.28200e+03	9.18758e-01	2.03667e+02
1283	2.05188e+02	1.28300e+03	9.18706e-01	2.03833e+02
1284	2.05357e+02	1.28400e+03	9.18667e-01	2.04000e+02
1285	2.05528e+02	1.28500e+03	9.18617e-01	2.04167e+02
1286	2.05690e+02	1.28600e+03	9.18563e-01	2.04333e+02
1287	2.05869e+02	1.28700e+03	9.18508e-01	2.04500e+02
1288	2.06034e+02	1.28800e+03	9.18439e-01	2.04667e+02
1289	2.06193e+02	1.28900e+03	9.18373e-01	2.04833e+02
1290	2.06368e+02	1.29000e+03	9.18307e-01	2.05000e+02
1291	2.06537e+02	1.29100e+03	9.18240e-01	2.05167e+02
1292	2.06694e+02	1.29200e+03	9.18176e-01	2.05333e+02
1293	2.06858e+02	1.29300e+03	9.18122e-01	2.05500e+02
1294	2.07028e+02	1.29400e+03	9.18076e-01	2.05667e+02
1295	2.07204e+02	1.29500e+03	9.18035e-01	2.05833e+02
1296	2.07371e+02	1.29600e+03	9.18023e-01	2.06000e+02
1297	2.07538e+02	1.29700e+03	9.18004e-01	2.06167e+02
1298	2.07700e+02	1.29800e+03	9.17983e-01	2.06333e+02
1299	2.07861e+02	1.29900e+03	9.17962e-01	2.06500e+02
1300	2.08027e+02	1.30000e+03	9.17947e-01	2.06667e+02
1301	2.08189e+02	1.30100e+03	9.17920e-01	2.06833e+02
1302	2.08362e+02	1.30200e+03	9.17889e-01	2.07000e+02
1303	2.08524e+02	1.30300e+03	9.17858e-01	2.07167e+02
1304	2.08689e+02	1.30400e+03	9.17809e-01	2.07333e+02
1305	2.08869e+02	1.30500e+03	9.17771e-01	2.07500e+02
1306	2.09021e+02	1.30600e+03	9.17735e-01	2.07667e+02
1307	2.09183e+02	1.30700e+03	9.17700e-01	2.07833e+02
1308	2.09354e+02	1.30800e+03	9.17656e-01	2.08000e+02
1309	2.09519e+02	1.30900e+03	9.17603e-01	2.08167e+02
1310	2.09681e+02	1.31000e+03	9.17540e-01	2.08333e+02
1311	2.09865e+02	1.31100e+03	9.17469e-01	2.08500e+02
1312	2.10027e+02	1.31200e+03	9.17366e-01	2.08667e+02
1313	2.10205e+02	1.31300e+03	9.17274e-01	2.08833e+02
1314	2.10374e+02	1.31400e+03	9.17189e-01	2.09000e+02
1315	2.10523e+02	1.31500e+03	9.17107e-01	2.09167e+02
1316	2.10700e+02	1.31600e+03	9.17049e-01	2.09333e+02
1317	2.10859e+02	1.31700e+03	9.17019e-01	2.09500e+02
1318	2.11041e+02	1.31800e+03	9.17013e-01	2.09667e+02
1319	2.11190e+02	1.31900e+03	9.17023e-01	2.09833e+02
1320	2.11360e+02	1.32000e+03	9.17123e-01	2.10000e+02
1321	2.11524e+02	1.32100e+03	9.17187e-01	2.10167e+02
1322	2.11694e+02	1.32200e+03	9.17242e-01	2.10333e+02
1323	2.11856e+02	1.32300e+03	9.17294e-01	2.10500e+02
1324	2.12013e+02	1.32400e+03	9.17332e-01	2.10667e+02
1325	2.12190e+02	1.32500e+03	9.17342e-01	2.10833e+02
1326	2.12359e+02	1.32600e+03	9.17331e-01	2.11000e+02
1327	2.12522e+02	1.32700e+03	9.17308e-01	2.11167e+02
1328	2.12687e+02	1.32800e+03	9.17201e-01	2.11333e+02
1329	2.12869e+02	1.32900e+03	9.17122e-01	2.11500e+02
1330	2.13027e+02	1.33000e+03	9.17041e-01	2.11667e+02
1331	2.13191e+02	1.33100e+03	9.16955e-01	2.11833e+02
1332	2.13360e+02	1.33200e+03	9.16850e-01	2.12000e+02
1333	2.13530e+02	1.33300e+03	9.16764e-01	2.12167e+02
1334	2.13694e+02	1.33400e+03	9.16687e-01	2.12333e+02
1335	2.13867e+02	1.33500e+03	9.16613e-01	2.12500e+02
1336	2.14015e+02	1.33600e+03	9.16566e-01	2.12667e+02
1337	2.14189e+02	1.33700e+03	9.16516e-01	2.12833e+02
1338	2.14374e+02	1.33800e+03	9.16472e-01	2.13000e+02
1339	2.14535e+02	1.33900e+03	9.16433e-01	2.13167e+02
1340	2.14705e+02	1.34000e+03	9.16416e-01	2.13333e+02
1341	2.14862e+02	1.34100e+03	9.16387e-01	2.13500e+02
1342	2.15047e+02	1.34200e+03	9.16357e-01	2.13667e+02
1343	2.15208e+02	1.34300e+03	9.16326e-01	2.13833e+02
1344	2.15372e+02	1.34400e+03	9.16293e-01	2.14000e+02
1345	2.15542e+02	1.34500e+03	9.16257e-01	2.14167e+02
1346	2.15711e+02	1.34600e+03	9.16220e-01	2.14333e+02
1347	2.15875e+02	1.34700e+03	9.16184e-01	2.14500e+02
1348	2.16050e+02	1.34800e+03	9.16146e-01	2.14667e+02
1349	2.16208e+02	1.34900e+03	9.16113e-01	2.14833e+02
1350	2.16387e+02	1.35000e+03	9.16081e-01	2.15000e+02
1351	2.16556e+02	1.35100e+03	9.16051e-01	2.15167e+02
1352	2.16715e+02	1.35200e+03	9.16024e-01	2.15333e+02
1353	2.16891e+02	1.35300e+03	9.15990e-01	2.15500e+02
1354	2.17061e+02	1.35400e+03	9.15953e-01	2.15667e+02
1355	2.17227e+02	1.35500e+03	9.15916e-01	2.15833e+02
1356	2.17405e+02	1.35600e+03	9.15863e-01	2.16000e+02
1357	2.17580e+02	1.35700e+03	9.15813e-01	2.16167e+02
1358	2.17738e+02	1.35800e+03	9.15762e-01	2.16333e+02
1359	2.17915e+02	1.35900e+03	9.15709e-01	2.16500e+02
1360	2.18077e+02	1.36000e+03	9.15643e-01	2.16667e+02
1361	2.18240e+02	1.36100e+03	9.15580e-01	2.16833e+02
1362	2.18417e+02	1.36200e+03	9.15517e-01	2.17000e+02
1363	2.18584e+02	1.36300e+03	9.15452e-01	2.17167e+02
1364	2.18761e+02	1.36400e+03	9.15386e-01	2.17333e+02
1365	2.18918e+02	1.36500e+03	9.15326e-01	2.17500e+02
1366	2.19084e+02	1.36600e+03	9.15267e-01	2.17667e+02
1367	2.19251e+02	1.36700e+03	9.15208e-01	2.17833e+02
1368	2.19424e+02	1.36800e+03	9.15155e-01	2.18000e+02
1369	2.19596e+02	1.36900e+03	9.15104e-01	2.18167e+02
1370	2.19761e+02	1.37000e+03	9.15062e-01	2.18333e+02
1371	2.19930e+02	1.37100e+03	9.15027e-01	2.18500e+02
1372	2.20097e+02	1.37200e+03	9.15020e-01	2.18667e+02
1373	2.20266e+02	1.37300e+03	9.15018e-01	2.18833e+02
1374	2.20434e+02	1.37400e+03	9.15017e-01	2.19000e+02
1375	2.20610e+02	1.37500e+03	9.15015e-01	2.19167e+02
1376	2.20767e+02	1.37600e+03	9.15024e-01	2.19333e+02
1377	2.20933e+02	1.37700e+03	9.15001e-01	2.19500e+02
1378	2.21102e+02	1.37800e+03	9.14962e-01	2.19667e+02
1379	2.21263e+02	1.37900e+03	9.14913e-01	2.19833e+02
1380	2.21437e+02	1.38000e+03	9.14817e-01	2.20000e+02
1381	2.21609e+02	1.38100e+03	9.14751e-01	2.20167e+02
1382	2.21775e+02	1.38200e+03	9.14699e-01	2.20333e+02
1383	2.21948e+02	1.38300e+03	9.14655e-01	2.20500e+02
1384	2.22106e+02	1.38400e+03	9.14642e-01	2.20667e+02
1385	2.22286e+02	1.38500e+03	9.14634e-01	2.20833e+02
1386	2.22455e+02	1.38600e+03	9.14631e-01	2.21000e+02
1387	2.22620e+02	1.38700e+03	9.14632e-01	2.21167e+02
1388	2.22784e+02	1.38800e+03	9.14660e-01	2.21333e+02
1389	2.22946e+02	1.38900e+03	9.14655e-01	2.21500e+02
1390	2.23125e+02	1.39000e+03	9.14636e-01	2.21667e+02
1391	2.23295e+02	1.39100e+03	9.14612e-01	2.21833e+02
1392	2.23458e+02	1.39200e+03	9.14546e-01	2.22000e+02
1393	2.23610e+02	1.39300e+03	9.14495e-01	2.22167e+02
1394	2.23784e+02	1.39400e+03	9.14445e-01	2.22333e+02
1395	2.23973e+02	1.39500e+03	9.14394e-01	2.22500e+02
1396	2.24137e+02	1.39600e+03	9.14332e-01	2.22667e+02
1397	2.24301e+02	1.39700e+03	9.14279e-01	2.22833e+02
1398	2.24480e+02	1.39800e+03	9.14229e-01	2.23000e+02
1399	2.24641e+02	1.39900e+03	9.14181e-01	2.23167e+02
1400	2.24802e+02	1.40000e+03	9.14144e-01	2.23333e+02
1401	2.24969e+02	1.40100e+03	9.14104e-01	2.23500e+02
1402	2.25144e+02	1.40200e+03	9.14062e-01	2.23667e+02
1403	2.25317e+02	1.40300e+03	9.14019e-01	2.23833e+02
1404	2.25492e+02	1.40400e+03	9.13978e-01	2.24000e+02
1405	2.25658e+02	1.40500e+03	9.13932e-01	2.24167e+02
1406	2.25819e+02	1.40600e+03	9.13885e-01	2.24333e+02
1407	2.25983e+02	1.40700e+03	9.13837e-01	2.24500e+02
1408	2.26165e+02	1.40800e+03	9.13788e-01	2.24667e+02
1409	2.26329e+02	1.40900e+03	9.13750e-01	2.24833e+02
1410	2.26502e+02	1.41000e+03	9.13719e-01	2.25000e+02
1411	2.26653e+02	1.41100e+03	9.13692e-01	2.25167e+02
1412	2.26837e+02	1.41200e+03	9.13684e-01	2.25333e+02
1413	2.27008e+02	1.41300e+03	9.13668e-01	2.25500e+02
1414	2.27194e+02	1.41400e+03	9.13649e-01	2.25667e+02
1415	2.27334e+02	1.41500e+03	9.13629e-01	2.25833e+02
1416	2.27516e+02	1.41600e+03	9.13605e-01	2.26000e+02
1417	2.27692e+02	1.41700e+03	9.13575e-01	2.26167e+02
1418	2.27863e+02	1.41800e+03	9.13539e-01	2.26333e+02
1419	2.28036e+02	1.41900e+03	9.13501e-01	2.26500e+02
1420	2.28193e+02	1.42000e+03	9.13443e-01	2.26667e+02
1421	2.28368e+02	1.42100e+03	9.13392e-01	2.26833e+02
1422	2.28537e+02	1.42200e+03	9.13340e-01	2.27000e+02
1423	2.28724e+02	1.42300e+03	9.13287e-01	2.27167e+02
1424	2.28886e+02	1.42400e+03	9.13229e-01	2.27333e+02
1425	2.29057e+02	1.42500e+03	9.13174e-01	2.27500e+02
1426	2.29213e+02	1.42600e+03	9.13123e-01	2.27667e+02
1427	2.29399e+02	1.42700e+03	9.13077e-01	2.27833e+02
1428	2.29574e+02	1.42800e+03	9.13060e-01	2.28000e+02
1429	2.29749e+02	1.42900e+03	9.13060e-01	2.28167e+02
1430	2.29917e+02	1.43000e+03	9.13075e-01	2.28333e+02
1431	2.30089e+02	1.43100e+03	9.13097e-01	2.28500e+02
1432	2.30247e+02	1.43200e+03	9.13148e-01	2.28667e+02
1433	2.30409e+02	1.43300e+03	9.13151e-01	2.28833e+02
1434	2.30575e+02	1.43400e+03	9.13121e-01	2.29000e+02
1435	2.30752e+02	1.43500e+03	9.13071e-01	2.29167e+02
1436	2.30923e+02	1.43600e+03	9.12951e-01	2.29333e+02
1437	2.31097e+02	1.43700e+03	9.12857e-01	2.29500e+02
1438	2.31271e+02	1.43800e+03	9.12773e-01	2.29667e+02
1439	2.31433e+02	1.43900e+03	9.12698e-01	2.29833e+02
1440	2.31596e+02	1.44000e+03	9.12625e-01	2.30000e+02
1441	2.31757e+02	1.44100e+03	9.12582e-01	2.30167e+02
1442	2.31935e+02	1.44200e+03	9.12552e-01	2.30333e+02
1443	2.32105e+02	1.44300e+03	9.12527e-01	2.30500e+02
1444	2.32276e+02	1.44400e+03	9.12555e-01	2.30667e+02
1445	2.32446e+02	1.44500e+03	9.12547e-01	2.30833e+02
1446	2.32617e+02	1.44600e+03	9.12536e-01	2.31000e+02
1447	2.32792e+02	1.44700e+03	9.12528e-01	2.31167e+02
1448	2.32959e+02	1.44800e+03	9.12517e-01	2.31333e+02
1449	2.33119e+02	1.44900e+03	9.12523e-01	2.31500e+02
1450	2.33309e+02	1.45000e+03	9.12538e-01	2.31667e+02
1451	2.33469e+02	1.45100e+03	9.12555e-01	2.31833e+02
1452	2.33634e+02	1.45200e+03	9.12599e-01	2.32000e+02
1453	2.33806e+02	1.45300e+03	9.12622e-01	2.32167e+02
1454	2.33985e+02	1.45400e+03	9.12637e-01	2.32333e+02
1455	2.34165e+02	1.45500e+03	9.12647e-01	2.32500e+02
1456	2.34324e+02	1.45600e+03	9.12632e-01	2.32667e+02
1457	2.34500e+02	1.45700e+03	9.12616e-01	2.32833e+02
1458	2.34677e+02	1.45800e+03	9.12591e-01	2.33000e+02
1459	2.34852e+02	1.45900e+03	9.12560e-01	2.33167e+02
1460	2.35024e+02	1.46000e+03	9.12501e-01	2.33333e+02
1461	2.35195e+02	1.46100e+03	9.12456e-01	2.33500e+02
1462	2.35360e+02	1.46200e+03	9.12414e-01	2.33667e+02
1463	2.35534e+02	1.46300e+03	9.12371e-01	2.33833e+02
1464	2.35695e+02	1.46400e+03	9.12333e-01	2.34000e+02
1465	2.35875e+02	1.46500e+03	9.12301e-01	2.34167e+02
1466	2.36045e+02	1.46600e+03	9.12274e-01	2.34333e+02
1467	2.36212e+02	1.46700e+03	9.12246e-01	2.34500e+02
1468	2.36395e+02	1.46800e+03	9.12227e-01	2.34667e+02
1469	2.36557e+02	1.46900e+03	9.12200e-01	2.34833e+02
1470	2.36730e+02	1.47000e+03	9.12176e-01	2.35000e+02
1471	2.36899e+02	1.47100e+03	9.12155e-01	2.35167e+02
1472	2.37071e+02	1.47200e+03	9.12138e-01	2.35333e+02
1473	2.37233e+02	1.47300e+03	9.12130e-01	2.35500e+02
1474	2.37398e+02	1.47400e+03	9.12128e-01	2.35667e+02
1475	2.37574e+02	1.47500e+03	9.12129e-01	2.35833e+02
1476	2.37748e+02	1.47600e+03	9.12149e-01	2.36000e+02
1477	2.37909e+02	1.47700e+03	9.12156e-01	2.36167e+02
1478	2.38085e+02	1.47800e+03	9.12156e-01	2.36333e+02
1479	2.38239e+02	1.47900e+03	9.12150e-01	2.36500e+02
1480	2.38412e+02	1.48000e+03	9.12128e-01	2.36667e+02
1481	2.38585e+02	1.48100e+03	9.12105e-01	2.36833e+02
1482	2.38745e+02	1.48200e+03	9.12077e-01	2.37000e+02
1483	2.38915e+02	1.48300e+03	9.12045e-01	2.37167e+02
1484	2.39081e+02	1.48400e+03	9.11994e-01	2.37333e+02
1485	2.39256e+02	1.48500e+03	9.11958e-01	2.37500e+02
1486	2.39433e+02	1.48600e+03	9.11927e-01	2.37667e+02
1487	2.39593e+02	1.48700e+03	9.11901e-01	2.37833e+02
1488	2.39762e+02	1.48800e+03	9.11887e-01	2.38000e+02
1489	2.39932e+02	1.48900e+03	9.11870e-01	2.38167e+02
1490	2.40105e+02	1.49000e+03	9.11853e-01	2.38333e+02
1491	2.40282e+02	1.49100e+03	9.11836e-01	2.38500e+02
1492	2.40447e+02	1.49200e+03	9.11840e-01	2.38667e+02
1493	2.40615e+02	1.49300e+03	9.11846e-01	2.38833e+02
1494	2.40784e+02	1.49400e+03	9.11860e-01	2.39000e+02
1495	2.40944e+02	1.49500e+03	9.11880e-01	2.39167e+02
1496	2.41125e+02	1.49600e+03	9.11918e-01	2.39333e+02
1497	2.41287e+02	1.49700e+03	9.11943e-01	2.39500e+02
1498	2.41461e+02	1.49800e+03	9.11958e-01	2.39667e+02
1499	2.41633e+02	1.49900e+03	9.11968e-01	2.39833e+02
1500	2.41804e+02	1.50000e+03	9.11958e-01	2.40000e+02
1501	2.41970e+02	1.50100e+03	9.11944e-01	2.40167e+02
1502	2.42145e+02	1.50200e+03	9.11925e-01	2.40333e+02
1503	2.42305e+02	1.50300e+03	9.11902e-01	2.40500e+02
1504	2.42476e+02	1.50400e+03	9.11848e-01	2.40667e+02
1505	2.42654e+02	1.50500e+03	9.11809e-01	2.40833e+02
1506	2.42799e+02	1.50600e+03	9.11772e-01	2.41000e+02
1507	2.42973e+02	1.50700e+03	9.11733e-01	2.41167e+02
1508	2.43151e+02	1.50800e+03	9.11693e-01	2.41333e+02
1509	2.43321e+02	1.50900e+03	9.11653e-01	2.41500e+02
1510	2.43475e+02	1.51000e+03	9.11616e-01	2.41667e+02
1511	2.43658e+02	1.51100e+03	9.11581e-01	2.41833e+02
1512	2.43821e+02	1.51200e+03	9.11548e-01	2.42000e+02
1513	2.43993e+02	1.51300e+03	9.11517e-01	2.42167e+02
1514	2.44172e+02	1.51400e+03	9.11487e-01	2.42333e+02
1515	2.44352e+02	1.51500e+03	9.11454e-01	2.42500e+02
1516	2.44536e+02	1.51600e+03	9.11420e-01	2.42667e+02
1517	2.44712e+02	1.51700e+03	9.11379e-01	2.42833e+02
1518	2.44880e+02	1.51800e+03	9.11337e-01	2.43000e+02
1519	2.45052e+02	1.51900e+03	9.11297e-01	2.43167e+02
1520	2.45212e+02	1.52000e+03	9.11256e-01	2.43333e+02
1521	2.45375e+02	1.52100e+03	9.11233e-01	2.43500e+02
1522	2.45553e+02	1.52200e+03	9.11223e-01	2.43667e+02
1523	2.45730e+02	1.52300e+03	9.11223e-01	2.43833e+02
1524	2.45893e+02	1.52400e+03	9.11267e-01	2.44000e+02
1525	2.46053e+02	1.52500e+03	9.11294e-01	2.44167e+02
1526	2.46233e+02	1.52600e+03	9.11317e-01	2.44333e+02
1527	2.46425e+02	1.52700e+03	9.11336e-01	2.44500e+02
1528	2.46594e+02	1.52800e+03	9.11348e-01	2.44667e+02
1529	2.46766e+02	1.52900e+03	9.11340e-01	2.44833e+02
1530	2.46936e+02	1.53000e+03	9.11321e-01	2.45000e+02
1531	2.47108e+02	1.53100e+03	9.11296e-01	2.45167e+02
1532	2.47270e+02	1.53200e+03	9.11229e-01	2.45333e+02
1533	2.47434e+02	1.53300e+03	9.11186e-01	2.45500e+02
1534	2.47610e+02	1.53400e+03	9.11146e-01	2.45667e+02
1535	2.47777e+02	1.53500e+03	9.11106e-01	2.45833e+02
1536	2.47940e+02	1.53600e+03	9.11071e-01	2.46000e+02
1537	2.48117e+02	1.53700e+03	9.11035e-01	2.46167e+02
1538	2.48273e+02	1.53800e+03	9.10998e-01	2.46333e+02
1539	2.48450e+02	1.53900e+03	9.10962e-01	2.46500e+02
1540	2.48628e+02	1.54000e+03	9.10929e-01	2.46667e+02
1541	2.48791e+02	1.54100e+03	9.10897e-01	2.46833e+02
1542	2.48967e+02	1.54200e+03	9.10867e-01	2.47000e+02
1543	2.49139e+02	1.54300e+03	9.10838e-01	2.47167e+02
1544	2.49304e+02	1.54400e+03	9.10819e-01	2.47333e+02
1545	2.49466e+02	1.54500e+03	9.10802e-01	2.47500e+02
1546	2.49627e+02	1.54600e+03	9.10788e-01	2.47667e+02
1547	2.49812e+02	1.54700e+03	9.10776e-01	2.47833e+02
1548	2.49990e+02	1.54800e+03	9.10777e-01	2.48000e+02
1549	2.50147e+02	1.54900e+03	9.10771e-01	2.48167e+02
1550	2.50329e+02	1.55000e+03	9.10763e-01	2.48333e+02
1551	2.50492e+02	1.55100e+03	9.10753e-01	2.48500e+02
1552	2.50661e+02	1.55200e+03	9.10736e-01	2.48667e+02
1553	2.50835e+02	1.55300e+03	9.10717e-01	2.48833e+02
1554	2.50995e+02	1.55400e+03	9.10699e-01	2.49000e+02
1555	2.51173e+02	1.55500e+03	9.10683e-01	2.49167e+02
1556	2.51330e+02	1.55600e+03	9.10657e-01	2.49333e+02
1557	2.51501e+02	1.55700e+03	9.10632e-01	2.49500e+02
1558	2.51664e+02	1.55800e+03	9.10605e-01	2.49667e+02
1559	2.51844e+02	1.55900e+03	9.10577e-01	2.49833e+02
1560	2.52007e+02	1.56000e+03	9.10543e-01	2.50000e+02
1561	2.52179e+02	1.56100e+03	9.10509e-01	2.50167e+02
1562	2.52346e+02	1.56200e+03	9.10476e-01	2.50333e+02
1563	2.52516e+02	1.56300e+03	9.10446e-01	2.50500e+02
1564	2.52683e+02	1.56400e+03	9.10418e-01	2.50667e+02
1565	2.52850e+02	1.56500e+03	9.10398e-01	2.50833e+02
1566	2.53023e+02	1.56600e+03	9.10381e-01	2.51000e+02
1567	2.53192e+02	1.56700e+03	9.10363e-01	2.51167e+02
1568	2.53372e+02	1.56800e+03	9.10358e-01	2.51333e+02
1569	2.53549e+02	1.56900e+03	9.10341e-01	2.51500e+02
1570	2.53720e+02	1.57000e+03	9.10324e-01	2.51667e+02
1571	2.53895e+02	1.57100e+03	9.10307e-01	2.51833e+02
1572	2.54058e+02	1.57200e+03	9.10282e-01	2.52000e+02
1573	2.54230e+02	1.57300e+03	9.10257e-01	2.52167e+02
1574	2.54385e+02	1.57400e+03	9.10225e-01	2.52333e+02
1575	2.54556e+02	1.57500e+03	9.10187e-01	2.52500e+02
1576	2.54731e+02	1.57600e+03	9.10138e-01	2.52667e+02
1577	2.54903e+02	1.57700e+03	9.10088e-01	2.52833e+02
1578	2.55084e+02	1.57800e+03	9.10041e-01	2.53000e+02
1579	2.55244e+02	1.57900e+03	9.09996e-01	2.53167e+02
1580	2.55412e+02	1.58000e+03	9.09948e-01	2.53333e+02
1581	2.55584e+02	1.58100e+03	9.09913e-01	2.53500e+02
1582	2.55753e+02	1.58200e+03	9.09884e-01	2.53667e+02
1583	2.55926e+02	1.58300e+03	9.09858e-01	2.53833e+02
1584	2.56095e+02	1.58400e+03	9.09860e-01	2.54000e+02
1585	2.56268e+02	1.58500e+03	9.09855e-01	2.54167e+02
1586	2.56446e+02	1.58600e+03	9.09853e-01	2.54333e+02
1587	2.56604e+02	1.58700e+03	9.09851e-01	2.54500e+02
1588	2.56778e+02	1.58800e+03	9.09850e-01	2.54667e+02
1589	2.56952e+02	1.58900e+03	9.09839e-01	2.54833e+02
1590	2.57116e+02	1.59000e+03	9.09820e-01	2.55000e+02
1591	2.57282e+02	1.59100e+03	9.09796e-01	2.55167e+02
1592	2.57462e+02	1.59200e+03	9.09753e-01	2.55333e+02
1593	2.57639e+02	1.59300e+03	9.09720e-01	2.55500e+02
1594	2.57811e+02	1.59400e+03	9.09691e-01	2.55667e+02
1595	2.57972e+02	1.59500e+03	9.09664e-01	2.55833e+02
1596	2.58155e+02	1.59600e+03	9.09637e-01	2.56000e+02
1597	2.58317e+02	1.59700e+03	9.09613e-01	2.56167e+02
1598	2.58486e+02	1.59800e+03	9.09591e-01	2.56333e+02
