Repository: FireDynamics/FireSciPy

Experimental data from TGA experiments.
Sample material is powdered black cast poly methyl methacrylate (PMMA).
The experiments were conducted with a Mettler Toledo TGA/DSC 3+.
Various constant heating rate were used to conduct the TGA experimensts.
The full data with different sample masses and sample configurations
can be found here:
Armbrust, F., Zehfuß, J., Riese, O., 2025. Thermogravimetric And Microscale Calorimeter Data on Cast PMMA.
https://doi.org/10.24355/dbbs.084-202504170956-0

The data set was used for the following manuscript:
Armbrust, F., Hehnen, T., Zehfuß, J., Riese, O., Arnold, L., 2025.

File: docs/tutorials/pyrolysis/data/tga_dynamic_n2_dyn20_powder_1mg_r1.txt (part 1 of 3)
index	ts	t	weight	tr
[#]	[°C]	[s]	[mg]	[°C]
723	1.31306e+02	7.23000e+02	1.02387e+00	1.31000e+02
724	1.31648e+02	7.24000e+02	1.02386e+00	1.31333e+02
725	1.31988e+02	7.25000e+02	1.02385e+00	1.31667e+02
726	1.32319e+02	7.26000e+02	1.02384e+00	1.32000e+02
727	1.32646e+02	7.27000e+02	1.02382e+00	1.32333e+02
728	1.32982e+02	7.28000e+02	1.02381e+00	1.32667e+02
729	1.33322e+02	7.29000e+02	1.02380e+00	1.33000e+02
730	1.33668e+02	7.30000e+02	1.02378e+00	1.33333e+02
731	1.34007e+02	7.31000e+02	1.02377e+00	1.33667e+02
732	1.34346e+02	7.32000e+02	1.02376e+00	1.34000e+02
733	1.34680e+02	7.33000e+02	1.02374e+00	1.34333e+02
734	1.35006e+02	7.34000e+02	1.02373e+00	1.34667e+02
735	1.35351e+02	7.35000e+02	1.02372e+00	1.35000e+02
736	1.35692e+02	7.36000e+02	1.02372e+00	1.35333e+02
737	1.36024e+02	7.37000e+02	1.02371e+00	1.35667e+02
738	1.36353e+02	7.38000e+02	1.02370e+00	1.36000e+02
739	1.36679e+02	7.39000e+02	1.02369e+00	1.36333e+02
740	1.37019e+02	7.40000e+02	1.02368e+00	1.36667e+02
741	1.37360e+02	7.41000e+02	1.02366e+00	1.37000e+02
742	1.37705e+02	7.42000e+02	1.02364e+00	1.37333e+02
743	1.38040e+02	7.43000e+02	1.02362e+00	1.37667e+02
744	1.38380e+02	7.44000e+02	1.02357e+00	1.38000e+02
745	1.38713e+02	7.45000e+02	1.02354e+00	1.38333e+02
746	1.39049e+02	7.46000e+02	1.02351e+00	1.38667e+02
747	1.39380e+02	7.47000e+02	1.02347e+00	1.39000e+02
748	1.39720e+02	7.48000e+02	1.02344e+00	1.39333e+02
749	1.40056e+02	7.49000e+02	1.02340e+00	1.39667e+02
750	1.40399e+02	7.50000e+02	1.02337e+00	1.40000e+02
751	1.40743e+02	7.51000e+02	1.02333e+00	1.40333e+02
752	1.41083e+02	7.52000e+02	1.02330e+00	1.40667e+02
753	1.41404e+02	7.53000e+02	1.02327e+00	1.41000e+02
754	1.41745e+02	7.54000e+02	1.02324e+00	1.41333e+02
755	1.42087e+02	7.55000e+02	1.02322e+00	1.41667e+02
756	1.42413e+02	7.56000e+02	1.02320e+00	1.42000e+02
757	1.42744e+02	7.57000e+02	1.02319e+00	1.42333e+02
758	1.43094e+02	7.58000e+02	1.02318e+00	1.42667e+02
759	1.43438e+02	7.59000e+02	1.02316e+00	1.43000e+02
760	1.43774e+02	7.60000e+02	1.02316e+00	1.43333e+02
761	1.44106e+02	7.61000e+02	1.02315e+00	1.43667e+02
762	1.44440e+02	7.62000e+02	1.02314e+00	1.44000e+02
763	1.44771e+02	7.63000e+02	1.02312e+00	1.44333e+02
764	1.45110e+02	7.64000e+02	1.02310e+00	1.44667e+02
765	1.45452e+02	7.65000e+02	1.02307e+00	1.45000e+02
766	1.45788e+02	7.66000e+02	1.02304e+00	1.45333e+02
767	1.46122e+02	7.67000e+02	1.02301e+00	1.45667e+02
768	1.46465e+02	7.68000e+02	1.02296e+00	1.46000e+02
769	1.46801e+02	7.69000e+02	1.02292e+00	1.46333e+02
770	1.47142e+02	7.70000e+02	1.02287e+00	1.46667e+02
771	1.47479e+02	7.71000e+02	1.02282e+00	1.47000e+02
772	1.47813e+02	7.72000e+02	1.02277e+00	1.47333e+02
773	1.48149e+02	7.73000e+02	1.02272e+00	1.47667e+02
774	1.48491e+02	7.74000e+02	1.02267e+00	1.48000e+02
775	1.48834e+02	7.75000e+02	1.02262e+00	1.48333e+02
776	1.49167e+02	7.76000e+02	1.02256e+00	1.48667e+02
777	1.49505e+02	7.77000e+02	1.02251e+00	1.49000e+02
778	1.49844e+02	7.78000e+02	1.02246e+00	1.49333e+02
779	1.50184e+02	7.79000e+02	1.02241e+00	1.49667e+02
780	1.50522e+02	7.80000e+02	1.02236e+00	1.50000e+02
781	1.50861e+02	7.81000e+02	1.02231e+00	1.50333e+02
782	1.51195e+02	7.82000e+02	1.02226e+00	1.50667e+02
783	1.51535e+02	7.83000e+02	1.02222e+00	1.51000e+02
784	1.51865e+02	7.84000e+02	1.02217e+00	1.51333e+02
785	1.52204e+02	7.85000e+02	1.02211e+00	1.51667e+02
786	1.52534e+02	7.86000e+02	1.02206e+00	1.52000e+02
787	1.52876e+02	7.87000e+02	1.02200e+00	1.52333e+02
788	1.53212e+02	7.88000e+02	1.02193e+00	1.52667e+02
789	1.53553e+02	7.89000e+02	1.02186e+00	1.53000e+02
790	1.53896e+02	7.90000e+02	1.02180e+00	1.53333e+02
791	1.54225e+02	7.91000e+02	1.02174e+00	1.53667e+02
792	1.54566e+02	7.92000e+02	1.02169e+00	1.54000e+02
793	1.54895e+02	7.93000e+02	1.02163e+00	1.54333e+02
794	1.55238e+02	7.94000e+02	1.02158e+00	1.54667e+02
795	1.55578e+02	7.95000e+02	1.02153e+00	1.55000e+02
796	1.55905e+02	7.96000e+02	1.02149e+00	1.55333e+02
797	1.56252e+02	7.97000e+02	1.02143e+00	1.55667e+02
798	1.56583e+02	7.98000e+02	1.02138e+00	1.56000e+02
799	1.56928e+02	7.99000e+02	1.02132e+00	1.56333e+02
800	1.57270e+02	8.00000e+02	1.02126e+00	1.56667e+02
801	1.57619e+02	8.01000e+02	1.02120e+00	1.57000e+02
802	1.57948e+02	8.02000e+02	1.02114e+00	1.57333e+02
803	1.58294e+02	8.03000e+02	1.02108e+00	1.57667e+02
804	1.58624e+02	8.04000e+02	1.02102e+00	1.58000e+02
805	1.58967e+02	8.05000e+02	1.02096e+00	1.58333e+02
806	1.59295e+02	8.06000e+02	1.02090e+00	1.58667e+02
807	1.59640e+02	8.07000e+02	1.02085e+00	1.59000e+02
808	1.59984e+02	8.08000e+02	1.02080e+00	1.59333e+02
809	1.60324e+02	8.09000e+02	1.02075e+00	1.59667e+02
810	1.60662e+02	8.10000e+02	1.02070e+00	1.60000e+02
811	1.60991e+02	8.11000e+02	1.02066e+00	1.60333e+02
812	1.61326e+02	8.12000e+02	1.02063e+00	1.60667e+02
813	1.61670e+02	8.13000e+02	1.02059e+00	1.61000e+02
814	1.62004e+02	8.14000e+02	1.02054e+00	1.61333e+02
815	1.62349e+02	8.15000e+02	1.02049e+00	1.61667e+02
816	1.62687e+02	8.16000e+02	1.02043e+00	1.62000e+02
817	1.63016e+02	8.17000e+02	1.02037e+00	1.62333e+02
818	1.63362e+02	8.18000e+02	1.02031e+00	1.62667e+02
819	1.63711e+02	8.19000e+02	1.02026e+00	1.63000e+02
820	1.64046e+02	8.20000e+02	1.02019e+00	1.63333e+02
821	1.64380e+02	8.21000e+02	1.02014e+00	1.63667e+02
822	1.64717e+02	8.22000e+02	1.02008e+00	1.64000e+02
823	1.65050e+02	8.23000e+02	1.02002e+00	1.64333e+02
824	1.65390e+02	8.24000e+02	1.01996e+00	1.64667e+02
825	1.65735e+02	8.25000e+02	1.01989e+00	1.65000e+02
826	1.66069e+02	8.26000e+02	1.01982e+00	1.65333e+02
827	1.66415e+02	8.27000e+02	1.01975e+00	1.65667e+02
828	1.66747e+02	8.28000e+02	1.01966e+00	1.66000e+02
829	1.67085e+02	8.29000e+02	1.01957e+00	1.66333e+02
830	1.67430e+02	8.30000e+02	1.01948e+00	1.66667e+02
831	1.67766e+02	8.31000e+02	1.01939e+00	1.67000e+02
832	1.68115e+02	8.32000e+02	1.01928e+00	1.67333e+02
833	1.68446e+02	8.33000e+02	1.01918e+00	1.67667e+02
834	1.68779e+02	8.34000e+02	1.01907e+00	1.68000e+02
835	1.69118e+02	8.35000e+02	1.01897e+00	1.68333e+02
836	1.69451e+02	8.36000e+02	1.01887e+00	1.68667e+02
837	1.69794e+02	8.37000e+02	1.01877e+00	1.69000e+02
838	1.70137e+02	8.38000e+02	1.01868e+00	1.69333e+02
839	1.70474e+02	8.39000e+02	1.01859e+00	1.69667e+02
840	1.70812e+02	8.40000e+02	1.01850e+00	1.70000e+02
841	1.71150e+02	8.41000e+02	1.01840e+00	1.70333e+02
842	1.71487e+02	8.42000e+02	1.01829e+00	1.70667e+02
843	1.71826e+02	8.43000e+02	1.01818e+00	1.71000e+02
844	1.72157e+02	8.44000e+02	1.01805e+00	1.71333e+02
845	1.72506e+02	8.45000e+02	1.01792e+00	1.71667e+02
846	1.72849e+02	8.46000e+02	1.01779e+00	1.72000e+02
847	1.73189e+02	8.47000e+02	1.01766e+00	1.72333e+02
848	1.73529e+02	8.48000e+02	1.01750e+00	1.72667e+02
849	1.73862e+02	8.49000e+02	1.01736e+00	1.73000e+02
850	1.74207e+02	8.50000e+02	1.01721e+00	1.73333e+02
851	1.74545e+02	8.51000e+02	1.01706e+00	1.73667e+02
852	1.74890e+02	8.52000e+02	1.01690e+00	1.74000e+02
853	1.75219e+02	8.53000e+02	1.01674e+00	1.74333e+02
854	1.75565e+02	8.54000e+02	1.01657e+00	1.74667e+02
855	1.75887e+02	8.55000e+02	1.01640e+00	1.75000e+02
856	1.76229e+02	8.56000e+02	1.01621e+00	1.75333e+02
857	1.76589e+02	8.57000e+02	1.01603e+00	1.75667e+02
858	1.76914e+02	8.58000e+02	1.01584e+00	1.76000e+02
859	1.77262e+02	8.59000e+02	1.01566e+00	1.76333e+02
860	1.77598e+02	8.60000e+02	1.01546e+00	1.76667e+02
861	1.77943e+02	8.61000e+02	1.01527e+00	1.77000e+02
862	1.78283e+02	8.62000e+02	1.01507e+00	1.77333e+02
863	1.78623e+02	8.63000e+02	1.01486e+00	1.77667e+02
864	1.78965e+02	8.64000e+02	1.01464e+00	1.78000e+02
865	1.79305e+02	8.65000e+02	1.01442e+00	1.78333e+02
866	1.79639e+02	8.66000e+02	1.01419e+00	1.78667e+02
867	1.79977e+02	8.67000e+02	1.01396e+00	1.79000e+02
868	1.80311e+02	8.68000e+02	1.01369e+00	1.79333e+02
869	1.80645e+02	8.69000e+02	1.01343e+00	1.79667e+02
870	1.80994e+02	8.70000e+02	1.01317e+00	1.80000e+02
871	1.81329e+02	8.71000e+02	1.01290e+00	1.80333e+02
872	1.81664e+02	8.72000e+02	1.01260e+00	1.80667e+02
873	1.81998e+02	8.73000e+02	1.01231e+00	1.81000e+02
874	1.82346e+02	8.74000e+02	1.01201e+00	1.81333e+02
875	1.82679e+02	8.75000e+02	1.01172e+00	1.81667e+02
876	1.83024e+02	8.76000e+02	1.01140e+00	1.82000e+02
877	1.83357e+02	8.77000e+02	1.01109e+00	1.82333e+02
878	1.83690e+02	8.78000e+02	1.01078e+00	1.82667e+02
879	1.84032e+02	8.79000e+02	1.01047e+00	1.83000e+02
880	1.84369e+02	8.80000e+02	1.01016e+00	1.83333e+02
881	1.84719e+02	8.81000e+02	1.00984e+00	1.83667e+02
882	1.85064e+02	8.82000e+02	1.00953e+00	1.84000e+02
883	1.85393e+02	8.83000e+02	1.00921e+00	1.84333e+02
884	1.85732e+02	8.84000e+02	1.00888e+00	1.84667e+02
885	1.86076e+02	8.85000e+02	1.00854e+00	1.85000e+02
886	1.86415e+02	8.86000e+02	1.00820e+00	1.85333e+02
887	1.86766e+02	8.87000e+02	1.00786e+00	1.85667e+02
888	1.87108e+02	8.88000e+02	1.00749e+00	1.86000e+02
889	1.87446e+02	8.89000e+02	1.00712e+00	1.86333e+02
890	1.87764e+02	8.90000e+02	1.00675e+00	1.86667e+02
891	1.88118e+02	8.91000e+02	1.00637e+00	1.87000e+02
892	1.88451e+02	8.92000e+02	1.00597e+00	1.87333e+02
893	1.88787e+02	8.93000e+02	1.00558e+00	1.87667e+02
894	1.89133e+02	8.94000e+02	1.00518e+00	1.88000e+02
895	1.89468e+02	8.95000e+02	1.00479e+00	1.88333e+02
896	1.89813e+02	8.96000e+02	1.00439e+00	1.88667e+02
897	1.90155e+02	8.97000e+02	1.00400e+00	1.89000e+02
898	1.90480e+02	8.98000e+02	1.00360e+00	1.89333e+02
899	1.90819e+02	8.99000e+02	1.00321e+00	1.89667e+02
900	1.91158e+02	9.00000e+02	1.00283e+00	1.90000e+02
901	1.91497e+02	9.01000e+02	1.00244e+00	1.90333e+02
902	1.91839e+02	9.02000e+02	1.00205e+00	1.90667e+02
903	1.92174e+02	9.03000e+02	1.00166e+00	1.91000e+02
904	1.92524e+02	9.04000e+02	1.00128e+00	1.91333e+02
905	1.92851e+02	9.05000e+02	1.00089e+00	1.91667e+02
906	1.93188e+02	9.06000e+02	1.00051e+00	1.92000e+02
907	1.93534e+02	9.07000e+02	1.00013e+00	1.92333e+02
908	1.93868e+02	9.08000e+02	9.99759e-01	1.92667e+02
909	1.94212e+02	9.09000e+02	9.99389e-01	1.93000e+02
910	1.94541e+02	9.10000e+02	9.99023e-01	1.93333e+02
911	1.94896e+02	9.11000e+02	9.98662e-01	1.93667e+02
912	1.95247e+02	9.12000e+02	9.98318e-01	1.94000e+02
913	1.95577e+02	9.13000e+02	9.97974e-01	1.94333e+02
914	1.95902e+02	9.14000e+02	9.97633e-01	1.94667e+02
915	1.96245e+02	9.15000e+02	9.97294e-01	1.95000e+02
916	1.96574e+02	9.16000e+02	9.96973e-01	1.95333e+02
917	1.96919e+02	9.17000e+02	9.96644e-01	1.95667e+02
918	1.97273e+02	9.18000e+02	9.96314e-01	1.96000e+02
919	1.97591e+02	9.19000e+02	9.95985e-01	1.96333e+02
920	1.97945e+02	9.20000e+02	9.95662e-01	1.96667e+02
921	1.98286e+02	9.21000e+02	9.95342e-01	1.97000e+02
922	1.98627e+02	9.22000e+02	9.95026e-01	1.97333e+02
923	1.98963e+02	9.23000e+02	9.94713e-01	1.97667e+02
924	1.99303e+02	9.24000e+02	9.94414e-01	1.98000e+02
925	1.99645e+02	9.25000e+02	9.94113e-01	1.98333e+02
926	1.99988e+02	9.26000e+02	9.93815e-01	1.98667e+02
927	2.00333e+02	9.27000e+02	9.93521e-01	1.99000e+02
928	2.00673e+02	9.28000e+02	9.93246e-01	1.99333e+02
929	2.01010e+02	9.29000e+02	9.92974e-01	1.99667e+02
930	2.01346e+02	9.30000e+02	9.92711e-01	2.00000e+02
931	2.01679e+02	9.31000e+02	9.92453e-01	2.00333e+02
932	2.02030e+02	9.32000e+02	9.92224e-01	2.00667e+02
933	2.02367e+02	9.33000e+02	9.91989e-01	2.01000e+02
934	2.02700e+02	9.34000e+02	9.91758e-01	2.01333e+02
935	2.03042e+02	9.35000e+02	9.91531e-01	2.01667e+02
936	2.03382e+02	9.36000e+02	9.91329e-01	2.02000e+02
937	2.03721e+02	9.37000e+02	9.91122e-01	2.02333e+02
938	2.04066e+02	9.38000e+02	9.90918e-01	2.02667e+02
939	2.04403e+02	9.39000e+02	9.90717e-01	2.03000e+02
940	2.04746e+02	9.40000e+02	9.90534e-01	2.03333e+02
941	2.05101e+02	9.41000e+02	9.90346e-01	2.03667e+02
942	2.05455e+02	9.42000e+02	9.90160e-01	2.04000e+02
943	2.05801e+02	9.43000e+02	9.89977e-01	2.04333e+02
944	2.06131e+02	9.44000e+02	9.89810e-01	2.04667e+02
945	2.06478e+02	9.45000e+02	9.89643e-01	2.05000e+02
946	2.06825e+02	9.46000e+02	9.89479e-01	2.05333e+02
947	2.07182e+02	9.47000e+02	9.89320e-01	2.05667e+02
948	2.07512e+02	9.48000e+02	9.89179e-01	2.06000e+02
949	2.07880e+02	9.49000e+02	9.89035e-01	2.06333e+02
950	2.08241e+02	9.50000e+02	9.88892e-01	2.06667e+02
951	2.08596e+02	9.51000e+02	9.88752e-01	2.07000e+02
952	2.08954e+02	9.52000e+02	9.88626e-01	2.07333e+02
953	2.09283e+02	9.53000e+02	9.88498e-01	2.07667e+02
954	2.09618e+02	9.54000e+02	9.88374e-01	2.08000e+02
955	2.09961e+02	9.55000e+02	9.88255e-01	2.08333e+02
956	2.10290e+02	9.56000e+02	9.88155e-01	2.08667e+02
957	2.10620e+02	9.57000e+02	9.88055e-01	2.09000e+02
958	2.10963e+02	9.58000e+02	9.87958e-01	2.09333e+02
959	2.11316e+02	9.59000e+02	9.87864e-01	2.09667e+02
960	2.11682e+02	9.60000e+02	9.87790e-01	2.10000e+02
961	2.12004e+02	9.61000e+02	9.87708e-01	2.10333e+02
962	2.12343e+02	9.62000e+02	9.87626e-01	2.10667e+02
963	2.12682e+02	9.63000e+02	9.87545e-01	2.11000e+02
964	2.13037e+02	9.64000e+02	9.87468e-01	2.11333e+02
965	2.13381e+02	9.65000e+02	9.87390e-01	2.11667e+02
966	2.13730e+02	9.66000e+02	9.87313e-01	2.12000e+02
967	2.14063e+02	9.67000e+02	9.87236e-01	2.12333e+02
968	2.14403e+02	9.68000e+02	9.87164e-01	2.12667e+02
969	2.14740e+02	9.69000e+02	9.87092e-01	2.13000e+02
970	2.15073e+02	9.70000e+02	9.87022e-01	2.13333e+02
971	2.15411e+02	9.71000e+02	9.86952e-01	2.13667e+02
972	2.15750e+02	9.72000e+02	9.86884e-01	2.14000e+02
973	2.16085e+02	9.73000e+02	9.86810e-01	2.14333e+02
974	2.16424e+02	9.74000e+02	9.86731e-01	2.14667e+02
975	2.16766e+02	9.75000e+02	9.86649e-01	2.15000e+02
976	2.17107e+02	9.76000e+02	9.86555e-01	2.15333e+02
977	2.17445e+02	9.77000e+02	9.86464e-01	2.15667e+02
978	2.17799e+02	9.78000e+02	9.86373e-01	2.16000e+02
979	2.18132e+02	9.79000e+02	9.86282e-01	2.16333e+02
980	2.18467e+02	9.80000e+02	9.86189e-01	2.16667e+02
981	2.18817e+02	9.81000e+02	9.86105e-01	2.17000e+02
982	2.19156e+02	9.82000e+02	9.86025e-01	2.17333e+02
983	2.19496e+02	9.83000e+02	9.85948e-01	2.17667e+02
984	2.19842e+02	9.84000e+02	9.85886e-01	2.18000e+02
985	2.20177e+02	9.85000e+02	9.85819e-01	2.18333e+02
986	2.20513e+02	9.86000e+02	9.85751e-01	2.18667e+02
987	2.20847e+02	9.87000e+02	9.85683e-01	2.19000e+02
988	2.21190e+02	9.88000e+02	9.85621e-01	2.19333e+02
989	2.21531e+02	9.89000e+02	9.85557e-01	2.19667e+02
990	2.21873e+02	9.90000e+02	9.85496e-01	2.20000e+02
991	2.22210e+02	9.91000e+02	9.85436e-01	2.20333e+02
992	2.22550e+02	9.92000e+02	9.85386e-01	2.20667e+02
993	2.22877e+02	9.93000e+02	9.85337e-01	2.21000e+02
994	2.23221e+02	9.94000e+02	9.85290e-01	2.21333e+02
995	2.23554e+02	9.95000e+02	9.85244e-01	2.21667e+02
996	2.23885e+02	9.96000e+02	9.85204e-01	2.22000e+02
997	2.24233e+02	9.97000e+02	9.85151e-01	2.22333e+02
998	2.24578e+02	9.98000e+02	9.85090e-01	2.22667e+02
999	2.24912e+02	9.99000e+02	9.85024e-01	2.23000e+02
1000	2.25251e+02	1.00000e+03	9.84929e-01	2.23333e+02
1001	2.25594e+02	1.00100e+03	9.84838e-01	2.23667e+02
1002	2.25924e+02	1.00200e+03	9.84745e-01	2.24000e+02
1003	2.26262e+02	1.00300e+03	9.84650e-01	2.24333e+02
1004	2.26604e+02	1.00400e+03	9.84535e-01	2.24667e+02
1005	2.26933e+02	1.00500e+03	9.84433e-01	2.25000e+02
1006	2.27273e+02	1.00600e+03	9.84335e-01	2.25333e+02
1007	2.27609e+02	1.00700e+03	9.84237e-01	2.25667e+02
1008	2.27953e+02	1.00800e+03	9.84150e-01	2.26000e+02
1009	2.28290e+02	1.00900e+03	9.84061e-01	2.26333e+02
1010	2.28628e+02	1.01000e+03	9.83975e-01	2.26667e+02
1011	2.28958e+02	1.01100e+03	9.83890e-01	2.27000e+02
1012	2.29306e+02	1.01200e+03	9.83813e-01	2.27333e+02
1013	2.29632e+02	1.01300e+03	9.83733e-01	2.27667e+02
1014	2.29978e+02	1.01400e+03	9.83652e-01	2.28000e+02
1015	2.30322e+02	1.01500e+03	9.83569e-01	2.28333e+02
1016	2.30663e+02	1.01600e+03	9.83485e-01	2.28667e+02
1017	2.30998e+02	1.01700e+03	9.83400e-01	2.29000e+02
1018	2.31330e+02	1.01800e+03	9.83312e-01	2.29333e+02
1019	2.31677e+02	1.01900e+03	9.83223e-01	2.29667e+02
1020	2.32014e+02	1.02000e+03	9.83127e-01	2.30000e+02
1021	2.32346e+02	1.02100e+03	9.83033e-01	2.30333e+02
1022	2.32684e+02	1.02200e+03	9.82942e-01	2.30667e+02
1023	2.33023e+02	1.02300e+03	9.82854e-01	2.31000e+02
1024	2.33351e+02	1.02400e+03	9.82771e-01	2.31333e+02
1025	2.33694e+02	1.02500e+03	9.82691e-01	2.31667e+02
1026	2.34037e+02	1.02600e+03	9.82614e-01	2.32000e+02
1027	2.34372e+02	1.02700e+03	9.82540e-01	2.32333e+02
1028	2.34713e+02	1.02800e+03	9.82480e-01	2.32667e+02
1029	2.35052e+02	1.02900e+03	9.82415e-01	2.33000e+02
1030	2.35388e+02	1.03000e+03	9.82348e-01	2.33333e+02
1031	2.35720e+02	1.03100e+03	9.82281e-01	2.33667e+02
1032	2.36063e+02	1.03200e+03	9.82214e-01	2.34000e+02
1033	2.36403e+02	1.03300e+03	9.82146e-01	2.34333e+02
1034	2.36729e+02	1.03400e+03	9.82078e-01	2.34667e+02
1035	2.37054e+02	1.03500e+03	9.82010e-01	2.35000e+02
1036	2.37414e+02	1.03600e+03	9.81944e-01	2.35333e+02
1037	2.37752e+02	1.03700e+03	9.81881e-01	2.35667e+02
1038	2.38101e+02	1.03800e+03	9.81822e-01	2.36000e+02
1039	2.38428e+02	1.03900e+03	9.81766e-01	2.36333e+02
1040	2.38761e+02	1.04000e+03	9.81720e-01	2.36667e+02
1041	2.39098e+02	1.04100e+03	9.81672e-01	2.37000e+02
1042	2.39448e+02	1.04200e+03	9.81624e-01	2.37333e+02
1043	2.39783e+02	1.04300e+03	9.81578e-01	2.37667e+02
1044	2.40103e+02	1.04400e+03	9.81536e-01	2.38000e+02
1045	2.40450e+02	1.04500e+03	9.81489e-01	2.38333e+02
1046	2.40792e+02	1.04600e+03	9.81439e-01	2.38667e+02
1047	2.41130e+02	1.04700e+03	9.81386e-01	2.39000e+02
1048	2.41485e+02	1.04800e+03	9.81327e-01	2.39333e+02
1049	2.41825e+02	1.04900e+03	9.81268e-01	2.39667e+02
1050	2.42168e+02	1.05000e+03	9.81208e-01	2.40000e+02
1051	2.42508e+02	1.05100e+03	9.81148e-01	2.40333e+02
1052	2.42848e+02	1.05200e+03	9.81083e-01	2.40667e+02
1053	2.43178e+02	1.05300e+03	9.81023e-01	2.41000e+02
1054	2.43515e+02	1.05400e+03	9.80965e-01	2.41333e+02
1055	2.43862e+02	1.05500e+03	9.80909e-01	2.41667e+02
1056	2.44215e+02	1.05600e+03	9.80860e-01	2.42000e+02
1057	2.44540e+02	1.05700e+03	9.80809e-01	2.42333e+02
1058	2.44893e+02	1.05800e+03	9.80758e-01	2.42667e+02
1059	2.45227e+02	1.05900e+03	9.80708e-01	2.43000e+02
1060	2.45571e+02	1.06000e+03	9.80663e-01	2.43333e+02
1061	2.45918e+02	1.06100e+03	9.80615e-01	2.43667e+02
1062	2.46237e+02	1.06200e+03	9.80568e-01	2.44000e+02
1063	2.46582e+02	1.06300e+03	9.80521e-01	2.44333e+02
1064	2.46914e+02	1.06400e+03	9.80475e-01	2.44667e+02
1065	2.47247e+02	1.06500e+03	9.80428e-01	2.45000e+02
1066	2.47583e+02	1.06600e+03	9.80382e-01	2.45333e+02
1067	2.47927e+02	1.06700e+03	9.80335e-01	2.45667e+02
1068	2.48270e+02	1.06800e+03	9.80291e-01	2.46000e+02
1069	2.48595e+02	1.06900e+03	9.80247e-01	2.46333e+02
1070	2.48947e+02	1.07000e+03	9.80205e-01	2.46667e+02
1071	2.49279e+02	1.07100e+03	9.80163e-01	2.47000e+02
1072	2.49618e+02	1.07200e+03	9.80123e-01	2.47333e+02
1073	2.49951e+02	1.07300e+03	9.80081e-01	2.47667e+02
1074	2.50298e+02	1.07400e+03	9.80036e-01	2.48000e+02
1075	2.50634e+02	1.07500e+03	9.79988e-01	2.48333e+02
1076	2.50972e+02	1.07600e+03	9.79932e-01	2.48667e+02
1077	2.51304e+02	1.07700e+03	9.79875e-01	2.49000e+02
1078	2.51643e+02	1.07800e+03	9.79817e-01	2.49333e+02
1079	2.51978e+02	1.07900e+03	9.79759e-01	2.49667e+02
1080	2.52332e+02	1.08000e+03	9.79696e-01	2.50000e+02
1081	2.52661e+02	1.08100e+03	9.79643e-01	2.50333e+02
1082	2.53008e+02	1.08200e+03	9.79593e-01	2.50667e+02
1083	2.53336e+02	1.08300e+03	9.79545e-01	2.51000e+02
1084	2.53666e+02	1.08400e+03	9.79508e-01	2.51333e+02
1085	2.53996e+02	1.08500e+03	9.79464e-01	2.51667e+02
1086	2.54343e+02	1.08600e+03	9.79418e-01	2.52000e+02
1087	2.54671e+02	1.08700e+03	9.79372e-01	2.52333e+02
1088	2.55013e+02	1.08800e+03	9.79326e-01	2.52667e+02
1089	2.55354e+02	1.08900e+03	9.79283e-01	2.53000e+02
1090	2.55698e+02	1.09000e+03	9.79241e-01	2.53333e+02
1091	2.56023e+02	1.09100e+03	9.79200e-01	2.53667e+02
1092	2.56366e+02	1.09200e+03	9.79163e-01	2.54000e+02
1093	2.56711e+02	1.09300e+03	9.79123e-01	2.54333e+02
1094	2.57034e+02	1.09400e+03	9.79082e-01	2.54667e+02
1095	2.57384e+02	1.09500e+03	9.79040e-01	2.55000e+02
1096	2.57729e+02	1.09600e+03	9.78998e-01	2.55333e+02
1097	2.58057e+02	1.09700e+03	9.78956e-01	2.55667e+02
1098	2.58395e+02	1.09800e+03	9.78916e-01	2.56000e+02
1099	2.58738e+02	1.09900e+03	9.78877e-01	2.56333e+02
1100	2.59078e+02	1.10000e+03	9.78837e-01	2.56667e+02
1101	2.59408e+02	1.10100e+03	9.78797e-01	2.57000e+02
1102	2.59752e+02	1.10200e+03	9.78754e-01	2.57333e+02
1103	2.60111e+02	1.10300e+03	9.78708e-01	2.57667e+02
1104	2.60442e+02	1.10400e+03	9.78655e-01	2.58000e+02
1105	2.60781e+02	1.10500e+03	9.78599e-01	2.58333e+02
1106	2.61117e+02	1.10600e+03	9.78541e-01	2.58667e+02
1107	2.61455e+02	1.10700e+03	9.78482e-01	2.59000e+02
1108	2.61814e+02	1.10800e+03	9.78414e-01	2.59333e+02
1109	2.62165e+02	1.10900e+03	9.78356e-01	2.59667e+02
1110	2.62529e+02	1.11000e+03	9.78302e-01	2.60000e+02
1111	2.62888e+02	1.11100e+03	9.78249e-01	2.60333e+02
1112	2.63230e+02	1.11200e+03	9.78207e-01	2.60667e+02
1113	2.63575e+02	1.11300e+03	9.78161e-01	2.61000e+02
1114	2.63905e+02	1.11400e+03	9.78115e-01	2.61333e+02
1115	2.64243e+02	1.11500e+03	9.78069e-01	2.61667e+02
1116	2.64586e+02	1.11600e+03	9.78022e-01	2.62000e+02
1117	2.64930e+02	1.11700e+03	9.77972e-01	2.62333e+02
1118	2.65270e+02	1.11800e+03	9.77919e-01	2.62667e+02
1119	2.65602e+02	1.11900e+03	9.77866e-01	2.63000e+02
1120	2.65953e+02	1.12000e+03	9.77805e-01	2.63333e+02
1121	2.66285e+02	1.12100e+03	9.77749e-01	2.63667e+02
1122	2.66608e+02	1.12200e+03	9.77693e-01	2.64000e+02
1123	2.66959e+02	1.12300e+03	9.77638e-01	2.64333e+02
1124	2.67316e+02	1.12400e+03	9.77586e-01	2.64667e+02
1125	2.67665e+02	1.12500e+03	9.77534e-01	2.65000e+02
1126	2.68005e+02	1.12600e+03	9.77484e-01	2.65333e+02
1127	2.68375e+02	1.12700e+03	9.77433e-01	2.65667e+02
1128	2.68721e+02	1.12800e+03	9.77386e-01	2.66000e+02
1129	2.69056e+02	1.12900e+03	9.77337e-01	2.66333e+02
1130	2.69388e+02	1.13000e+03	9.77285e-01	2.66667e+02
1131	2.69719e+02	1.13100e+03	9.77232e-01	2.67000e+02
1132	2.70080e+02	1.13200e+03	9.77172e-01	2.67333e+02
1133	2.70431e+02	1.13300e+03	9.77113e-01	2.67667e+02
1134	2.70769e+02	1.13400e+03	9.77052e-01	2.68000e+02
1135	2.71121e+02	1.13500e+03	9.76989e-01	2.68333e+02
1136	2.71447e+02	1.13600e+03	9.76922e-01	2.68667e+02
1137	2.71782e+02	1.13700e+03	9.76859e-01	2.69000e+02
1138	2.72109e+02	1.13800e+03	9.76797e-01	2.69333e+02
1139	2.72451e+02	1.13900e+03	9.76733e-01	2.69667e+02
1140	2.72767e+02	1.14000e+03	9.76670e-01	2.70000e+02
1141	2.73097e+02	1.14100e+03	9.76601e-01	2.70333e+02
1142	2.73427e+02	1.14200e+03	9.76525e-01	2.70667e+02
1143	2.73768e+02	1.14300e+03	9.76447e-01	2.71000e+02
1144	2.74085e+02	1.14400e+03	9.76356e-01	2.71333e+02
1145	2.74423e+02	1.14500e+03	9.76267e-01	2.71667e+02
1146	2.74747e+02	1.14600e+03	9.76179e-01	2.72000e+02
1147	2.75073e+02	1.14700e+03	9.76092e-01	2.72333e+02
1148	2.75398e+02	1.14800e+03	9.75996e-01	2.72667e+02
1149	2.75725e+02	1.14900e+03	9.75904e-01	2.73000e+02
1150	2.76060e+02	1.15000e+03	9.75811e-01	2.73333e+02
1151	2.76396e+02	1.15100e+03	9.75718e-01	2.73667e+02
1152	2.76715e+02	1.15200e+03	9.75623e-01	2.74000e+02
1153	2.77048e+02	1.15300e+03	9.75524e-01	2.74333e+02
1154	2.77391e+02	1.15400e+03	9.75425e-01	2.74667e+02
1155	2.77702e+02	1.15500e+03	9.75323e-01	2.75000e+02
1156	2.78024e+02	1.15600e+03	9.75215e-01	2.75333e+02
1157	2.78352e+02	1.15700e+03	9.75111e-01	2.75667e+02
1158	2.78683e+02	1.15800e+03	9.75006e-01	2.76000e+02
1159	2.79016e+02	1.15900e+03	9.74900e-01	2.76333e+02
1160	2.79349e+02	1.16000e+03	9.74786e-01	2.76667e+02
1161	2.79681e+02	1.16100e+03	9.74668e-01	2.77000e+02
1162	2.80018e+02	1.16200e+03	9.74545e-01	2.77333e+02
1163	2.80348e+02	1.16300e+03	9.74420e-01	2.77667e+02
1164	2.80684e+02	1.16400e+03	9.74283e-01	2.78000e+02
1165	2.81018e+02	1.16500e+03	9.74152e-01	2.78333e+02
1166	2.81347e+02	1.16600e+03	9.74019e-01	2.78667e+02
1167	2.81674e+02	1.16700e+03	9.73884e-01	2.79000e+02
1168	2.82007e+02	1.16800e+03	9.73748e-01	2.79333e+02
1169	2.82350e+02	1.16900e+03	9.73615e-01	2.79667e+02
1170	2.82687e+02	1.17000e+03	9.73483e-01	2.80000e+02
1171	2.83026e+02	1.17100e+03	9.73349e-01	2.80333e+02
1172	2.83348e+02	1.17200e+03	9.73213e-01	2.80667e+02
1173	2.83683e+02	1.17300e+03	9.73074e-01	2.81000e+02
1174	2.84021e+02	1.17400e+03	9.72933e-01	2.81333e+02
1175	2.84357e+02	1.17500e+03	9.72791e-01	2.81667e+02
1176	2.84696e+02	1.17600e+03	9.72641e-01	2.82000e+02
1177	2.85018e+02	1.17700e+03	9.72491e-01	2.82333e+02
1178	2.85359e+02	1.17800e+03	9.72338e-01	2.82667e+02
1179	2.85694e+02	1.17900e+03	9.72181e-01	2.83000e+02
1180	2.86035e+02	1.18000e+03	9.72014e-01	2.83333e+02
1181	2.86381e+02	1.18100e+03	9.71849e-01	2.83667e+02
1182	2.86718e+02	1.18200e+03	9.71680e-01	2.84000e+02
1183	2.87069e+02	1.18300e+03	9.71508e-01	2.84333e+02
1184	2.87404e+02	1.18400e+03	9.71320e-01	2.84667e+02
1185	2.87734e+02	1.18500e+03	9.71131e-01	2.85000e+02
1186	2.88080e+02	1.18600e+03	9.70936e-01	2.85333e+02
1187	2.88418e+02	1.18700e+03	9.70736e-01	2.85667e+02
1188	2.88752e+02	1.18800e+03	9.70515e-01	2.86000e+02
1189	2.89101e+02	1.18900e+03	9.70299e-01	2.86333e+02
1190	2.89435e+02	1.19000e+03	9.70081e-01	2.86667e+02
1191	2.89768e+02	1.19100e+03	9.69862e-01	2.87000e+02
1192	2.90115e+02	1.19200e+03	9.69628e-01	2.87333e+02
1193	2.90449e+02	1.19300e+03	9.69398e-01	2.87667e+02
1194	2.90793e+02	1.19400e+03	9.69165e-01	2.88000e+02
1195	2.91125e+02	1.19500e+03	9.68930e-01	2.88333e+02
1196	2.91460e+02	1.19600e+03	9.68684e-01	2.88667e+02
1197	2.91780e+02	1.19700e+03	9.68438e-01	2.89000e+02
1198	2.92126e+02	1.19800e+03	9.68187e-01	2.89333e+02
1199	2.92454e+02	1.19900e+03	9.67933e-01	2.89667e+02
1200	2.92787e+02	1.20000e+03	9.67658e-01	2.90000e+02
1201	2.93119e+02	1.20100e+03	9.67385e-01	2.90333e+02
1202	2.93446e+02	1.20200e+03	9.67108e-01	2.90667e+02
1203	2.93775e+02	1.20300e+03	9.66828e-01	2.91000e+02
1204	2.94103e+02	1.20400e+03	9.66529e-01	2.91333e+02
1205	2.94453e+02	1.20500e+03	9.66237e-01	2.91667e+02
1206	2.94784e+02	1.20600e+03	9.65943e-01	2.92000e+02
1207	2.95130e+02	1.20700e+03	9.65647e-01	2.92333e+02
1208	2.95468e+02	1.20800e+03	9.65342e-01	2.92667e+02
1209	2.95793e+02	1.20900e+03	9.65036e-01	2.93000e+02
1210	2.96125e+02	1.21000e+03	9.64727e-01	2.93333e+02
1211	2.96463e+02	1.21100e+03	9.64414e-01	2.93667e+02
1212	2.96801e+02	1.21200e+03	9.64087e-01	2.94000e+02
1213	2.97141e+02	1.21300e+03	9.63759e-01	2.94333e+02
1214	2.97474e+02	1.21400e+03	9.63427e-01	2.94667e+02
1215	2.97804e+02	1.21500e+03	9.63092e-01	2.95000e+02
1216	2.98146e+02	1.21600e+03	9.62737e-01	2.95333e+02
1217	2.98478e+02	1.21700e+03	9.62386e-01	2.95667e+02
1218	2.98814e+02	1.21800e+03	9.62030e-01	2.96000e+02
1219	2.99156e+02	1.21900e+03	9.61669e-01	2.96333e+02
1220	2.99490e+02	1.22000e+03	9.61287e-01	2.96667e+02
1221	2.99826e+02	1.22100e+03	9.60903e-01	2.97000e+02
1222	3.00164e+02	1.22200e+03	9.60514e-01	2.97333e+02
1223	3.00493e+02	1.22300e+03	9.60121e-01	2.97667e+02
1224	3.00825e+02	1.22400e+03	9.59703e-01	2.98000e+02
1225	3.01161e+02	1.22500e+03	9.59293e-01	2.98333e+02
1226	3.01495e+02	1.22600e+03	9.58880e-01	2.98667e+02
1227	3.01825e+02	1.22700e+03	9.58463e-01	2.99000e+02
1228	3.02159e+02	1.22800e+03	9.58027e-01	2.99333e+02
1229	3.02492e+02	1.22900e+03	9.57591e-01	2.99667e+02
1230	3.02830e+02	1.23000e+03	9.57148e-01	3.00000e+02
1231	3.03164e+02	1.23100e+03	9.56701e-01	3.00333e+02
1232	3.03498e+02	1.23200e+03	9.56230e-01	3.00667e+02
1233	3.03827e+02	1.23300e+03	9.55766e-01	3.01000e+02
1234	3.04156e+02	1.23400e+03	9.55301e-01	3.01333e+02
1235	3.04497e+02	1.23500e+03	9.54833e-01	3.01667e+02
1236	3.04836e+02	1.23600e+03	9.54355e-01	3.02000e+02
1237	3.05167e+02	1.23700e+03	9.53881e-01	3.02333e+02
1238	3.05501e+02	1.23800e+03	9.53405e-01	3.02667e+02
1239	3.05841e+02	1.23900e+03	9.52926e-01	3.03000e+02
1240	3.06175e+02	1.24000e+03	9.52436e-01	3.03333e+02
1241	3.06503e+02	1.24100e+03	9.51944e-01	3.03667e+02
1242	3.06835e+02	1.24200e+03	9.51449e-01	3.04000e+02
1243	3.07180e+02	1.24300e+03	9.50952e-01	3.04333e+02
1244	3.07501e+02	1.24400e+03	9.50439e-01	3.04667e+02
1245	3.07837e+02	1.24500e+03	9.49933e-01	3.05000e+02
1246	3.08165e+02	1.24600e+03	9.49427e-01	3.05333e+02
1247	3.08501e+02	1.24700e+03	9.48922e-01	3.05667e+02
1248	3.08839e+02	1.24800e+03	9.48415e-01	3.06000e+02
1249	3.09176e+02	1.24900e+03	9.47909e-01	3.06333e+02
1250	3.09505e+02	1.25000e+03	9.47404e-01	3.06667e+02
1251	3.09837e+02	1.25100e+03	9.46897e-01	3.07000e+02
1252	3.10169e+02	1.25200e+03	9.46387e-01	3.07333e+02
1253	3.10512e+02	1.25300e+03	9.45875e-01	3.07667e+02
1254	3.10851e+02	1.25400e+03	9.45361e-01	3.08000e+02
1255	3.11186e+02	1.25500e+03	9.44844e-01	3.08333e+02
1256	3.11522e+02	1.25600e+03	9.44316e-01	3.08667e+02
1257	3.11868e+02	1.25700e+03	9.43789e-01	3.09000e+02
1258	3.12209e+02	1.25800e+03	9.43260e-01	3.09333e+02
1259	3.12544e+02	1.25900e+03	9.42728e-01	3.09667e+02
1260	3.12887e+02	1.26000e+03	9.42186e-01	3.10000e+02
1261	3.13224e+02	1.26100e+03	9.41645e-01	3.10333e+02
1262	3.13570e+02	1.26200e+03	9.41103e-01	3.10667e+02
1263	3.13917e+02	1.26300e+03	9.40560e-01	3.11000e+02
1264	3.14280e+02	1.26400e+03	9.40011e-01	3.11333e+02
1265	3.14615e+02	1.26500e+03	9.39465e-01	3.11667e+02
1266	3.14957e+02	1.26600e+03	9.38919e-01	3.12000e+02
1267	3.15306e+02	1.26700e+03	9.38373e-01	3.12333e+02
1268	3.15653e+02	1.26800e+03	9.37829e-01	3.12667e+02
1269	3.15991e+02	1.26900e+03	9.37287e-01	3.13000e+02
1270	3.16338e+02	1.27000e+03	9.36747e-01	3.13333e+02
1271	3.16682e+02	1.27100e+03	9.36208e-01	3.13667e+02
1272	3.17015e+02	1.27200e+03	9.35672e-01	3.14000e+02
1273	3.17343e+02	1.27300e+03	9.35132e-01	3.14333e+02
1274	3.17680e+02	1.27400e+03	9.34589e-01	3.14667e+02
1275	3.18011e+02	1.27500e+03	9.34045e-01	3.15000e+02
1276	3.18349e+02	1.27600e+03	9.33496e-01	3.15333e+02
1277	3.18677e+02	1.27700e+03	9.32947e-01	3.15667e+02
1278	3.19026e+02	1.27800e+03	9.32395e-01	3.16000e+02
1279	3.19368e+02	1.27900e+03	9.31843e-01	3.16333e+02
1280	3.19705e+02	1.28000e+03	9.31285e-01	3.16667e+02
1281	3.20047e+02	1.28100e+03	9.30730e-01	3.17000e+02
1282	3.20396e+02	1.28200e+03	9.30173e-01	3.17333e+02
1283	3.20729e+02	1.28300e+03	9.29614e-01	3.17667e+02
1284	3.21065e+02	1.28400e+03	9.29050e-01	3.18000e+02
1285	3.21414e+02	1.28500e+03	9.28484e-01	3.18333e+02
1286	3.21776e+02	1.28600e+03	9.27915e-01	3.18667e+02
1287	3.22107e+02	1.28700e+03	9.27345e-01	3.19000e+02
1288	3.22464e+02	1.28800e+03	9.26762e-01	3.19333e+02
1289	3.22789e+02	1.28900e+03	9.26183e-01	3.19667e+02
1290	3.23126e+02	1.29000e+03	9.25601e-01	3.20000e+02
1291	3.23505e+02	1.29100e+03	9.25017e-01	3.20333e+02
1292	3.23841e+02	1.29200e+03	9.24421e-01	3.20667e+02
1293	3.24203e+02	1.29300e+03	9.23825e-01	3.21000e+02
1294	3.24551e+02	1.29400e+03	9.23226e-01	3.21333e+02
1295	3.24878e+02	1.29500e+03	9.22624e-01	3.21667e+02
1296	3.25225e+02	1.29600e+03	9.22007e-01	3.22000e+02
1297	3.25553e+02	1.29700e+03	9.21391e-01	3.22333e+02
1298	3.25899e+02	1.29800e+03	9.20768e-01	3.22667e+02
1299	3.26233e+02	1.29900e+03	9.20138e-01	3.23000e+02
1300	3.26568e+02	1.30000e+03	9.19480e-01	3.23333e+02
1301	3.26898e+02	1.30100e+03	9.18815e-01	3.23667e+02
1302	3.27240e+02	1.30200e+03	9.18137e-01	3.24000e+02
1303	3.27573e+02	1.30300e+03	9.17448e-01	3.24333e+02
1304	3.27921e+02	1.30400e+03	9.16707e-01	3.24667e+02
1305	3.28260e+02	1.30500e+03	9.15977e-01	3.25000e+02
1306	3.28601e+02	1.30600e+03	9.15241e-01	3.25333e+02
1307	3.28920e+02	1.30700e+03	9.14499e-01	3.25667e+02
1308	3.29278e+02	1.30800e+03	9.13719e-01	3.26000e+02
1309	3.29629e+02	1.30900e+03	9.12946e-01	3.26333e+02
1310	3.29982e+02	1.31000e+03	9.12166e-01	3.26667e+02
1311	3.30342e+02	1.31100e+03	9.11379e-01	3.27000e+02
1312	3.30702e+02	1.31200e+03	9.10556e-01	3.27333e+02
1313	3.31076e+02	1.31300e+03	9.09732e-01	3.27667e+02
1314	3.31411e+02	1.31400e+03	9.08894e-01	3.28000e+02
1315	3.31750e+02	1.31500e+03	9.08046e-01	3.28333e+02
1316	3.32089e+02	1.31600e+03	9.07139e-01	3.28667e+02
1317	3.32421e+02	1.31700e+03	9.06235e-01	3.29000e+02
1318	3.32755e+02	1.31800e+03	9.05315e-01	3.29333e+02
1319	3.33104e+02	1.31900e+03	9.04381e-01	3.29667e+02
1320	3.33433e+02	1.32000e+03	9.03375e-01	3.30000e+02
1321	3.33762e+02	1.32100e+03	9.02376e-01	3.30333e+02
1322	3.34100e+02	1.32200e+03	9.01362e-01	3.30667e+02
1323	3.34427e+02	1.32300e+03	9.00334e-01	3.31000e+02
1324	3.34773e+02	1.32400e+03	8.99233e-01	3.31333e+02
1325	3.35109e+02	1.32500e+03	8.98145e-01	3.31667e+02
1326	3.35457e+02	1.32600e+03	8.97044e-01	3.32000e+02
1327	3.35777e+02	1.32700e+03	8.95931e-01	3.32333e+02
1328	3.36126e+02	1.32800e+03	8.94756e-01	3.32667e+02
1329	3.36462e+02	1.32900e+03	8.93589e-01	3.33000e+02
1330	3.36813e+02	1.33000e+03	8.92403e-01	3.33333e+02
1331	3.37150e+02	1.33100e+03	8.91200e-01	3.33667e+02
1332	3.37487e+02	1.33200e+03	8.89927e-01	3.34000e+02
1333	3.37824e+02	1.33300e+03	8.88659e-01	3.34333e+02
1334	3.38150e+02	1.33400e+03	8.87373e-01	3.34667e+02
1335	3.38489e+02	1.33500e+03	8.86070e-01	3.35000e+02
1336	3.38822e+02	1.33600e+03	8.84679e-01	3.35333e+02
1337	3.39160e+02	1.33700e+03	8.83297e-01	3.35667e+02
1338	3.39489e+02	1.33800e+03	8.81890e-01	3.36000e+02
1339	3.39822e+02	1.33900e+03	8.80463e-01	3.36333e+02
1340	3.40165e+02	1.34000e+03	8.78937e-01	3.36667e+02
1341	3.40517e+02	1.34100e+03	8.77421e-01	3.37000e+02
1342	3.40849e+02	1.34200e+03	8.75883e-01	3.37333e+02
1343	3.41183e+02	1.34300e+03	8.74325e-01	3.37667e+02
1344	3.41519e+02	1.34400e+03	8.72658e-01	3.38000e+02
1345	3.41852e+02	1.34500e+03	8.71007e-01	3.38333e+02
1346	3.42198e+02	1.34600e+03	8.69332e-01	3.38667e+02
1347	3.42532e+02	1.34700e+03	8.67635e-01	3.39000e+02
1348	3.42872e+02	1.34800e+03	8.65826e-01	3.39333e+02
1349	3.43213e+02	1.34900e+03	8.64030e-01	3.39667e+02
1350	3.43547e+02	1.35000e+03	8.62209e-01	3.40000e+02
1351	3.43884e+02	1.35100e+03	8.60367e-01	3.40333e+02
1352	3.44227e+02	1.35200e+03	8.58406e-01	3.40667e+02
1353	3.44584e+02	1.35300e+03	8.56463e-01	3.41000e+02
1354	3.44912e+02	1.35400e+03	8.54494e-01	3.41333e+02
1355	3.45240e+02	1.35500e+03	8.52500e-01	3.41667e+02
1356	3.45586e+02	1.35600e+03	8.50387e-01	3.42000e+02
1357	3.45923e+02	1.35700e+03	8.48285e-01	3.42333e+02
1358	3.46272e+02	1.35800e+03	8.46156e-01	3.42667e+02
1359	3.46618e+02	1.35900e+03	8.44002e-01	3.43000e+02
1360	3.46971e+02	1.36000e+03	8.41715e-01	3.43333e+02
1361	3.47304e+02	1.36100e+03	8.39444e-01	3.43667e+02
1362	3.47647e+02	1.36200e+03	8.37142e-01	3.44000e+02
1363	3.47990e+02	1.36300e+03	8.34812e-01	3.44333e+02
1364	3.48325e+02	1.36400e+03	8.32340e-01	3.44667e+02
1365	3.48658e+02	1.36500e+03	8.29883e-01	3.45000e+02
1366	3.48995e+02	1.36600e+03	8.27395e-01	3.45333e+02
1367	3.49331e+02	1.36700e+03	8.24879e-01	3.45667e+02
1368	3.49666e+02	1.36800e+03	8.22214e-01	3.46000e+02
1369	3.50010e+02	1.36900e+03	8.19569e-01	3.46333e+02
1370	3.50356e+02	1.37000e+03	8.16892e-01	3.46667e+02
1371	3.50679e+02	1.37100e+03	8.14183e-01	3.47000e+02
1372	3.51019e+02	1.37200e+03	8.11323e-01	3.47333e+02
1373	3.51365e+02	1.37300e+03	8.08477e-01	3.47667e+02
1374	3.51714e+02	1.37400e+03	8.05597e-01	3.48000e+02
1375	3.52058e+02	1.37500e+03	8.02688e-01	3.48333e+02
1376	3.52408e+02	1.37600e+03	7.99621e-01	3.48667e+02
1377	3.52776e+02	1.37700e+03	7.96581e-01	3.49000e+02
1378	3.53117e+02	1.37800e+03	7.93511e-01	3.49333e+02
1379	3.53462e+02	1.37900e+03	7.90413e-01	3.49667e+02
1380	3.53816e+02	1.38000e+03	7.87169e-01	3.50000e+02
1381	3.54146e+02	1.38100e+03	7.83939e-01	3.50333e+02
1382	3.54487e+02	1.38200e+03	7.80675e-01	3.50667e+02
1383	3.54832e+02	1.38300e+03	7.77384e-01	3.51000e+02
1384	3.55180e+02	1.38400e+03	7.73934e-01	3.51333e+02
1385	3.55520e+02	1.38500e+03	7.70503e-01	3.51667e+02
1386	3.55876e+02	1.38600e+03	7.67039e-01	3.52000e+02
1387	3.56226e+02	1.38700e+03	7.63543e-01	3.52333e+02
1388	3.56550e+02	1.38800e+03	7.59887e-01	3.52667e+02
1389	3.56880e+02	1.38900e+03	7.56251e-01	3.53000e+02
1390	3.57211e+02	1.39000e+03	7.52581e-01	3.53333e+02
1391	3.57535e+02	1.39100e+03	7.48878e-01	3.53667e+02
1392	3.57869e+02	1.39200e+03	7.45011e-01	3.54000e+02
1393	3.58227e+02	1.39300e+03	7.41166e-01	3.54333e+02
1394	3.58555e+02	1.39400e+03	7.37290e-01	3.54667e+02
1395	3.58873e+02	1.39500e+03	7.33385e-01	3.55000e+02
1396	3.59214e+02	1.39600e+03	7.29322e-01	3.55333e+02
1397	3.59539e+02	1.39700e+03	7.25283e-01	3.55667e+02
1398	3.59870e+02	1.39800e+03	7.21213e-01	3.56000e+02
1399	3.60200e+02	1.39900e+03	7.17112e-01	3.56333e+02
1400	3.60551e+02	1.40000e+03	7.12861e-01	3.56667e+02
1401	3.60883e+02	1.40100e+03	7.08632e-01	3.57000e+02
1402	3.61217e+02	1.40200e+03	7.04373e-01	3.57333e+02
1403	3.61560e+02	1.40300e+03	7.00088e-01	3.57667e+02
1404	3.61897e+02	1.40400e+03	6.95662e-01	3.58000e+02
1405	3.62228e+02	1.40500e+03	6.91260e-01	3.58333e+02
1406	3.62583e+02	1.40600e+03	6.86833e-01	3.58667e+02
1407	3.62922e+02	1.40700e+03	6.82380e-01	3.59000e+02
1408	3.63247e+02	1.40800e+03	6.77795e-01	3.59333e+02
1409	3.63582e+02	1.40900e+03	6.73221e-01	3.59667e+02
1410	3.63928e+02	1.41000e+03	6.68617e-01	3.60000e+02
1411	3.64265e+02	1.41100e+03	6.63985e-01	3.60333e+02
1412	3.64608e+02	1.41200e+03	6.59209e-01	3.60667e+02
1413	3.64921e+02	1.41300e+03	6.54459e-01	3.61000e+02
1414	3.65253e+02	1.41400e+03	6.49683e-01	3.61333e+02
1415	3.65586e+02	1.41500e+03	6.44883e-01	3.61667e+02
1416	3.65932e+02	1.41600e+03	6.39950e-01	3.62000e+02
1417	3.66278e+02	1.41700e+03	6.35033e-01	3.62333e+02
1418	3.66599e+02	1.41800e+03	6.30091e-01	3.62667e+02
1419	3.66925e+02	1.41900e+03	6.25125e-01	3.63000e+02
1420	3.67246e+02	1.42000e+03	6.20033e-01	3.63333e+02
1421	3.67565e+02	1.42100e+03	6.14960e-01	3.63667e+02
1422	3.67905e+02	1.42200e+03	6.09863e-01	3.64000e+02
1423	3.68241e+02	1.42300e+03	6.04742e-01	3.64333e+02
1424	3.68594e+02	1.42400e+03	5.99503e-01	3.64667e+02
1425	3.68938e+02	1.42500e+03	5.94279e-01	3.65000e+02
1426	3.69308e+02	1.42600e+03	5.89028e-01	3.65333e+02
1427	3.69646e+02	1.42700e+03	5.83753e-01	3.65667e+02
1428	3.69997e+02	1.42800e+03	5.78360e-01	3.66000e+02
1429	3.70349e+02	1.42900e+03	5.72986e-01	3.66333e+02
1430	3.70706e+02	1.43000e+03	5.67592e-01	3.66667e+02
1431	3.71059e+02	1.43100e+03	5.62181e-01	3.67000e+02
1432	3.71399e+02	1.43200e+03	5.56668e-01	3.67333e+02
1433	3.71735e+02	1.43300e+03	5.51176e-01	3.67667e+02
1434	3.72082e+02	1.43400e+03	5.45668e-01	3.68000e+02
1435	3.72428e+02	1.43500e+03	5.40144e-01	3.68333e+02
1436	3.72757e+02	1.43600e+03	5.34545e-01	3.68667e+02
1437	3.73109e+02	1.43700e+03	5.28963e-01	3.69000e+02
1438	3.73453e+02	1.43800e+03	5.23370e-01	3.69333e+02
1439	3.73803e+02	1.43900e+03	5.17766e-01	3.69667e+02
1440	3.74138e+02	1.44000e+03	5.12109e-01	3.70000e+02
1441	3.74481e+02	1.44100e+03	5.06467e-01	3.70333e+02
1442	3.74808e+02	1.44200e+03	5.00821e-01	3.70667e+02
1443	3.75133e+02	1.44300e+03	4.95169e-01	3.71000e+02
1444	3.75455e+02	1.44400e+03	4.89491e-01	3.71333e+02
1445	3.75788e+02	1.44500e+03	4.83822e-01	3.71667e+02
1446	3.76110e+02	1.44600e+03	4.78151e-01	3.72000e+02
1447	3.76458e+02	1.44700e+03	4.72476e-01	3.72333e+02
1448	3.76786e+02	1.44800e+03	4.66786e-01	3.72667e+02
1449	3.77118e+02	1.44900e+03	4.61098e-01	3.73000e+02
1450	3.77450e+02	1.45000e+03	4.55406e-01	3.73333e+02
1451	3.77790e+02	1.45100e+03	4.49708e-01	3.73667e+02
1452	3.78124e+02	1.45200e+03	4.43983e-01	3.74000e+02
1453	3.78460e+02	1.45300e+03	4.38254e-01	3.74333e+02
1454	3.78826e+02	1.45400e+03	4.32511e-01	3.74667e+02
1455	3.79157e+02	1.45500e+03	4.26759e-01	3.75000e+02
1456	3.79496e+02	1.45600e+03	4.20959e-01	3.75333e+02
1457	3.79839e+02	1.45700e+03	4.15170e-01	3.75667e+02
1458	3.80182e+02	1.45800e+03	4.09379e-01	3.76000e+02
1459	3.80518e+02	1.45900e+03	4.03584e-01	3.76333e+02
1460	3.80870e+02	1.46000e+03	3.97757e-01	3.76667e+02
1461	3.81198e+02	1.46100e+03	3.91945e-01	3.77000e+02
1462	3.81539e+02	1.46200e+03	3.86138e-01	3.77333e+02
1463	3.81876e+02	1.46300e+03	3.80334e-01	3.77667e+02
1464	3.82214e+02	1.46400e+03	3.74543e-01	3.78000e+02
1465	3.82544e+02	1.46500e+03	3.68762e-01	3.78333e+02
1466	3.82878e+02	1.46600e+03	3.62995e-01	3.78667e+02
1467	3.83227e+02	1.46700e+03	3.57239e-01	3.79000e+02
1468	3.83566e+02	1.46800e+03	3.51535e-01	3.79333e+02
1469	3.83910e+02	1.46900e+03	3.45829e-01	3.79667e+02
1470	3.84248e+02	1.47000e+03	3.40140e-01	3.80000e+02
1471	3.84579e+02	1.47100e+03	3.34468e-01	3.80333e+02
1472	3.84916e+02	1.47200e+03	3.28872e-01	3.80667e+02
1473	3.85239e+02	1.47300e+03	3.23274e-01	3.81000e+02
1474	3.85581e+02	1.47400e+03	3.17700e-01	3.81333e+02
1475	3.85903e+02	1.47500e+03	3.12145e-01	3.81667e+02
1476	3.86233e+02	1.47600e+03	3.06693e-01	3.82000e+02
1477	3.86572e+02	1.47700e+03	3.01229e-01	3.82333e+02
1478	3.86899e+02	1.47800e+03	2.95787e-01	3.82667e+02
1479	3.87228e+02	1.47900e+03	2.90370e-01	3.83000e+02
1480	3.87559e+02	1.48000e+03	2.85073e-01	3.83333e+02
1481	3.87884e+02	1.48100e+03	2.79771e-01	3.83667e+02
