Repository: FireDynamics/FireSciPy

Experimental data from TGA experiments.
Sample material is powdered black cast poly methyl methacrylate (PMMA).
The experiments were conducted with a Mettler Toledo TGA/DSC 3+.
Various constant heating rate were used to conduct the TGA experimensts.
The full data with different sample masses and sample configurations
can be found here:
Armbrust, F., Zehfuß, J., Riese, O., 2025. Thermogravimetric And Microscale Calorimeter Data on Cast PMMA.
https://doi.org/10.24355/dbbs.084-202504170956-0

The data set was used for the following manuscript:
Armbrust, F., Hehnen, T., Zehfuß, J., Riese, O., Arnold, L., 2025.

File: docs/tutorials/pyrolysis/data/tga_dynamic_n2_dyn20_powder_1mg_r2.txt (part 1 of 3)
index	ts	t	weight	tr
[#]	[°C]	[s]	[mg]	[°C]
723	1.31453e+02	7.23000e+02	1.02512e+00	1.31000e+02
724	1.31792e+02	7.24000e+02	1.02509e+00	1.31333e+02
725	1.32122e+02	7.25000e+02	1.02506e+00	1.31667e+02
726	1.32458e+02	7.26000e+02	1.02504e+00	1.32000e+02
727	1.32793e+02	7.27000e+02	1.02502e+00	1.32333e+02
728	1.33131e+02	7.28000e+02	1.02500e+00	1.32667e+02
729	1.33466e+02	7.29000e+02	1.02498e+00	1.33000e+02
730	1.33803e+02	7.30000e+02	1.02496e+00	1.33333e+02
731	1.34143e+02	7.31000e+02	1.02495e+00	1.33667e+02
732	1.34465e+02	7.32000e+02	1.02493e+00	1.34000e+02
733	1.34814e+02	7.33000e+02	1.02492e+00	1.34333e+02
734	1.35150e+02	7.34000e+02	1.02491e+00	1.34667e+02
735	1.35486e+02	7.35000e+02	1.02490e+00	1.35000e+02
736	1.35821e+02	7.36000e+02	1.02489e+00	1.35333e+02
737	1.36150e+02	7.37000e+02	1.02488e+00	1.35667e+02
738	1.36492e+02	7.38000e+02	1.02486e+00	1.36000e+02
739	1.36829e+02	7.39000e+02	1.02485e+00	1.36333e+02
740	1.37173e+02	7.40000e+02	1.02484e+00	1.36667e+02
741	1.37504e+02	7.41000e+02	1.02482e+00	1.37000e+02
742	1.37846e+02	7.42000e+02	1.02480e+00	1.37333e+02
743	1.38182e+02	7.43000e+02	1.02479e+00	1.37667e+02
744	1.38523e+02	7.44000e+02	1.02477e+00	1.38000e+02
745	1.38863e+02	7.45000e+02	1.02475e+00	1.38333e+02
746	1.39188e+02	7.46000e+02	1.02473e+00	1.38667e+02
747	1.39535e+02	7.47000e+02	1.02471e+00	1.39000e+02
748	1.39863e+02	7.48000e+02	1.02468e+00	1.39333e+02
749	1.40205e+02	7.49000e+02	1.02465e+00	1.39667e+02
750	1.40550e+02	7.50000e+02	1.02463e+00	1.40000e+02
751	1.40887e+02	7.51000e+02	1.02460e+00	1.40333e+02
752	1.41213e+02	7.52000e+02	1.02457e+00	1.40667e+02
753	1.41554e+02	7.53000e+02	1.02454e+00	1.41000e+02
754	1.41894e+02	7.54000e+02	1.02452e+00	1.41333e+02
755	1.42225e+02	7.55000e+02	1.02449e+00	1.41667e+02
756	1.42555e+02	7.56000e+02	1.02447e+00	1.42000e+02
757	1.42888e+02	7.57000e+02	1.02445e+00	1.42333e+02
758	1.43249e+02	7.58000e+02	1.02443e+00	1.42667e+02
759	1.43574e+02	7.59000e+02	1.02441e+00	1.43000e+02
760	1.43910e+02	7.60000e+02	1.02439e+00	1.43333e+02
761	1.44240e+02	7.61000e+02	1.02438e+00	1.43667e+02
762	1.44585e+02	7.62000e+02	1.02436e+00	1.44000e+02
763	1.44932e+02	7.63000e+02	1.02434e+00	1.44333e+02
764	1.45268e+02	7.64000e+02	1.02433e+00	1.44667e+02
765	1.45605e+02	7.65000e+02	1.02431e+00	1.45000e+02
766	1.45927e+02	7.66000e+02	1.02429e+00	1.45333e+02
767	1.46274e+02	7.67000e+02	1.02427e+00	1.45667e+02
768	1.46616e+02	7.68000e+02	1.02424e+00	1.46000e+02
769	1.46942e+02	7.69000e+02	1.02421e+00	1.46333e+02
770	1.47295e+02	7.70000e+02	1.02417e+00	1.46667e+02
771	1.47627e+02	7.71000e+02	1.02413e+00	1.47000e+02
772	1.47964e+02	7.72000e+02	1.02408e+00	1.47333e+02
773	1.48300e+02	7.73000e+02	1.02403e+00	1.47667e+02
774	1.48635e+02	7.74000e+02	1.02398e+00	1.48000e+02
775	1.48980e+02	7.75000e+02	1.02393e+00	1.48333e+02
776	1.49313e+02	7.76000e+02	1.02388e+00	1.48667e+02
777	1.49647e+02	7.77000e+02	1.02383e+00	1.49000e+02
778	1.50002e+02	7.78000e+02	1.02377e+00	1.49333e+02
779	1.50326e+02	7.79000e+02	1.02372e+00	1.49667e+02
780	1.50660e+02	7.80000e+02	1.02367e+00	1.50000e+02
781	1.50996e+02	7.81000e+02	1.02361e+00	1.50333e+02
782	1.51340e+02	7.82000e+02	1.02356e+00	1.50667e+02
783	1.51686e+02	7.83000e+02	1.02350e+00	1.51000e+02
784	1.52018e+02	7.84000e+02	1.02344e+00	1.51333e+02
785	1.52354e+02	7.85000e+02	1.02339e+00	1.51667e+02
786	1.52692e+02	7.86000e+02	1.02333e+00	1.52000e+02
787	1.53033e+02	7.87000e+02	1.02327e+00	1.52333e+02
788	1.53360e+02	7.88000e+02	1.02321e+00	1.52667e+02
789	1.53699e+02	7.89000e+02	1.02316e+00	1.53000e+02
790	1.54032e+02	7.90000e+02	1.02310e+00	1.53333e+02
791	1.54389e+02	7.91000e+02	1.02304e+00	1.53667e+02
792	1.54705e+02	7.92000e+02	1.02298e+00	1.54000e+02
793	1.55045e+02	7.93000e+02	1.02293e+00	1.54333e+02
794	1.55382e+02	7.94000e+02	1.02287e+00	1.54667e+02
795	1.55728e+02	7.95000e+02	1.02282e+00	1.55000e+02
796	1.56066e+02	7.96000e+02	1.02277e+00	1.55333e+02
797	1.56399e+02	7.97000e+02	1.02272e+00	1.55667e+02
798	1.56744e+02	7.98000e+02	1.02267e+00	1.56000e+02
799	1.57078e+02	7.99000e+02	1.02262e+00	1.56333e+02
800	1.57417e+02	8.00000e+02	1.02257e+00	1.56667e+02
801	1.57756e+02	8.01000e+02	1.02252e+00	1.57000e+02
802	1.58067e+02	8.02000e+02	1.02247e+00	1.57333e+02
803	1.58415e+02	8.03000e+02	1.02242e+00	1.57667e+02
804	1.58760e+02	8.04000e+02	1.02236e+00	1.58000e+02
805	1.59103e+02	8.05000e+02	1.02231e+00	1.58333e+02
806	1.59428e+02	8.06000e+02	1.02226e+00	1.58667e+02
807	1.59767e+02	8.07000e+02	1.02220e+00	1.59000e+02
808	1.60115e+02	8.08000e+02	1.02214e+00	1.59333e+02
809	1.60443e+02	8.09000e+02	1.02208e+00	1.59667e+02
810	1.60784e+02	8.10000e+02	1.02203e+00	1.60000e+02
811	1.61106e+02	8.11000e+02	1.02197e+00	1.60333e+02
812	1.61472e+02	8.12000e+02	1.02192e+00	1.60667e+02
813	1.61795e+02	8.13000e+02	1.02186e+00	1.61000e+02
814	1.62131e+02	8.14000e+02	1.02180e+00	1.61333e+02
815	1.62466e+02	8.15000e+02	1.02174e+00	1.61667e+02
816	1.62810e+02	8.16000e+02	1.02168e+00	1.62000e+02
817	1.63140e+02	8.17000e+02	1.02162e+00	1.62333e+02
818	1.63475e+02	8.18000e+02	1.02157e+00	1.62667e+02
819	1.63824e+02	8.19000e+02	1.02151e+00	1.63000e+02
820	1.64156e+02	8.20000e+02	1.02145e+00	1.63333e+02
821	1.64494e+02	8.21000e+02	1.02139e+00	1.63667e+02
822	1.64830e+02	8.22000e+02	1.02134e+00	1.64000e+02
823	1.65180e+02	8.23000e+02	1.02128e+00	1.64333e+02
824	1.65526e+02	8.24000e+02	1.02122e+00	1.64667e+02
825	1.65859e+02	8.25000e+02	1.02115e+00	1.65000e+02
826	1.66203e+02	8.26000e+02	1.02109e+00	1.65333e+02
827	1.66544e+02	8.27000e+02	1.02103e+00	1.65667e+02
828	1.66863e+02	8.28000e+02	1.02096e+00	1.66000e+02
829	1.67198e+02	8.29000e+02	1.02089e+00	1.66333e+02
830	1.67536e+02	8.30000e+02	1.02082e+00	1.66667e+02
831	1.67874e+02	8.31000e+02	1.02074e+00	1.67000e+02
832	1.68228e+02	8.32000e+02	1.02066e+00	1.67333e+02
833	1.68561e+02	8.33000e+02	1.02057e+00	1.67667e+02
834	1.68901e+02	8.34000e+02	1.02048e+00	1.68000e+02
835	1.69233e+02	8.35000e+02	1.02038e+00	1.68333e+02
836	1.69567e+02	8.36000e+02	1.02026e+00	1.68667e+02
837	1.69908e+02	8.37000e+02	1.02015e+00	1.69000e+02
838	1.70234e+02	8.38000e+02	1.02004e+00	1.69333e+02
839	1.70581e+02	8.39000e+02	1.01993e+00	1.69667e+02
840	1.70922e+02	8.40000e+02	1.01983e+00	1.70000e+02
841	1.71259e+02	8.41000e+02	1.01972e+00	1.70333e+02
842	1.71586e+02	8.42000e+02	1.01961e+00	1.70667e+02
843	1.71933e+02	8.43000e+02	1.01949e+00	1.71000e+02
844	1.72270e+02	8.44000e+02	1.01937e+00	1.71333e+02
845	1.72613e+02	8.45000e+02	1.01925e+00	1.71667e+02
846	1.72947e+02	8.46000e+02	1.01912e+00	1.72000e+02
847	1.73279e+02	8.47000e+02	1.01899e+00	1.72333e+02
848	1.73617e+02	8.48000e+02	1.01883e+00	1.72667e+02
849	1.73958e+02	8.49000e+02	1.01868e+00	1.73000e+02
850	1.74297e+02	8.50000e+02	1.01853e+00	1.73333e+02
851	1.74634e+02	8.51000e+02	1.01837e+00	1.73667e+02
852	1.74963e+02	8.52000e+02	1.01820e+00	1.74000e+02
853	1.75308e+02	8.53000e+02	1.01803e+00	1.74333e+02
854	1.75638e+02	8.54000e+02	1.01785e+00	1.74667e+02
855	1.75974e+02	8.55000e+02	1.01768e+00	1.75000e+02
856	1.76312e+02	8.56000e+02	1.01748e+00	1.75333e+02
857	1.76656e+02	8.57000e+02	1.01730e+00	1.75667e+02
858	1.76986e+02	8.58000e+02	1.01711e+00	1.76000e+02
859	1.77327e+02	8.59000e+02	1.01692e+00	1.76333e+02
860	1.77670e+02	8.60000e+02	1.01671e+00	1.76667e+02
861	1.78006e+02	8.61000e+02	1.01650e+00	1.77000e+02
862	1.78341e+02	8.62000e+02	1.01629e+00	1.77333e+02
863	1.78684e+02	8.63000e+02	1.01607e+00	1.77667e+02
864	1.79025e+02	8.64000e+02	1.01583e+00	1.78000e+02
865	1.79359e+02	8.65000e+02	1.01558e+00	1.78333e+02
866	1.79695e+02	8.66000e+02	1.01533e+00	1.78667e+02
867	1.80038e+02	8.67000e+02	1.01507e+00	1.79000e+02
868	1.80376e+02	8.68000e+02	1.01478e+00	1.79333e+02
869	1.80703e+02	8.69000e+02	1.01450e+00	1.79667e+02
870	1.81041e+02	8.70000e+02	1.01421e+00	1.80000e+02
871	1.81380e+02	8.71000e+02	1.01393e+00	1.80333e+02
872	1.81716e+02	8.72000e+02	1.01362e+00	1.80667e+02
873	1.82044e+02	8.73000e+02	1.01332e+00	1.81000e+02
874	1.82384e+02	8.74000e+02	1.01302e+00	1.81333e+02
875	1.82730e+02	8.75000e+02	1.01271e+00	1.81667e+02
876	1.83067e+02	8.76000e+02	1.01239e+00	1.82000e+02
877	1.83403e+02	8.77000e+02	1.01207e+00	1.82333e+02
878	1.83735e+02	8.78000e+02	1.01174e+00	1.82667e+02
879	1.84078e+02	8.79000e+02	1.01141e+00	1.83000e+02
880	1.84409e+02	8.80000e+02	1.01106e+00	1.83333e+02
881	1.84740e+02	8.81000e+02	1.01072e+00	1.83667e+02
882	1.85086e+02	8.82000e+02	1.01038e+00	1.84000e+02
883	1.85420e+02	8.83000e+02	1.01003e+00	1.84333e+02
884	1.85754e+02	8.84000e+02	1.00969e+00	1.84667e+02
885	1.86097e+02	8.85000e+02	1.00934e+00	1.85000e+02
886	1.86432e+02	8.86000e+02	1.00899e+00	1.85333e+02
887	1.86764e+02	8.87000e+02	1.00863e+00	1.85667e+02
888	1.87112e+02	8.88000e+02	1.00827e+00	1.86000e+02
889	1.87445e+02	8.89000e+02	1.00790e+00	1.86333e+02
890	1.87789e+02	8.90000e+02	1.00753e+00	1.86667e+02
891	1.88122e+02	8.91000e+02	1.00715e+00	1.87000e+02
892	1.88456e+02	8.92000e+02	1.00676e+00	1.87333e+02
893	1.88801e+02	8.93000e+02	1.00637e+00	1.87667e+02
894	1.89143e+02	8.94000e+02	1.00599e+00	1.88000e+02
895	1.89476e+02	8.95000e+02	1.00560e+00	1.88333e+02
896	1.89815e+02	8.96000e+02	1.00522e+00	1.88667e+02
897	1.90151e+02	8.97000e+02	1.00484e+00	1.89000e+02
898	1.90481e+02	8.98000e+02	1.00445e+00	1.89333e+02
899	1.90827e+02	8.99000e+02	1.00407e+00	1.89667e+02
900	1.91179e+02	9.00000e+02	1.00369e+00	1.90000e+02
901	1.91508e+02	9.01000e+02	1.00330e+00	1.90333e+02
902	1.91851e+02	9.02000e+02	1.00293e+00	1.90667e+02
903	1.92190e+02	9.03000e+02	1.00255e+00	1.91000e+02
904	1.92527e+02	9.04000e+02	1.00219e+00	1.91333e+02
905	1.92861e+02	9.05000e+02	1.00182e+00	1.91667e+02
906	1.93205e+02	9.06000e+02	1.00146e+00	1.92000e+02
907	1.93554e+02	9.07000e+02	1.00110e+00	1.92333e+02
908	1.93896e+02	9.08000e+02	1.00074e+00	1.92667e+02
909	1.94224e+02	9.09000e+02	1.00038e+00	1.93000e+02
910	1.94577e+02	9.10000e+02	1.00002e+00	1.93333e+02
911	1.94908e+02	9.11000e+02	9.99663e-01	1.93667e+02
912	1.95246e+02	9.12000e+02	9.99306e-01	1.94000e+02
913	1.95591e+02	9.13000e+02	9.98954e-01	1.94333e+02
914	1.95923e+02	9.14000e+02	9.98607e-01	1.94667e+02
915	1.96272e+02	9.15000e+02	9.98263e-01	1.95000e+02
916	1.96592e+02	9.16000e+02	9.97941e-01	1.95333e+02
917	1.96938e+02	9.17000e+02	9.97621e-01	1.95667e+02
918	1.97285e+02	9.18000e+02	9.97306e-01	1.96000e+02
919	1.97620e+02	9.19000e+02	9.96996e-01	1.96333e+02
920	1.97957e+02	9.20000e+02	9.96712e-01	1.96667e+02
921	1.98307e+02	9.21000e+02	9.96421e-01	1.97000e+02
922	1.98643e+02	9.22000e+02	9.96130e-01	1.97333e+02
923	1.98980e+02	9.23000e+02	9.95841e-01	1.97667e+02
924	1.99337e+02	9.24000e+02	9.95563e-01	1.98000e+02
925	1.99690e+02	9.25000e+02	9.95282e-01	1.98333e+02
926	2.00049e+02	9.26000e+02	9.95003e-01	1.98667e+02
927	2.00391e+02	9.27000e+02	9.94724e-01	1.99000e+02
928	2.00745e+02	9.28000e+02	9.94452e-01	1.99333e+02
929	2.01100e+02	9.29000e+02	9.94184e-01	1.99667e+02
930	2.01462e+02	9.30000e+02	9.93922e-01	2.00000e+02
931	2.01818e+02	9.31000e+02	9.93668e-01	2.00333e+02
932	2.02149e+02	9.32000e+02	9.93440e-01	2.00667e+02
933	2.02479e+02	9.33000e+02	9.93211e-01	2.01000e+02
934	2.02824e+02	9.34000e+02	9.92985e-01	2.01333e+02
935	2.03159e+02	9.35000e+02	9.92764e-01	2.01667e+02
936	2.03488e+02	9.36000e+02	9.92574e-01	2.02000e+02
937	2.03815e+02	9.37000e+02	9.92374e-01	2.02333e+02
938	2.04153e+02	9.38000e+02	9.92176e-01	2.02667e+02
939	2.04486e+02	9.39000e+02	9.91980e-01	2.03000e+02
940	2.04821e+02	9.40000e+02	9.91796e-01	2.03333e+02
941	2.05154e+02	9.41000e+02	9.91612e-01	2.03667e+02
942	2.05486e+02	9.42000e+02	9.91434e-01	2.04000e+02
943	2.05814e+02	9.43000e+02	9.91260e-01	2.04333e+02
944	2.06137e+02	9.44000e+02	9.91100e-01	2.04667e+02
945	2.06484e+02	9.45000e+02	9.90939e-01	2.05000e+02
946	2.06811e+02	9.46000e+02	9.90783e-01	2.05333e+02
947	2.07154e+02	9.47000e+02	9.90631e-01	2.05667e+02
948	2.07480e+02	9.48000e+02	9.90498e-01	2.06000e+02
949	2.07822e+02	9.49000e+02	9.90363e-01	2.06333e+02
950	2.08156e+02	9.50000e+02	9.90233e-01	2.06667e+02
951	2.08491e+02	9.51000e+02	9.90107e-01	2.07000e+02
952	2.08835e+02	9.52000e+02	9.90001e-01	2.07333e+02
953	2.09165e+02	9.53000e+02	9.89890e-01	2.07667e+02
954	2.09495e+02	9.54000e+02	9.89781e-01	2.08000e+02
955	2.09826e+02	9.55000e+02	9.89677e-01	2.08333e+02
956	2.10158e+02	9.56000e+02	9.89586e-01	2.08667e+02
957	2.10495e+02	9.57000e+02	9.89493e-01	2.09000e+02
958	2.10826e+02	9.58000e+02	9.89402e-01	2.09333e+02
959	2.11155e+02	9.59000e+02	9.89311e-01	2.09667e+02
960	2.11510e+02	9.60000e+02	9.89233e-01	2.10000e+02
961	2.11841e+02	9.61000e+02	9.89154e-01	2.10333e+02
962	2.12174e+02	9.62000e+02	9.89074e-01	2.10667e+02
963	2.12502e+02	9.63000e+02	9.88993e-01	2.11000e+02
964	2.12835e+02	9.64000e+02	9.88908e-01	2.11333e+02
965	2.13177e+02	9.65000e+02	9.88816e-01	2.11667e+02
966	2.13518e+02	9.66000e+02	9.88720e-01	2.12000e+02
967	2.13844e+02	9.67000e+02	9.88621e-01	2.12333e+02
968	2.14184e+02	9.68000e+02	9.88509e-01	2.12667e+02
969	2.14524e+02	9.69000e+02	9.88411e-01	2.13000e+02
970	2.14853e+02	9.70000e+02	9.88322e-01	2.13333e+02
971	2.15188e+02	9.71000e+02	9.88240e-01	2.13667e+02
972	2.15521e+02	9.72000e+02	9.88181e-01	2.14000e+02
973	2.15864e+02	9.73000e+02	9.88122e-01	2.14333e+02
974	2.16200e+02	9.74000e+02	9.88068e-01	2.14667e+02
975	2.16535e+02	9.75000e+02	9.88016e-01	2.15000e+02
976	2.16889e+02	9.76000e+02	9.87986e-01	2.15333e+02
977	2.17222e+02	9.77000e+02	9.87941e-01	2.15667e+02
978	2.17554e+02	9.78000e+02	9.87890e-01	2.16000e+02
979	2.17887e+02	9.79000e+02	9.87839e-01	2.16333e+02
980	2.18223e+02	9.80000e+02	9.87776e-01	2.16667e+02
981	2.18556e+02	9.81000e+02	9.87714e-01	2.17000e+02
982	2.18897e+02	9.82000e+02	9.87647e-01	2.17333e+02
983	2.19241e+02	9.83000e+02	9.87578e-01	2.17667e+02
984	2.19569e+02	9.84000e+02	9.87491e-01	2.18000e+02
985	2.19918e+02	9.85000e+02	9.87406e-01	2.18333e+02
986	2.20255e+02	9.86000e+02	9.87321e-01	2.18667e+02
987	2.20596e+02	9.87000e+02	9.87237e-01	2.19000e+02
988	2.20943e+02	9.88000e+02	9.87149e-01	2.19333e+02
989	2.21275e+02	9.89000e+02	9.87071e-01	2.19667e+02
990	2.21619e+02	9.90000e+02	9.86999e-01	2.20000e+02
991	2.21967e+02	9.91000e+02	9.86931e-01	2.20333e+02
992	2.22315e+02	9.92000e+02	9.86886e-01	2.20667e+02
993	2.22658e+02	9.93000e+02	9.86833e-01	2.21000e+02
994	2.22991e+02	9.94000e+02	9.86778e-01	2.21333e+02
995	2.23323e+02	9.95000e+02	9.86721e-01	2.21667e+02
996	2.23658e+02	9.96000e+02	9.86660e-01	2.22000e+02
997	2.24000e+02	9.97000e+02	9.86589e-01	2.22333e+02
998	2.24343e+02	9.98000e+02	9.86510e-01	2.22667e+02
999	2.24675e+02	9.99000e+02	9.86428e-01	2.23000e+02
1000	2.25021e+02	1.00000e+03	9.86319e-01	2.23333e+02
1001	2.25359e+02	1.00100e+03	9.86221e-01	2.23667e+02
1002	2.25701e+02	1.00200e+03	9.86122e-01	2.24000e+02
1003	2.26030e+02	1.00300e+03	9.86023e-01	2.24333e+02
1004	2.26378e+02	1.00400e+03	9.85920e-01	2.24667e+02
1005	2.26723e+02	1.00500e+03	9.85822e-01	2.25000e+02
1006	2.27054e+02	1.00600e+03	9.85725e-01	2.25333e+02
1007	2.27393e+02	1.00700e+03	9.85630e-01	2.25667e+02
1008	2.27732e+02	1.00800e+03	9.85535e-01	2.26000e+02
1009	2.28067e+02	1.00900e+03	9.85434e-01	2.26333e+02
1010	2.28408e+02	1.01000e+03	9.85330e-01	2.26667e+02
1011	2.28741e+02	1.01100e+03	9.85226e-01	2.27000e+02
1012	2.29085e+02	1.01200e+03	9.85116e-01	2.27333e+02
1013	2.29414e+02	1.01300e+03	9.85014e-01	2.27667e+02
1014	2.29751e+02	1.01400e+03	9.84919e-01	2.28000e+02
1015	2.30081e+02	1.01500e+03	9.84829e-01	2.28333e+02
1016	2.30417e+02	1.01600e+03	9.84758e-01	2.28667e+02
1017	2.30755e+02	1.01700e+03	9.84689e-01	2.29000e+02
1018	2.31099e+02	1.01800e+03	9.84625e-01	2.29333e+02
1019	2.31444e+02	1.01900e+03	9.84565e-01	2.29667e+02
1020	2.31774e+02	1.02000e+03	9.84529e-01	2.30000e+02
1021	2.32110e+02	1.02100e+03	9.84480e-01	2.30333e+02
1022	2.32445e+02	1.02200e+03	9.84424e-01	2.30667e+02
1023	2.32776e+02	1.02300e+03	9.84366e-01	2.31000e+02
1024	2.33108e+02	1.02400e+03	9.84295e-01	2.31333e+02
1025	2.33448e+02	1.02500e+03	9.84220e-01	2.31667e+02
1026	2.33788e+02	1.02600e+03	9.84140e-01	2.32000e+02
1027	2.34127e+02	1.02700e+03	9.84058e-01	2.32333e+02
1028	2.34457e+02	1.02800e+03	9.83960e-01	2.32667e+02
1029	2.34793e+02	1.02900e+03	9.83875e-01	2.33000e+02
1030	2.35142e+02	1.03000e+03	9.83794e-01	2.33333e+02
1031	2.35476e+02	1.03100e+03	9.83715e-01	2.33667e+02
1032	2.35806e+02	1.03200e+03	9.83648e-01	2.34000e+02
1033	2.36155e+02	1.03300e+03	9.83580e-01	2.34333e+02
1034	2.36496e+02	1.03400e+03	9.83515e-01	2.34667e+02
1035	2.36829e+02	1.03500e+03	9.83451e-01	2.35000e+02
1036	2.37172e+02	1.03600e+03	9.83401e-01	2.35333e+02
1037	2.37515e+02	1.03700e+03	9.83348e-01	2.35667e+02
1038	2.37853e+02	1.03800e+03	9.83297e-01	2.36000e+02
1039	2.38181e+02	1.03900e+03	9.83246e-01	2.36333e+02
1040	2.38534e+02	1.04000e+03	9.83201e-01	2.36667e+02
1041	2.38870e+02	1.04100e+03	9.83152e-01	2.37000e+02
1042	2.39201e+02	1.04200e+03	9.83103e-01	2.37333e+02
1043	2.39539e+02	1.04300e+03	9.83054e-01	2.37667e+02
1044	2.39867e+02	1.04400e+03	9.83002e-01	2.38000e+02
1045	2.40214e+02	1.04500e+03	9.82949e-01	2.38333e+02
1046	2.40539e+02	1.04600e+03	9.82896e-01	2.38667e+02
1047	2.40875e+02	1.04700e+03	9.82843e-01	2.39000e+02
1048	2.41208e+02	1.04800e+03	9.82789e-01	2.39333e+02
1049	2.41552e+02	1.04900e+03	9.82739e-01	2.39667e+02
1050	2.41879e+02	1.05000e+03	9.82692e-01	2.40000e+02
1051	2.42229e+02	1.05100e+03	9.82647e-01	2.40333e+02
1052	2.42555e+02	1.05200e+03	9.82609e-01	2.40667e+02
1053	2.42885e+02	1.05300e+03	9.82568e-01	2.41000e+02
1054	2.43236e+02	1.05400e+03	9.82527e-01	2.41333e+02
1055	2.43580e+02	1.05500e+03	9.82486e-01	2.41667e+02
1056	2.43905e+02	1.05600e+03	9.82448e-01	2.42000e+02
1057	2.44234e+02	1.05700e+03	9.82406e-01	2.42333e+02
1058	2.44571e+02	1.05800e+03	9.82362e-01	2.42667e+02
1059	2.44905e+02	1.05900e+03	9.82317e-01	2.43000e+02
1060	2.45249e+02	1.06000e+03	9.82265e-01	2.43333e+02
1061	2.45569e+02	1.06100e+03	9.82214e-01	2.43667e+02
1062	2.45910e+02	1.06200e+03	9.82163e-01	2.44000e+02
1063	2.46253e+02	1.06300e+03	9.82113e-01	2.44333e+02
1064	2.46565e+02	1.06400e+03	9.82063e-01	2.44667e+02
1065	2.46907e+02	1.06500e+03	9.82019e-01	2.45000e+02
1066	2.47238e+02	1.06600e+03	9.81980e-01	2.45333e+02
1067	2.47569e+02	1.06700e+03	9.81943e-01	2.45667e+02
1068	2.47899e+02	1.06800e+03	9.81921e-01	2.46000e+02
1069	2.48225e+02	1.06900e+03	9.81894e-01	2.46333e+02
1070	2.48555e+02	1.07000e+03	9.81864e-01	2.46667e+02
1071	2.48893e+02	1.07100e+03	9.81834e-01	2.47000e+02
1072	2.49226e+02	1.07200e+03	9.81802e-01	2.47333e+02
1073	2.49566e+02	1.07300e+03	9.81765e-01	2.47667e+02
1074	2.49896e+02	1.07400e+03	9.81724e-01	2.48000e+02
1075	2.50233e+02	1.07500e+03	9.81680e-01	2.48333e+02
1076	2.50575e+02	1.07600e+03	9.81620e-01	2.48667e+02
1077	2.50901e+02	1.07700e+03	9.81566e-01	2.49000e+02
1078	2.51241e+02	1.07800e+03	9.81511e-01	2.49333e+02
1079	2.51576e+02	1.07900e+03	9.81456e-01	2.49667e+02
1080	2.51906e+02	1.08000e+03	9.81396e-01	2.50000e+02
1081	2.52244e+02	1.08100e+03	9.81341e-01	2.50333e+02
1082	2.52582e+02	1.08200e+03	9.81289e-01	2.50667e+02
1083	2.52911e+02	1.08300e+03	9.81238e-01	2.51000e+02
1084	2.53247e+02	1.08400e+03	9.81192e-01	2.51333e+02
1085	2.53583e+02	1.08500e+03	9.81145e-01	2.51667e+02
1086	2.53910e+02	1.08600e+03	9.81098e-01	2.52000e+02
1087	2.54239e+02	1.08700e+03	9.81049e-01	2.52333e+02
1088	2.54590e+02	1.08800e+03	9.81000e-01	2.52667e+02
1089	2.54921e+02	1.08900e+03	9.80949e-01	2.53000e+02
1090	2.55266e+02	1.09000e+03	9.80898e-01	2.53333e+02
1091	2.55598e+02	1.09100e+03	9.80848e-01	2.53667e+02
1092	2.55926e+02	1.09200e+03	9.80799e-01	2.54000e+02
1093	2.56273e+02	1.09300e+03	9.80755e-01	2.54333e+02
1094	2.56610e+02	1.09400e+03	9.80714e-01	2.54667e+02
1095	2.56943e+02	1.09500e+03	9.80674e-01	2.55000e+02
1096	2.57287e+02	1.09600e+03	9.80641e-01	2.55333e+02
1097	2.57629e+02	1.09700e+03	9.80602e-01	2.55667e+02
1098	2.57954e+02	1.09800e+03	9.80561e-01	2.56000e+02
1099	2.58288e+02	1.09900e+03	9.80521e-01	2.56333e+02
1100	2.58629e+02	1.10000e+03	9.80479e-01	2.56667e+02
1101	2.58957e+02	1.10100e+03	9.80443e-01	2.57000e+02
1102	2.59291e+02	1.10200e+03	9.80410e-01	2.57333e+02
1103	2.59617e+02	1.10300e+03	9.80378e-01	2.57667e+02
1104	2.59973e+02	1.10400e+03	9.80352e-01	2.58000e+02
1105	2.60304e+02	1.10500e+03	9.80319e-01	2.58333e+02
1106	2.60649e+02	1.10600e+03	9.80283e-01	2.58667e+02
1107	2.60978e+02	1.10700e+03	9.80245e-01	2.59000e+02
1108	2.61319e+02	1.10800e+03	9.80195e-01	2.59333e+02
1109	2.61642e+02	1.10900e+03	9.80144e-01	2.59667e+02
1110	2.61992e+02	1.11000e+03	9.80090e-01	2.60000e+02
1111	2.62313e+02	1.11100e+03	9.80034e-01	2.60333e+02
1112	2.62655e+02	1.11200e+03	9.79963e-01	2.60667e+02
1113	2.62994e+02	1.11300e+03	9.79898e-01	2.61000e+02
1114	2.63326e+02	1.11400e+03	9.79835e-01	2.61333e+02
1115	2.63660e+02	1.11500e+03	9.79772e-01	2.61667e+02
1116	2.63994e+02	1.11600e+03	9.79711e-01	2.62000e+02
1117	2.64332e+02	1.11700e+03	9.79652e-01	2.62333e+02
1118	2.64668e+02	1.11800e+03	9.79595e-01	2.62667e+02
1119	2.65004e+02	1.11900e+03	9.79539e-01	2.63000e+02
1120	2.65337e+02	1.12000e+03	9.79490e-01	2.63333e+02
1121	2.65682e+02	1.12100e+03	9.79436e-01	2.63667e+02
1122	2.66021e+02	1.12200e+03	9.79381e-01	2.64000e+02
1123	2.66354e+02	1.12300e+03	9.79326e-01	2.64333e+02
1124	2.66680e+02	1.12400e+03	9.79272e-01	2.64667e+02
1125	2.67024e+02	1.12500e+03	9.79222e-01	2.65000e+02
1126	2.67361e+02	1.12600e+03	9.79176e-01	2.65333e+02
1127	2.67692e+02	1.12700e+03	9.79131e-01	2.65667e+02
1128	2.68029e+02	1.12800e+03	9.79094e-01	2.66000e+02
1129	2.68364e+02	1.12900e+03	9.79053e-01	2.66333e+02
1130	2.68699e+02	1.13000e+03	9.79011e-01	2.66667e+02
1131	2.69036e+02	1.13100e+03	9.78969e-01	2.67000e+02
1132	2.69362e+02	1.13200e+03	9.78925e-01	2.67333e+02
1133	2.69701e+02	1.13300e+03	9.78878e-01	2.67667e+02
1134	2.70030e+02	1.13400e+03	9.78829e-01	2.68000e+02
1135	2.70383e+02	1.13500e+03	9.78781e-01	2.68333e+02
1136	2.70717e+02	1.13600e+03	9.78726e-01	2.68667e+02
1137	2.71052e+02	1.13700e+03	9.78676e-01	2.69000e+02
1138	2.71387e+02	1.13800e+03	9.78625e-01	2.69333e+02
1139	2.71721e+02	1.13900e+03	9.78574e-01	2.69667e+02
1140	2.72050e+02	1.14000e+03	9.78519e-01	2.70000e+02
1141	2.72386e+02	1.14100e+03	9.78459e-01	2.70333e+02
1142	2.72719e+02	1.14200e+03	9.78394e-01	2.70667e+02
1143	2.73055e+02	1.14300e+03	9.78328e-01	2.71000e+02
1144	2.73395e+02	1.14400e+03	9.78251e-01	2.71333e+02
1145	2.73727e+02	1.14500e+03	9.78180e-01	2.71667e+02
1146	2.74066e+02	1.14600e+03	9.78111e-01	2.72000e+02
1147	2.74404e+02	1.14700e+03	9.78041e-01	2.72333e+02
1148	2.74740e+02	1.14800e+03	9.77967e-01	2.72667e+02
1149	2.75086e+02	1.14900e+03	9.77888e-01	2.73000e+02
1150	2.75420e+02	1.15000e+03	9.77805e-01	2.73333e+02
1151	2.75753e+02	1.15100e+03	9.77719e-01	2.73667e+02
1152	2.76086e+02	1.15200e+03	9.77616e-01	2.74000e+02
1153	2.76421e+02	1.15300e+03	9.77514e-01	2.74333e+02
1154	2.76762e+02	1.15400e+03	9.77410e-01	2.74667e+02
1155	2.77095e+02	1.15500e+03	9.77306e-01	2.75000e+02
1156	2.77430e+02	1.15600e+03	9.77189e-01	2.75333e+02
1157	2.77764e+02	1.15700e+03	9.77078e-01	2.75667e+02
1158	2.78097e+02	1.15800e+03	9.76967e-01	2.76000e+02
1159	2.78431e+02	1.15900e+03	9.76857e-01	2.76333e+02
1160	2.78762e+02	1.16000e+03	9.76745e-01	2.76667e+02
1161	2.79105e+02	1.16100e+03	9.76632e-01	2.77000e+02
1162	2.79426e+02	1.16200e+03	9.76518e-01	2.77333e+02
1163	2.79776e+02	1.16300e+03	9.76401e-01	2.77667e+02
1164	2.80100e+02	1.16400e+03	9.76273e-01	2.78000e+02
1165	2.80426e+02	1.16500e+03	9.76144e-01	2.78333e+02
1166	2.80766e+02	1.16600e+03	9.76012e-01	2.78667e+02
1167	2.81101e+02	1.16700e+03	9.75876e-01	2.79000e+02
1168	2.81428e+02	1.16800e+03	9.75726e-01	2.79333e+02
1169	2.81761e+02	1.16900e+03	9.75581e-01	2.79667e+02
1170	2.82092e+02	1.17000e+03	9.75435e-01	2.80000e+02
1171	2.82424e+02	1.17100e+03	9.75287e-01	2.80333e+02
1172	2.82754e+02	1.17200e+03	9.75139e-01	2.80667e+02
1173	2.83085e+02	1.17300e+03	9.74996e-01	2.81000e+02
1174	2.83431e+02	1.17400e+03	9.74855e-01	2.81333e+02
1175	2.83744e+02	1.17500e+03	9.74713e-01	2.81667e+02
1176	2.84091e+02	1.17600e+03	9.74576e-01	2.82000e+02
1177	2.84419e+02	1.17700e+03	9.74434e-01	2.82333e+02
1178	2.84737e+02	1.17800e+03	9.74290e-01	2.82667e+02
1179	2.85080e+02	1.17900e+03	9.74146e-01	2.83000e+02
1180	2.85419e+02	1.18000e+03	9.73992e-01	2.83333e+02
1181	2.85750e+02	1.18100e+03	9.73837e-01	2.83667e+02
1182	2.86089e+02	1.18200e+03	9.73677e-01	2.84000e+02
1183	2.86416e+02	1.18300e+03	9.73513e-01	2.84333e+02
1184	2.86747e+02	1.18400e+03	9.73332e-01	2.84667e+02
1185	2.87074e+02	1.18500e+03	9.73148e-01	2.85000e+02
1186	2.87416e+02	1.18600e+03	9.72958e-01	2.85333e+02
1187	2.87735e+02	1.18700e+03	9.72761e-01	2.85667e+02
1188	2.88071e+02	1.18800e+03	9.72534e-01	2.86000e+02
1189	2.88394e+02	1.18900e+03	9.72311e-01	2.86333e+02
1190	2.88730e+02	1.19000e+03	9.72083e-01	2.86667e+02
1191	2.89064e+02	1.19100e+03	9.71851e-01	2.87000e+02
1192	2.89384e+02	1.19200e+03	9.71594e-01	2.87333e+02
1193	2.89725e+02	1.19300e+03	9.71346e-01	2.87667e+02
1194	2.90041e+02	1.19400e+03	9.71099e-01	2.88000e+02
1195	2.90375e+02	1.19500e+03	9.70852e-01	2.88333e+02
1196	2.90697e+02	1.19600e+03	9.70599e-01	2.88667e+02
1197	2.91030e+02	1.19700e+03	9.70349e-01	2.89000e+02
1198	2.91359e+02	1.19800e+03	9.70098e-01	2.89333e+02
1199	2.91686e+02	1.19900e+03	9.69844e-01	2.89667e+02
1200	2.92023e+02	1.20000e+03	9.69584e-01	2.90000e+02
1201	2.92342e+02	1.20100e+03	9.69320e-01	2.90333e+02
1202	2.92681e+02	1.20200e+03	9.69051e-01	2.90667e+02
1203	2.93007e+02	1.20300e+03	9.68779e-01	2.91000e+02
1204	2.93336e+02	1.20400e+03	9.68491e-01	2.91333e+02
1205	2.93670e+02	1.20500e+03	9.68206e-01	2.91667e+02
1206	2.94000e+02	1.20600e+03	9.67919e-01	2.92000e+02
1207	2.94342e+02	1.20700e+03	9.67629e-01	2.92333e+02
1208	2.94664e+02	1.20800e+03	9.67324e-01	2.92667e+02
1209	2.95005e+02	1.20900e+03	9.67018e-01	2.93000e+02
1210	2.95343e+02	1.21000e+03	9.66708e-01	2.93333e+02
1211	2.95679e+02	1.21100e+03	9.66393e-01	2.93667e+02
1212	2.96006e+02	1.21200e+03	9.66059e-01	2.94000e+02
1213	2.96344e+02	1.21300e+03	9.65727e-01	2.94333e+02
1214	2.96685e+02	1.21400e+03	9.65393e-01	2.94667e+02
1215	2.97017e+02	1.21500e+03	9.65054e-01	2.95000e+02
1216	2.97348e+02	1.21600e+03	9.64696e-01	2.95333e+02
1217	2.97687e+02	1.21700e+03	9.64342e-01	2.95667e+02
1218	2.98029e+02	1.21800e+03	9.63984e-01	2.96000e+02
1219	2.98372e+02	1.21900e+03	9.63624e-01	2.96333e+02
1220	2.98704e+02	1.22000e+03	9.63248e-01	2.96667e+02
1221	2.99033e+02	1.22100e+03	9.62874e-01	2.97000e+02
1222	2.99371e+02	1.22200e+03	9.62496e-01	2.97333e+02
1223	2.99716e+02	1.22300e+03	9.62114e-01	2.97667e+02
1224	3.00069e+02	1.22400e+03	9.61715e-01	2.98000e+02
1225	3.00426e+02	1.22500e+03	9.61316e-01	2.98333e+02
1226	3.00787e+02	1.22600e+03	9.60914e-01	2.98667e+02
1227	3.01155e+02	1.22700e+03	9.60510e-01	2.99000e+02
1228	3.01468e+02	1.22800e+03	9.60087e-01	2.99333e+02
1229	3.01824e+02	1.22900e+03	9.59667e-01	2.99667e+02
1230	3.02181e+02	1.23000e+03	9.59244e-01	3.00000e+02
1231	3.02524e+02	1.23100e+03	9.58816e-01	3.00333e+02
1232	3.02865e+02	1.23200e+03	9.58371e-01	3.00667e+02
1233	3.03205e+02	1.23300e+03	9.57926e-01	3.01000e+02
1234	3.03539e+02	1.23400e+03	9.57476e-01	3.01333e+02
1235	3.03891e+02	1.23500e+03	9.57022e-01	3.01667e+02
1236	3.04240e+02	1.23600e+03	9.56547e-01	3.02000e+02
1237	3.04569e+02	1.23700e+03	9.56077e-01	3.02333e+02
1238	3.04910e+02	1.23800e+03	9.55603e-01	3.02667e+02
1239	3.05247e+02	1.23900e+03	9.55126e-01	3.03000e+02
1240	3.05583e+02	1.24000e+03	9.54633e-01	3.03333e+02
1241	3.05924e+02	1.24100e+03	9.54143e-01	3.03667e+02
1242	3.06263e+02	1.24200e+03	9.53651e-01	3.04000e+02
1243	3.06609e+02	1.24300e+03	9.53157e-01	3.04333e+02
1244	3.06940e+02	1.24400e+03	9.52652e-01	3.04667e+02
1245	3.07288e+02	1.24500e+03	9.52151e-01	3.05000e+02
1246	3.07645e+02	1.24600e+03	9.51650e-01	3.05333e+02
1247	3.08004e+02	1.24700e+03	9.51149e-01	3.05667e+02
1248	3.08358e+02	1.24800e+03	9.50648e-01	3.06000e+02
1249	3.08703e+02	1.24900e+03	9.50149e-01	3.06333e+02
1250	3.09025e+02	1.25000e+03	9.49651e-01	3.06667e+02
1251	3.09383e+02	1.25100e+03	9.49153e-01	3.07000e+02
1252	3.09725e+02	1.25200e+03	9.48657e-01	3.07333e+02
1253	3.10062e+02	1.25300e+03	9.48156e-01	3.07667e+02
1254	3.10403e+02	1.25400e+03	9.47651e-01	3.08000e+02
1255	3.10749e+02	1.25500e+03	9.47145e-01	3.08333e+02
1256	3.11074e+02	1.25600e+03	9.46628e-01	3.08667e+02
1257	3.11405e+02	1.25700e+03	9.46112e-01	3.09000e+02
1258	3.11754e+02	1.25800e+03	9.45595e-01	3.09333e+02
1259	3.12093e+02	1.25900e+03	9.45077e-01	3.09667e+02
1260	3.12431e+02	1.26000e+03	9.44549e-01	3.10000e+02
1261	3.12784e+02	1.26100e+03	9.44024e-01	3.10333e+02
1262	3.13114e+02	1.26200e+03	9.43500e-01	3.10667e+02
1263	3.13439e+02	1.26300e+03	9.42976e-01	3.11000e+02
1264	3.13773e+02	1.26400e+03	9.42450e-01	3.11333e+02
1265	3.14119e+02	1.26500e+03	9.41926e-01	3.11667e+02
1266	3.14451e+02	1.26600e+03	9.41403e-01	3.12000e+02
1267	3.14792e+02	1.26700e+03	9.40880e-01	3.12333e+02
1268	3.15138e+02	1.26800e+03	9.40357e-01	3.12667e+02
1269	3.15473e+02	1.26900e+03	9.39831e-01	3.13000e+02
1270	3.15804e+02	1.27000e+03	9.39302e-01	3.13333e+02
1271	3.16140e+02	1.27100e+03	9.38770e-01	3.13667e+02
1272	3.16473e+02	1.27200e+03	9.38229e-01	3.14000e+02
1273	3.16810e+02	1.27300e+03	9.37690e-01	3.14333e+02
1274	3.17138e+02	1.27400e+03	9.37152e-01	3.14667e+02
1275	3.17493e+02	1.27500e+03	9.36615e-01	3.15000e+02
1276	3.17806e+02	1.27600e+03	9.36074e-01	3.15333e+02
1277	3.18135e+02	1.27700e+03	9.35536e-01	3.15667e+02
1278	3.18477e+02	1.27800e+03	9.34997e-01	3.16000e+02
1279	3.18813e+02	1.27900e+03	9.34457e-01	3.16333e+02
1280	3.19157e+02	1.28000e+03	9.33917e-01	3.16667e+02
1281	3.19482e+02	1.28100e+03	9.33371e-01	3.17000e+02
1282	3.19828e+02	1.28200e+03	9.32821e-01	3.17333e+02
1283	3.20169e+02	1.28300e+03	9.32269e-01	3.17667e+02
1284	3.20507e+02	1.28400e+03	9.31703e-01	3.18000e+02
1285	3.20853e+02	1.28500e+03	9.31141e-01	3.18333e+02
1286	3.21202e+02	1.28600e+03	9.30579e-01	3.18667e+02
1287	3.21554e+02	1.28700e+03	9.30016e-01	3.19000e+02
1288	3.21895e+02	1.28800e+03	9.29448e-01	3.19333e+02
1289	3.22234e+02	1.28900e+03	9.28884e-01	3.19667e+02
1290	3.22582e+02	1.29000e+03	9.28321e-01	3.20000e+02
1291	3.22946e+02	1.29100e+03	9.27757e-01	3.20333e+02
1292	3.23273e+02	1.29200e+03	9.27195e-01	3.20667e+02
1293	3.23610e+02	1.29300e+03	9.26629e-01	3.21000e+02
1294	3.23933e+02	1.29400e+03	9.26057e-01	3.21333e+02
1295	3.24270e+02	1.29500e+03	9.25481e-01	3.21667e+02
1296	3.24591e+02	1.29600e+03	9.24887e-01	3.22000e+02
1297	3.24931e+02	1.29700e+03	9.24284e-01	3.22333e+02
1298	3.25267e+02	1.29800e+03	9.23669e-01	3.22667e+02
1299	3.25607e+02	1.29900e+03	9.23045e-01	3.23000e+02
1300	3.25940e+02	1.30000e+03	9.22376e-01	3.23333e+02
1301	3.26271e+02	1.30100e+03	9.21715e-01	3.23667e+02
1302	3.26603e+02	1.30200e+03	9.21049e-01	3.24000e+02
1303	3.26941e+02	1.30300e+03	9.20379e-01	3.24333e+02
1304	3.27276e+02	1.30400e+03	9.19675e-01	3.24667e+02
1305	3.27603e+02	1.30500e+03	9.18980e-01	3.25000e+02
1306	3.27933e+02	1.30600e+03	9.18278e-01	3.25333e+02
1307	3.28273e+02	1.30700e+03	9.17570e-01	3.25667e+02
1308	3.28629e+02	1.30800e+03	9.16832e-01	3.26000e+02
1309	3.28952e+02	1.30900e+03	9.16090e-01	3.26333e+02
1310	3.29280e+02	1.31000e+03	9.15335e-01	3.26667e+02
1311	3.29609e+02	1.31100e+03	9.14570e-01	3.27000e+02
1312	3.29939e+02	1.31200e+03	9.13751e-01	3.27333e+02
1313	3.30280e+02	1.31300e+03	9.12937e-01	3.27667e+02
1314	3.30610e+02	1.31400e+03	9.12108e-01	3.28000e+02
1315	3.30939e+02	1.31500e+03	9.11267e-01	3.28333e+02
1316	3.31274e+02	1.31600e+03	9.10363e-01	3.28667e+02
1317	3.31599e+02	1.31700e+03	9.09463e-01	3.29000e+02
1318	3.31928e+02	1.31800e+03	9.08547e-01	3.29333e+02
1319	3.32254e+02	1.31900e+03	9.07617e-01	3.29667e+02
1320	3.32582e+02	1.32000e+03	9.06612e-01	3.30000e+02
1321	3.32928e+02	1.32100e+03	9.05618e-01	3.30333e+02
1322	3.33255e+02	1.32200e+03	9.04612e-01	3.30667e+02
1323	3.33585e+02	1.32300e+03	9.03593e-01	3.31000e+02
1324	3.33908e+02	1.32400e+03	9.02507e-01	3.31333e+02
1325	3.34236e+02	1.32500e+03	9.01435e-01	3.31667e+02
1326	3.34582e+02	1.32600e+03	9.00353e-01	3.32000e+02
1327	3.34903e+02	1.32700e+03	8.99261e-01	3.32333e+02
1328	3.35233e+02	1.32800e+03	8.98114e-01	3.32667e+02
1329	3.35556e+02	1.32900e+03	8.96969e-01	3.33000e+02
1330	3.35883e+02	1.33000e+03	8.95811e-01	3.33333e+02
1331	3.36218e+02	1.33100e+03	8.94639e-01	3.33667e+02
1332	3.36555e+02	1.33200e+03	8.93403e-01	3.34000e+02
1333	3.36888e+02	1.33300e+03	8.92172e-01	3.34333e+02
1334	3.37218e+02	1.33400e+03	8.90924e-01	3.34667e+02
1335	3.37538e+02	1.33500e+03	8.89659e-01	3.35000e+02
1336	3.37883e+02	1.33600e+03	8.88311e-01	3.35333e+02
1337	3.38220e+02	1.33700e+03	8.86967e-01	3.35667e+02
1338	3.38548e+02	1.33800e+03	8.85600e-01	3.36000e+02
1339	3.38884e+02	1.33900e+03	8.84212e-01	3.36333e+02
1340	3.39210e+02	1.34000e+03	8.82723e-01	3.36667e+02
1341	3.39534e+02	1.34100e+03	8.81247e-01	3.37000e+02
1342	3.39875e+02	1.34200e+03	8.79750e-01	3.37333e+02
1343	3.40202e+02	1.34300e+03	8.78232e-01	3.37667e+02
1344	3.40538e+02	1.34400e+03	8.76609e-01	3.38000e+02
1345	3.40889e+02	1.34500e+03	8.74998e-01	3.38333e+02
1346	3.41237e+02	1.34600e+03	8.73363e-01	3.38667e+02
1347	3.41583e+02	1.34700e+03	8.71704e-01	3.39000e+02
1348	3.41916e+02	1.34800e+03	8.69930e-01	3.39333e+02
1349	3.42272e+02	1.34900e+03	8.68168e-01	3.39667e+02
1350	3.42619e+02	1.35000e+03	8.66376e-01	3.40000e+02
1351	3.42967e+02	1.35100e+03	8.64559e-01	3.40333e+02
1352	3.43298e+02	1.35200e+03	8.62616e-01	3.40667e+02
1353	3.43644e+02	1.35300e+03	8.60692e-01	3.41000e+02
1354	3.43985e+02	1.35400e+03	8.58744e-01	3.41333e+02
1355	3.44328e+02	1.35500e+03	8.56774e-01	3.41667e+02
1356	3.44686e+02	1.35600e+03	8.54683e-01	3.42000e+02
1357	3.45065e+02	1.35700e+03	8.52609e-01	3.42333e+02
1358	3.45511e+02	1.35800e+03	8.50510e-01	3.42667e+02
1359	3.45989e+02	1.35900e+03	8.48386e-01	3.43000e+02
1360	3.46360e+02	1.36000e+03	8.46142e-01	3.43333e+02
1361	3.46699e+02	1.36100e+03	8.43909e-01	3.43667e+02
1362	3.47028e+02	1.36200e+03	8.41645e-01	3.44000e+02
1363	3.47390e+02	1.36300e+03	8.39355e-01	3.44333e+02
1364	3.47771e+02	1.36400e+03	8.36926e-01	3.44667e+02
1365	3.48130e+02	1.36500e+03	8.34512e-01	3.45000e+02
1366	3.48469e+02	1.36600e+03	8.32066e-01	3.45333e+02
1367	3.48810e+02	1.36700e+03	8.29591e-01	3.45667e+02
1368	3.49175e+02	1.36800e+03	8.26968e-01	3.46000e+02
1369	3.49501e+02	1.36900e+03	8.24364e-01	3.46333e+02
1370	3.49851e+02	1.37000e+03	8.21728e-01	3.46667e+02
1371	3.50188e+02	1.37100e+03	8.19062e-01	3.47000e+02
1372	3.50520e+02	1.37200e+03	8.16247e-01	3.47333e+02
1373	3.50863e+02	1.37300e+03	8.13451e-01	3.47667e+02
1374	3.51215e+02	1.37400e+03	8.10625e-01	3.48000e+02
1375	3.51572e+02	1.37500e+03	8.07771e-01	3.48333e+02
1376	3.51908e+02	1.37600e+03	8.04770e-01	3.48667e+02
1377	3.52264e+02	1.37700e+03	8.01789e-01	3.49000e+02
1378	3.52601e+02	1.37800e+03	7.98775e-01	3.49333e+02
1379	3.52944e+02	1.37900e+03	7.95732e-01	3.49667e+02
1380	3.53286e+02	1.38000e+03	7.92540e-01	3.50000e+02
1381	3.53638e+02	1.38100e+03	7.89361e-01	3.50333e+02
1382	3.53994e+02	1.38200e+03	7.86146e-01	3.50667e+02
1383	3.54332e+02	1.38300e+03	7.82898e-01	3.51000e+02
1384	3.54676e+02	1.38400e+03	7.79492e-01	3.51333e+02
1385	3.55014e+02	1.38500e+03	7.76111e-01	3.51667e+02
1386	3.55349e+02	1.38600e+03	7.72699e-01	3.52000e+02
1387	3.55675e+02	1.38700e+03	7.69259e-01	3.52333e+02
1388	3.56008e+02	1.38800e+03	7.65673e-01	3.52667e+02
1389	3.56352e+02	1.38900e+03	7.62107e-01	3.53000e+02
1390	3.56689e+02	1.39000e+03	7.58510e-01	3.53333e+02
1391	3.57016e+02	1.39100e+03	7.54883e-01	3.53667e+02
1392	3.57352e+02	1.39200e+03	7.51105e-01	3.54000e+02
1393	3.57684e+02	1.39300e+03	7.47342e-01	3.54333e+02
1394	3.58030e+02	1.39400e+03	7.43544e-01	3.54667e+02
1395	3.58370e+02	1.39500e+03	7.39715e-01	3.55000e+02
1396	3.58706e+02	1.39600e+03	7.35721e-01	3.55333e+02
1397	3.59067e+02	1.39700e+03	7.31750e-01	3.55667e+02
1398	3.59428e+02	1.39800e+03	7.27747e-01	3.56000e+02
1399	3.59768e+02	1.39900e+03	7.23713e-01	3.56333e+02
1400	3.60145e+02	1.40000e+03	7.19521e-01	3.56667e+02
1401	3.60498e+02	1.40100e+03	7.15357e-01	3.57000e+02
1402	3.60841e+02	1.40200e+03	7.11169e-01	3.57333e+02
1403	3.61176e+02	1.40300e+03	7.06956e-01	3.57667e+02
1404	3.61503e+02	1.40400e+03	7.02607e-01	3.58000e+02
1405	3.61834e+02	1.40500e+03	6.98279e-01	3.58333e+02
1406	3.62165e+02	1.40600e+03	6.93926e-01	3.58667e+02
1407	3.62485e+02	1.40700e+03	6.89548e-01	3.59000e+02
1408	3.62804e+02	1.40800e+03	6.85040e-01	3.59333e+02
1409	3.63148e+02	1.40900e+03	6.80548e-01	3.59667e+02
1410	3.63486e+02	1.41000e+03	6.76032e-01	3.60000e+02
1411	3.63817e+02	1.41100e+03	6.71493e-01	3.60333e+02
1412	3.64140e+02	1.41200e+03	6.66827e-01	3.60667e+02
1413	3.64483e+02	1.41300e+03	6.62183e-01	3.61000e+02
1414	3.64843e+02	1.41400e+03	6.57515e-01	3.61333e+02
1415	3.65177e+02	1.41500e+03	6.52824e-01	3.61667e+02
1416	3.65475e+02	1.41600e+03	6.48014e-01	3.62000e+02
1417	3.65774e+02	1.41700e+03	6.43213e-01	3.62333e+02
1418	3.66096e+02	1.41800e+03	6.38382e-01	3.62667e+02
1419	3.66466e+02	1.41900e+03	6.33527e-01	3.63000e+02
1420	3.66795e+02	1.42000e+03	6.28536e-01	3.63333e+02
1421	3.67150e+02	1.42100e+03	6.23567e-01	3.63667e+02
1422	3.67493e+02	1.42200e+03	6.18574e-01	3.64000e+02
1423	3.67824e+02	1.42300e+03	6.13557e-01	3.64333e+02
1424	3.68130e+02	1.42400e+03	6.08416e-01	3.64667e+02
1425	3.68465e+02	1.42500e+03	6.03295e-01	3.65000e+02
1426	3.68827e+02	1.42600e+03	5.98151e-01	3.65333e+02
1427	3.69169e+02	1.42700e+03	5.92984e-01	3.65667e+02
1428	3.69488e+02	1.42800e+03	5.87708e-01	3.66000e+02
1429	3.69830e+02	1.42900e+03	5.82450e-01	3.66333e+02
1430	3.70188e+02	1.43000e+03	5.77174e-01	3.66667e+02
1431	3.70556e+02	1.43100e+03	5.71880e-01	3.67000e+02
1432	3.70880e+02	1.43200e+03	5.66491e-01	3.67333e+02
1433	3.71205e+02	1.43300e+03	5.61120e-01	3.67667e+02
1434	3.71524e+02	1.43400e+03	5.55733e-01	3.68000e+02
1435	3.71855e+02	1.43500e+03	5.50331e-01	3.68333e+02
1436	3.72187e+02	1.43600e+03	5.44856e-01	3.68667e+02
1437	3.72525e+02	1.43700e+03	5.39399e-01	3.69000e+02
1438	3.72873e+02	1.43800e+03	5.33934e-01	3.69333e+02
1439	3.73242e+02	1.43900e+03	5.28461e-01	3.69667e+02
1440	3.73608e+02	1.44000e+03	5.22940e-01	3.70000e+02
1441	3.73966e+02	1.44100e+03	5.17433e-01	3.70333e+02
1442	3.74293e+02	1.44200e+03	5.11921e-01	3.70667e+02
1443	3.74616e+02	1.44300e+03	5.06404e-01	3.71000e+02
1444	3.74971e+02	1.44400e+03	5.00866e-01	3.71333e+02
1445	3.75321e+02	1.44500e+03	4.95336e-01	3.71667e+02
1446	3.75646e+02	1.44600e+03	4.89806e-01	3.72000e+02
1447	3.75995e+02	1.44700e+03	4.84274e-01	3.72333e+02
1448	3.76333e+02	1.44800e+03	4.78727e-01	3.72667e+02
1449	3.76661e+02	1.44900e+03	4.73175e-01	3.73000e+02
1450	3.76994e+02	1.45000e+03	4.67611e-01	3.73333e+02
1451	3.77337e+02	1.45100e+03	4.62037e-01	3.73667e+02
1452	3.77656e+02	1.45200e+03	4.56423e-01	3.74000e+02
1453	3.78003e+02	1.45300e+03	4.50812e-01	3.74333e+02
1454	3.78339e+02	1.45400e+03	4.45195e-01	3.74667e+02
1455	3.78669e+02	1.45500e+03	4.39572e-01	3.75000e+02
1456	3.78990e+02	1.45600e+03	4.33907e-01	3.75333e+02
1457	3.79328e+02	1.45700e+03	4.28260e-01	3.75667e+02
1458	3.79658e+02	1.45800e+03	4.22615e-01	3.76000e+02
1459	3.80012e+02	1.45900e+03	4.16970e-01	3.76333e+02
1460	3.80338e+02	1.46000e+03	4.11322e-01	3.76667e+02
1461	3.80675e+02	1.46100e+03	4.05682e-01	3.77000e+02
1462	3.81012e+02	1.46200e+03	4.00053e-01	3.77333e+02
1463	3.81338e+02	1.46300e+03	3.94432e-01	3.77667e+02
1464	3.81663e+02	1.46400e+03	3.88849e-01	3.78000e+02
1465	3.81991e+02	1.46500e+03	3.83273e-01	3.78333e+02
1466	3.82317e+02	1.46600e+03	3.77713e-01	3.78667e+02
1467	3.82641e+02	1.46700e+03	3.72166e-01	3.79000e+02
1468	3.82968e+02	1.46800e+03	3.66689e-01	3.79333e+02
1469	3.83295e+02	1.46900e+03	3.61198e-01	3.79667e+02
1470	3.83627e+02	1.47000e+03	3.55723e-01	3.80000e+02
1471	3.83948e+02	1.47100e+03	3.50264e-01	3.80333e+02
1472	3.84271e+02	1.47200e+03	3.44875e-01	3.80667e+02
1473	3.84598e+02	1.47300e+03	3.39485e-01	3.81000e+02
1474	3.84922e+02	1.47400e+03	3.34119e-01	3.81333e+02
1475	3.85253e+02	1.47500e+03	3.28774e-01	3.81667e+02
1476	3.85592e+02	1.47600e+03	3.23532e-01	3.82000e+02
1477	3.85907e+02	1.47700e+03	3.18281e-01	3.82333e+02
1478	3.86231e+02	1.47800e+03	3.13057e-01	3.82667e+02
1479	3.86555e+02	1.47900e+03	3.07858e-01	3.83000e+02
1480	3.86880e+02	1.48000e+03	3.02787e-01	3.83333e+02
1481	3.87211e+02	1.48100e+03	2.97702e-01	3.83667e+02
