Repository: FireDynamics/FireSciPy

Experimental data from TGA experiments.
Sample material is powdered black cast poly methyl methacrylate (PMMA).
The experiments were conducted with a Mettler Toledo TGA/DSC 3+.
Various constant heating rate were used to conduct the TGA experimensts.
The full data with different sample masses and sample configurations
can be found here:
Armbrust, F., Zehfuß, J., Riese, O., 2025. Thermogravimetric And Microscale Calorimeter Data on Cast PMMA.
https://doi.org/10.24355/dbbs.084-202504170956-0

The data set was used for the following manuscript:
Armbrust, F., Hehnen, T., Zehfuß, J., Riese, O., Arnold, L., 2025.

File: docs/tutorials/pyrolysis/data/tga_dynamic_n2_dyn20_powder_1mg_r3.txt (part 1 of 3)
index	ts	t	weight	tr
[#]	[°C]	[s]	[mg]	[°C]
723	1.31452e+02	7.23000e+02	9.84991e-01	1.31000e+02
724	1.31778e+02	7.24000e+02	9.84965e-01	1.31333e+02
725	1.32115e+02	7.25000e+02	9.84942e-01	1.31667e+02
726	1.32459e+02	7.26000e+02	9.84920e-01	1.32000e+02
727	1.32788e+02	7.27000e+02	9.84897e-01	1.32333e+02
728	1.33126e+02	7.28000e+02	9.84873e-01	1.32667e+02
729	1.33464e+02	7.29000e+02	9.84854e-01	1.33000e+02
730	1.33798e+02	7.30000e+02	9.84838e-01	1.33333e+02
731	1.34144e+02	7.31000e+02	9.84822e-01	1.33667e+02
732	1.34471e+02	7.32000e+02	9.84813e-01	1.34000e+02
733	1.34815e+02	7.33000e+02	9.84799e-01	1.34333e+02
734	1.35154e+02	7.34000e+02	9.84784e-01	1.34667e+02
735	1.35489e+02	7.35000e+02	9.84769e-01	1.35000e+02
736	1.35813e+02	7.36000e+02	9.84748e-01	1.35333e+02
737	1.36147e+02	7.37000e+02	9.84728e-01	1.35667e+02
738	1.36489e+02	7.38000e+02	9.84708e-01	1.36000e+02
739	1.36833e+02	7.39000e+02	9.84688e-01	1.36333e+02
740	1.37156e+02	7.40000e+02	9.84663e-01	1.36667e+02
741	1.37485e+02	7.41000e+02	9.84639e-01	1.37000e+02
742	1.37834e+02	7.42000e+02	9.84613e-01	1.37333e+02
743	1.38171e+02	7.43000e+02	9.84586e-01	1.37667e+02
744	1.38512e+02	7.44000e+02	9.84554e-01	1.38000e+02
745	1.38843e+02	7.45000e+02	9.84524e-01	1.38333e+02
746	1.39181e+02	7.46000e+02	9.84493e-01	1.38667e+02
747	1.39514e+02	7.47000e+02	9.84462e-01	1.39000e+02
748	1.39853e+02	7.48000e+02	9.84428e-01	1.39333e+02
749	1.40195e+02	7.49000e+02	9.84397e-01	1.39667e+02
750	1.40536e+02	7.50000e+02	9.84369e-01	1.40000e+02
751	1.40861e+02	7.51000e+02	9.84343e-01	1.40333e+02
752	1.41191e+02	7.52000e+02	9.84324e-01	1.40667e+02
753	1.41528e+02	7.53000e+02	9.84306e-01	1.41000e+02
754	1.41872e+02	7.54000e+02	9.84290e-01	1.41333e+02
755	1.42215e+02	7.55000e+02	9.84275e-01	1.41667e+02
756	1.42554e+02	7.56000e+02	9.84270e-01	1.42000e+02
757	1.42874e+02	7.57000e+02	9.84259e-01	1.42333e+02
758	1.43215e+02	7.58000e+02	9.84246e-01	1.42667e+02
759	1.43553e+02	7.59000e+02	9.84232e-01	1.43000e+02
760	1.43907e+02	7.60000e+02	9.84211e-01	1.43333e+02
761	1.44223e+02	7.61000e+02	9.84188e-01	1.43667e+02
762	1.44562e+02	7.62000e+02	9.84163e-01	1.44000e+02
763	1.44904e+02	7.63000e+02	9.84138e-01	1.44333e+02
764	1.45237e+02	7.64000e+02	9.84105e-01	1.44667e+02
765	1.45575e+02	7.65000e+02	9.84080e-01	1.45000e+02
766	1.45920e+02	7.66000e+02	9.84058e-01	1.45333e+02
767	1.46253e+02	7.67000e+02	9.84038e-01	1.45667e+02
768	1.46588e+02	7.68000e+02	9.84024e-01	1.46000e+02
769	1.46935e+02	7.69000e+02	9.84005e-01	1.46333e+02
770	1.47257e+02	7.70000e+02	9.83984e-01	1.46667e+02
771	1.47593e+02	7.71000e+02	9.83960e-01	1.47000e+02
772	1.47931e+02	7.72000e+02	9.83928e-01	1.47333e+02
773	1.48270e+02	7.73000e+02	9.83891e-01	1.47667e+02
774	1.48609e+02	7.74000e+02	9.83849e-01	1.48000e+02
775	1.48944e+02	7.75000e+02	9.83803e-01	1.48333e+02
776	1.49268e+02	7.76000e+02	9.83736e-01	1.48667e+02
777	1.49622e+02	7.77000e+02	9.83675e-01	1.49000e+02
778	1.49964e+02	7.78000e+02	9.83614e-01	1.49333e+02
779	1.50294e+02	7.79000e+02	9.83552e-01	1.49667e+02
780	1.50632e+02	7.80000e+02	9.83485e-01	1.50000e+02
781	1.50973e+02	7.81000e+02	9.83422e-01	1.50333e+02
782	1.51318e+02	7.82000e+02	9.83362e-01	1.50667e+02
783	1.51651e+02	7.83000e+02	9.83302e-01	1.51000e+02
784	1.51979e+02	7.84000e+02	9.83246e-01	1.51333e+02
785	1.52315e+02	7.85000e+02	9.83189e-01	1.51667e+02
786	1.52645e+02	7.86000e+02	9.83132e-01	1.52000e+02
787	1.52991e+02	7.87000e+02	9.83077e-01	1.52333e+02
788	1.53333e+02	7.88000e+02	9.83025e-01	1.52667e+02
789	1.53666e+02	7.89000e+02	9.82974e-01	1.53000e+02
790	1.53996e+02	7.90000e+02	9.82925e-01	1.53333e+02
791	1.54339e+02	7.91000e+02	9.82877e-01	1.53667e+02
792	1.54675e+02	7.92000e+02	9.82837e-01	1.54000e+02
793	1.55020e+02	7.93000e+02	9.82792e-01	1.54333e+02
794	1.55347e+02	7.94000e+02	9.82746e-01	1.54667e+02
795	1.55688e+02	7.95000e+02	9.82697e-01	1.55000e+02
796	1.56023e+02	7.96000e+02	9.82644e-01	1.55333e+02
797	1.56366e+02	7.97000e+02	9.82586e-01	1.55667e+02
798	1.56688e+02	7.98000e+02	9.82526e-01	1.56000e+02
799	1.57039e+02	7.99000e+02	9.82463e-01	1.56333e+02
800	1.57372e+02	8.00000e+02	9.82387e-01	1.56667e+02
801	1.57711e+02	8.01000e+02	9.82318e-01	1.57000e+02
802	1.58050e+02	8.02000e+02	9.82249e-01	1.57333e+02
803	1.58380e+02	8.03000e+02	9.82180e-01	1.57667e+02
804	1.58728e+02	8.04000e+02	9.82112e-01	1.58000e+02
805	1.59056e+02	8.05000e+02	9.82043e-01	1.58333e+02
806	1.59387e+02	8.06000e+02	9.81975e-01	1.58667e+02
807	1.59742e+02	8.07000e+02	9.81907e-01	1.59000e+02
808	1.60070e+02	8.08000e+02	9.81843e-01	1.59333e+02
809	1.60409e+02	8.09000e+02	9.81778e-01	1.59667e+02
810	1.60752e+02	8.10000e+02	9.81714e-01	1.60000e+02
811	1.61086e+02	8.11000e+02	9.81651e-01	1.60333e+02
812	1.61418e+02	8.12000e+02	9.81588e-01	1.60667e+02
813	1.61770e+02	8.13000e+02	9.81523e-01	1.61000e+02
814	1.62099e+02	8.14000e+02	9.81457e-01	1.61333e+02
815	1.62432e+02	8.15000e+02	9.81390e-01	1.61667e+02
816	1.62770e+02	8.16000e+02	9.81322e-01	1.62000e+02
817	1.63112e+02	8.17000e+02	9.81258e-01	1.62333e+02
818	1.63437e+02	8.18000e+02	9.81195e-01	1.62667e+02
819	1.63786e+02	8.19000e+02	9.81133e-01	1.63000e+02
820	1.64110e+02	8.20000e+02	9.81075e-01	1.63333e+02
821	1.64455e+02	8.21000e+02	9.81016e-01	1.63667e+02
822	1.64790e+02	8.22000e+02	9.80956e-01	1.64000e+02
823	1.65125e+02	8.23000e+02	9.80895e-01	1.64333e+02
824	1.65473e+02	8.24000e+02	9.80835e-01	1.64667e+02
825	1.65797e+02	8.25000e+02	9.80771e-01	1.65000e+02
826	1.66121e+02	8.26000e+02	9.80704e-01	1.65333e+02
827	1.66452e+02	8.27000e+02	9.80635e-01	1.65667e+02
828	1.66804e+02	8.28000e+02	9.80555e-01	1.66000e+02
829	1.67152e+02	8.29000e+02	9.80476e-01	1.66333e+02
830	1.67492e+02	8.30000e+02	9.80394e-01	1.66667e+02
831	1.67823e+02	8.31000e+02	9.80311e-01	1.67000e+02
832	1.68164e+02	8.32000e+02	9.80217e-01	1.67333e+02
833	1.68494e+02	8.33000e+02	9.80125e-01	1.67667e+02
834	1.68832e+02	8.34000e+02	9.80031e-01	1.68000e+02
835	1.69174e+02	8.35000e+02	9.79935e-01	1.68333e+02
836	1.69510e+02	8.36000e+02	9.79829e-01	1.68667e+02
837	1.69853e+02	8.37000e+02	9.79724e-01	1.69000e+02
838	1.70184e+02	8.38000e+02	9.79619e-01	1.69333e+02
839	1.70523e+02	8.39000e+02	9.79513e-01	1.69667e+02
840	1.70849e+02	8.40000e+02	9.79395e-01	1.70000e+02
841	1.71192e+02	8.41000e+02	9.79279e-01	1.70333e+02
842	1.71528e+02	8.42000e+02	9.79160e-01	1.70667e+02
843	1.71866e+02	8.43000e+02	9.79038e-01	1.71000e+02
844	1.72213e+02	8.44000e+02	9.78904e-01	1.71333e+02
845	1.72541e+02	8.45000e+02	9.78769e-01	1.71667e+02
846	1.72878e+02	8.46000e+02	9.78632e-01	1.72000e+02
847	1.73229e+02	8.47000e+02	9.78492e-01	1.72333e+02
848	1.73558e+02	8.48000e+02	9.78334e-01	1.72667e+02
849	1.73888e+02	8.49000e+02	9.78176e-01	1.73000e+02
850	1.74226e+02	8.50000e+02	9.78013e-01	1.73333e+02
851	1.74560e+02	8.51000e+02	9.77847e-01	1.73667e+02
852	1.74906e+02	8.52000e+02	9.77662e-01	1.74000e+02
853	1.75244e+02	8.53000e+02	9.77481e-01	1.74333e+02
854	1.75585e+02	8.54000e+02	9.77299e-01	1.74667e+02
855	1.75932e+02	8.55000e+02	9.77115e-01	1.75000e+02
856	1.76251e+02	8.56000e+02	9.76921e-01	1.75333e+02
857	1.76600e+02	8.57000e+02	9.76731e-01	1.75667e+02
858	1.76940e+02	8.58000e+02	9.76541e-01	1.76000e+02
859	1.77290e+02	8.59000e+02	9.76349e-01	1.76333e+02
860	1.77612e+02	8.60000e+02	9.76148e-01	1.76667e+02
861	1.77951e+02	8.61000e+02	9.75946e-01	1.77000e+02
862	1.78290e+02	8.62000e+02	9.75738e-01	1.77333e+02
863	1.78626e+02	8.63000e+02	9.75526e-01	1.77667e+02
864	1.78963e+02	8.64000e+02	9.75291e-01	1.78000e+02
865	1.79286e+02	8.65000e+02	9.75052e-01	1.78333e+02
866	1.79631e+02	8.66000e+02	9.74803e-01	1.78667e+02
867	1.79970e+02	8.67000e+02	9.74546e-01	1.79000e+02
868	1.80298e+02	8.68000e+02	9.74253e-01	1.79333e+02
869	1.80643e+02	8.69000e+02	9.73969e-01	1.79667e+02
870	1.80987e+02	8.70000e+02	9.73683e-01	1.80000e+02
871	1.81316e+02	8.71000e+02	9.73394e-01	1.80333e+02
872	1.81650e+02	8.72000e+02	9.73083e-01	1.80667e+02
873	1.81993e+02	8.73000e+02	9.72782e-01	1.81000e+02
874	1.82323e+02	8.74000e+02	9.72481e-01	1.81333e+02
875	1.82651e+02	8.75000e+02	9.72179e-01	1.81667e+02
876	1.82998e+02	8.76000e+02	9.71871e-01	1.82000e+02
877	1.83334e+02	8.77000e+02	9.71562e-01	1.82333e+02
878	1.83675e+02	8.78000e+02	9.71250e-01	1.82667e+02
879	1.84008e+02	8.79000e+02	9.70936e-01	1.83000e+02
880	1.84340e+02	8.80000e+02	9.70608e-01	1.83333e+02
881	1.84671e+02	8.81000e+02	9.70279e-01	1.83667e+02
882	1.85016e+02	8.82000e+02	9.69944e-01	1.84000e+02
883	1.85350e+02	8.83000e+02	9.69605e-01	1.84333e+02
884	1.85698e+02	8.84000e+02	9.69244e-01	1.84667e+02
885	1.86032e+02	8.85000e+02	9.68888e-01	1.85000e+02
886	1.86366e+02	8.86000e+02	9.68531e-01	1.85333e+02
887	1.86704e+02	8.87000e+02	9.68172e-01	1.85667e+02
888	1.87049e+02	8.88000e+02	9.67798e-01	1.86000e+02
889	1.87382e+02	8.89000e+02	9.67427e-01	1.86333e+02
890	1.87724e+02	8.90000e+02	9.67055e-01	1.86667e+02
891	1.88054e+02	8.91000e+02	9.66681e-01	1.87000e+02
892	1.88399e+02	8.92000e+02	9.66296e-01	1.87333e+02
893	1.88733e+02	8.93000e+02	9.65912e-01	1.87667e+02
894	1.89055e+02	8.94000e+02	9.65527e-01	1.88000e+02
895	1.89409e+02	8.95000e+02	9.65140e-01	1.88333e+02
896	1.89750e+02	8.96000e+02	9.64745e-01	1.88667e+02
897	1.90084e+02	8.97000e+02	9.64355e-01	1.89000e+02
898	1.90424e+02	8.98000e+02	9.63965e-01	1.89333e+02
899	1.90754e+02	8.99000e+02	9.63577e-01	1.89667e+02
900	1.91097e+02	9.00000e+02	9.63193e-01	1.90000e+02
901	1.91426e+02	9.01000e+02	9.62812e-01	1.90333e+02
902	1.91773e+02	9.02000e+02	9.62436e-01	1.90667e+02
903	1.92112e+02	9.03000e+02	9.62063e-01	1.91000e+02
904	1.92440e+02	9.04000e+02	9.61706e-01	1.91333e+02
905	1.92785e+02	9.05000e+02	9.61348e-01	1.91667e+02
906	1.93120e+02	9.06000e+02	9.60993e-01	1.92000e+02
907	1.93460e+02	9.07000e+02	9.60639e-01	1.92333e+02
908	1.93789e+02	9.08000e+02	9.60296e-01	1.92667e+02
909	1.94128e+02	9.09000e+02	9.59945e-01	1.93000e+02
910	1.94475e+02	9.10000e+02	9.59592e-01	1.93333e+02
911	1.94808e+02	9.11000e+02	9.59238e-01	1.93667e+02
912	1.95142e+02	9.12000e+02	9.58877e-01	1.94000e+02
913	1.95479e+02	9.13000e+02	9.58520e-01	1.94333e+02
914	1.95827e+02	9.14000e+02	9.58166e-01	1.94667e+02
915	1.96176e+02	9.15000e+02	9.57814e-01	1.95000e+02
916	1.96502e+02	9.16000e+02	9.57469e-01	1.95333e+02
917	1.96843e+02	9.17000e+02	9.57129e-01	1.95667e+02
918	1.97175e+02	9.18000e+02	9.56796e-01	1.96000e+02
919	1.97525e+02	9.19000e+02	9.56467e-01	1.96333e+02
920	1.97854e+02	9.20000e+02	9.56161e-01	1.96667e+02
921	1.98205e+02	9.21000e+02	9.55851e-01	1.97000e+02
922	1.98537e+02	9.22000e+02	9.55543e-01	1.97333e+02
923	1.98893e+02	9.23000e+02	9.55240e-01	1.97667e+02
924	1.99225e+02	9.24000e+02	9.54956e-01	1.98000e+02
925	1.99562e+02	9.25000e+02	9.54669e-01	1.98333e+02
926	1.99924e+02	9.26000e+02	9.54385e-01	1.98667e+02
927	2.00265e+02	9.27000e+02	9.54105e-01	1.99000e+02
928	2.00623e+02	9.28000e+02	9.53846e-01	1.99333e+02
929	2.00959e+02	9.29000e+02	9.53585e-01	1.99667e+02
930	2.01300e+02	9.30000e+02	9.53329e-01	2.00000e+02
931	2.01652e+02	9.31000e+02	9.53076e-01	2.00333e+02
932	2.01991e+02	9.32000e+02	9.52842e-01	2.00667e+02
933	2.02337e+02	9.33000e+02	9.52603e-01	2.01000e+02
934	2.02699e+02	9.34000e+02	9.52368e-01	2.01333e+02
935	2.03064e+02	9.35000e+02	9.52137e-01	2.01667e+02
936	2.03419e+02	9.36000e+02	9.51924e-01	2.02000e+02
937	2.03768e+02	9.37000e+02	9.51712e-01	2.02333e+02
938	2.04101e+02	9.38000e+02	9.51506e-01	2.02667e+02
939	2.04454e+02	9.39000e+02	9.51303e-01	2.03000e+02
940	2.04813e+02	9.40000e+02	9.51129e-01	2.03333e+02
941	2.05163e+02	9.41000e+02	9.50952e-01	2.03667e+02
942	2.05506e+02	9.42000e+02	9.50782e-01	2.04000e+02
943	2.05866e+02	9.43000e+02	9.50617e-01	2.04333e+02
944	2.06214e+02	9.44000e+02	9.50482e-01	2.04667e+02
945	2.06557e+02	9.45000e+02	9.50342e-01	2.05000e+02
946	2.06901e+02	9.46000e+02	9.50205e-01	2.05333e+02
947	2.07242e+02	9.47000e+02	9.50073e-01	2.05667e+02
948	2.07582e+02	9.48000e+02	9.49965e-01	2.06000e+02
949	2.07940e+02	9.49000e+02	9.49849e-01	2.06333e+02
950	2.08288e+02	9.50000e+02	9.49734e-01	2.06667e+02
951	2.08629e+02	9.51000e+02	9.49621e-01	2.07000e+02
952	2.08976e+02	9.52000e+02	9.49519e-01	2.07333e+02
953	2.09300e+02	9.53000e+02	9.49412e-01	2.07667e+02
954	2.09643e+02	9.54000e+02	9.49305e-01	2.08000e+02
955	2.09981e+02	9.55000e+02	9.49199e-01	2.08333e+02
956	2.10314e+02	9.56000e+02	9.49095e-01	2.08667e+02
957	2.10654e+02	9.57000e+02	9.48992e-01	2.09000e+02
958	2.10996e+02	9.58000e+02	9.48891e-01	2.09333e+02
959	2.11338e+02	9.59000e+02	9.48790e-01	2.09667e+02
960	2.11684e+02	9.60000e+02	9.48696e-01	2.10000e+02
961	2.12038e+02	9.61000e+02	9.48605e-01	2.10333e+02
962	2.12381e+02	9.62000e+02	9.48517e-01	2.10667e+02
963	2.12726e+02	9.63000e+02	9.48430e-01	2.11000e+02
964	2.13066e+02	9.64000e+02	9.48353e-01	2.11333e+02
965	2.13405e+02	9.65000e+02	9.48272e-01	2.11667e+02
966	2.13748e+02	9.66000e+02	9.48190e-01	2.12000e+02
967	2.14088e+02	9.67000e+02	9.48108e-01	2.12333e+02
968	2.14432e+02	9.68000e+02	9.48030e-01	2.12667e+02
969	2.14761e+02	9.69000e+02	9.47952e-01	2.13000e+02
970	2.15113e+02	9.70000e+02	9.47876e-01	2.13333e+02
971	2.15448e+02	9.71000e+02	9.47802e-01	2.13667e+02
972	2.15807e+02	9.72000e+02	9.47735e-01	2.14000e+02
973	2.16140e+02	9.73000e+02	9.47671e-01	2.14333e+02
974	2.16487e+02	9.74000e+02	9.47608e-01	2.14667e+02
975	2.16832e+02	9.75000e+02	9.47547e-01	2.15000e+02
976	2.17169e+02	9.76000e+02	9.47491e-01	2.15333e+02
977	2.17520e+02	9.77000e+02	9.47429e-01	2.15667e+02
978	2.17852e+02	9.78000e+02	9.47363e-01	2.16000e+02
979	2.18198e+02	9.79000e+02	9.47296e-01	2.16333e+02
980	2.18532e+02	9.80000e+02	9.47219e-01	2.16667e+02
981	2.18864e+02	9.81000e+02	9.47145e-01	2.17000e+02
982	2.19195e+02	9.82000e+02	9.47070e-01	2.17333e+02
983	2.19534e+02	9.83000e+02	9.46995e-01	2.17667e+02
984	2.19869e+02	9.84000e+02	9.46913e-01	2.18000e+02
985	2.20202e+02	9.85000e+02	9.46837e-01	2.18333e+02
986	2.20529e+02	9.86000e+02	9.46763e-01	2.18667e+02
987	2.20869e+02	9.87000e+02	9.46691e-01	2.19000e+02
988	2.21199e+02	9.88000e+02	9.46626e-01	2.19333e+02
989	2.21545e+02	9.89000e+02	9.46563e-01	2.19667e+02
990	2.21880e+02	9.90000e+02	9.46503e-01	2.20000e+02
991	2.22213e+02	9.91000e+02	9.46446e-01	2.20333e+02
992	2.22560e+02	9.92000e+02	9.46401e-01	2.20667e+02
993	2.22888e+02	9.93000e+02	9.46353e-01	2.21000e+02
994	2.23224e+02	9.94000e+02	9.46305e-01	2.21333e+02
995	2.23558e+02	9.95000e+02	9.46257e-01	2.21667e+02
996	2.23895e+02	9.96000e+02	9.46209e-01	2.22000e+02
997	2.24225e+02	9.97000e+02	9.46155e-01	2.22333e+02
998	2.24582e+02	9.98000e+02	9.46094e-01	2.22667e+02
999	2.24913e+02	9.99000e+02	9.46028e-01	2.23000e+02
1000	2.25253e+02	1.00000e+03	9.45941e-01	2.23333e+02
1001	2.25597e+02	1.00100e+03	9.45854e-01	2.23667e+02
1002	2.25930e+02	1.00200e+03	9.45764e-01	2.24000e+02
1003	2.26278e+02	1.00300e+03	9.45672e-01	2.24333e+02
1004	2.26617e+02	1.00400e+03	9.45562e-01	2.24667e+02
1005	2.26959e+02	1.00500e+03	9.45462e-01	2.25000e+02
1006	2.27289e+02	1.00600e+03	9.45364e-01	2.25333e+02
1007	2.27630e+02	1.00700e+03	9.45267e-01	2.25667e+02
1008	2.27962e+02	1.00800e+03	9.45175e-01	2.26000e+02
1009	2.28303e+02	1.00900e+03	9.45084e-01	2.26333e+02
1010	2.28632e+02	1.01000e+03	9.44996e-01	2.26667e+02
1011	2.28971e+02	1.01100e+03	9.44909e-01	2.27000e+02
1012	2.29307e+02	1.01200e+03	9.44833e-01	2.27333e+02
1013	2.29642e+02	1.01300e+03	9.44758e-01	2.27667e+02
1014	2.29982e+02	1.01400e+03	9.44685e-01	2.28000e+02
1015	2.30330e+02	1.01500e+03	9.44614e-01	2.28333e+02
1016	2.30649e+02	1.01600e+03	9.44556e-01	2.28667e+02
1017	2.30986e+02	1.01700e+03	9.44495e-01	2.29000e+02
1018	2.31310e+02	1.01800e+03	9.44434e-01	2.29333e+02
1019	2.31659e+02	1.01900e+03	9.44373e-01	2.29667e+02
1020	2.31990e+02	1.02000e+03	9.44318e-01	2.30000e+02
1021	2.32323e+02	1.02100e+03	9.44259e-01	2.30333e+02
1022	2.32651e+02	1.02200e+03	9.44198e-01	2.30667e+02
1023	2.33003e+02	1.02300e+03	9.44134e-01	2.31000e+02
1024	2.33351e+02	1.02400e+03	9.44062e-01	2.31333e+02
1025	2.33692e+02	1.02500e+03	9.43988e-01	2.31667e+02
1026	2.34038e+02	1.02600e+03	9.43909e-01	2.32000e+02
1027	2.34370e+02	1.02700e+03	9.43828e-01	2.32333e+02
1028	2.34707e+02	1.02800e+03	9.43734e-01	2.32667e+02
1029	2.35056e+02	1.02900e+03	9.43646e-01	2.33000e+02
1030	2.35400e+02	1.03000e+03	9.43562e-01	2.33333e+02
1031	2.35757e+02	1.03100e+03	9.43478e-01	2.33667e+02
1032	2.36093e+02	1.03200e+03	9.43397e-01	2.34000e+02
1033	2.36442e+02	1.03300e+03	9.43317e-01	2.34333e+02
1034	2.36804e+02	1.03400e+03	9.43240e-01	2.34667e+02
1035	2.37166e+02	1.03500e+03	9.43163e-01	2.35000e+02
1036	2.37500e+02	1.03600e+03	9.43096e-01	2.35333e+02
1037	2.37831e+02	1.03700e+03	9.43030e-01	2.35667e+02
1038	2.38164e+02	1.03800e+03	9.42966e-01	2.36000e+02
1039	2.38502e+02	1.03900e+03	9.42904e-01	2.36333e+02
1040	2.38842e+02	1.04000e+03	9.42853e-01	2.36667e+02
1041	2.39173e+02	1.04100e+03	9.42801e-01	2.37000e+02
1042	2.39508e+02	1.04200e+03	9.42749e-01	2.37333e+02
1043	2.39842e+02	1.04300e+03	9.42698e-01	2.37667e+02
1044	2.40158e+02	1.04400e+03	9.42655e-01	2.38000e+02
1045	2.40497e+02	1.04500e+03	9.42610e-01	2.38333e+02
1046	2.40831e+02	1.04600e+03	9.42565e-01	2.38667e+02
1047	2.41166e+02	1.04700e+03	9.42522e-01	2.39000e+02
1048	2.41506e+02	1.04800e+03	9.42480e-01	2.39333e+02
1049	2.41849e+02	1.04900e+03	9.42436e-01	2.39667e+02
1050	2.42162e+02	1.05000e+03	9.42391e-01	2.40000e+02
1051	2.42508e+02	1.05100e+03	9.42343e-01	2.40333e+02
1052	2.42823e+02	1.05200e+03	9.42290e-01	2.40667e+02
1053	2.43166e+02	1.05300e+03	9.42236e-01	2.41000e+02
1054	2.43492e+02	1.05400e+03	9.42180e-01	2.41333e+02
1055	2.43833e+02	1.05500e+03	9.42122e-01	2.41667e+02
1056	2.44165e+02	1.05600e+03	9.42059e-01	2.42000e+02
1057	2.44514e+02	1.05700e+03	9.42001e-01	2.42333e+02
1058	2.44850e+02	1.05800e+03	9.41944e-01	2.42667e+02
1059	2.45177e+02	1.05900e+03	9.41886e-01	2.43000e+02
1060	2.45512e+02	1.06000e+03	9.41831e-01	2.43333e+02
1061	2.45839e+02	1.06100e+03	9.41775e-01	2.43667e+02
1062	2.46181e+02	1.06200e+03	9.41720e-01	2.44000e+02
1063	2.46506e+02	1.06300e+03	9.41666e-01	2.44333e+02
1064	2.46841e+02	1.06400e+03	9.41613e-01	2.44667e+02
1065	2.47177e+02	1.06500e+03	9.41564e-01	2.45000e+02
1066	2.47528e+02	1.06600e+03	9.41517e-01	2.45333e+02
1067	2.47854e+02	1.06700e+03	9.41471e-01	2.45667e+02
1068	2.48195e+02	1.06800e+03	9.41433e-01	2.46000e+02
1069	2.48533e+02	1.06900e+03	9.41394e-01	2.46333e+02
1070	2.48876e+02	1.07000e+03	9.41355e-01	2.46667e+02
1071	2.49207e+02	1.07100e+03	9.41317e-01	2.47000e+02
1072	2.49534e+02	1.07200e+03	9.41283e-01	2.47333e+02
1073	2.49875e+02	1.07300e+03	9.41246e-01	2.47667e+02
1074	2.50205e+02	1.07400e+03	9.41211e-01	2.48000e+02
1075	2.50539e+02	1.07500e+03	9.41175e-01	2.48333e+02
1076	2.50874e+02	1.07600e+03	9.41140e-01	2.48667e+02
1077	2.51218e+02	1.07700e+03	9.41104e-01	2.49000e+02
1078	2.51543e+02	1.07800e+03	9.41069e-01	2.49333e+02
1079	2.51888e+02	1.07900e+03	9.41033e-01	2.49667e+02
1080	2.52222e+02	1.08000e+03	9.40997e-01	2.50000e+02
1081	2.52555e+02	1.08100e+03	9.40959e-01	2.50333e+02
1082	2.52897e+02	1.08200e+03	9.40922e-01	2.50667e+02
1083	2.53216e+02	1.08300e+03	9.40885e-01	2.51000e+02
1084	2.53552e+02	1.08400e+03	9.40845e-01	2.51333e+02
1085	2.53878e+02	1.08500e+03	9.40806e-01	2.51667e+02
1086	2.54215e+02	1.08600e+03	9.40766e-01	2.52000e+02
1087	2.54546e+02	1.08700e+03	9.40726e-01	2.52333e+02
1088	2.54885e+02	1.08800e+03	9.40684e-01	2.52667e+02
1089	2.55218e+02	1.08900e+03	9.40641e-01	2.53000e+02
1090	2.55558e+02	1.09000e+03	9.40597e-01	2.53333e+02
1091	2.55888e+02	1.09100e+03	9.40553e-01	2.53667e+02
1092	2.56220e+02	1.09200e+03	9.40503e-01	2.54000e+02
1093	2.56539e+02	1.09300e+03	9.40455e-01	2.54333e+02
1094	2.56891e+02	1.09400e+03	9.40408e-01	2.54667e+02
1095	2.57213e+02	1.09500e+03	9.40363e-01	2.55000e+02
1096	2.57544e+02	1.09600e+03	9.40319e-01	2.55333e+02
1097	2.57882e+02	1.09700e+03	9.40275e-01	2.55667e+02
1098	2.58200e+02	1.09800e+03	9.40231e-01	2.56000e+02
1099	2.58561e+02	1.09900e+03	9.40185e-01	2.56333e+02
1100	2.58886e+02	1.10000e+03	9.40141e-01	2.56667e+02
1101	2.59225e+02	1.10100e+03	9.40094e-01	2.57000e+02
1102	2.59571e+02	1.10200e+03	9.40046e-01	2.57333e+02
1103	2.59902e+02	1.10300e+03	9.39999e-01	2.57667e+02
1104	2.60229e+02	1.10400e+03	9.39946e-01	2.58000e+02
1105	2.60564e+02	1.10500e+03	9.39897e-01	2.58333e+02
1106	2.60902e+02	1.10600e+03	9.39849e-01	2.58667e+02
1107	2.61249e+02	1.10700e+03	9.39803e-01	2.59000e+02
1108	2.61584e+02	1.10800e+03	9.39760e-01	2.59333e+02
1109	2.61928e+02	1.10900e+03	9.39714e-01	2.59667e+02
1110	2.62273e+02	1.11000e+03	9.39664e-01	2.60000e+02
1111	2.62618e+02	1.11100e+03	9.39614e-01	2.60333e+02
1112	2.62951e+02	1.11200e+03	9.39560e-01	2.60667e+02
1113	2.63281e+02	1.11300e+03	9.39507e-01	2.61000e+02
1114	2.63623e+02	1.11400e+03	9.39455e-01	2.61333e+02
1115	2.63956e+02	1.11500e+03	9.39404e-01	2.61667e+02
1116	2.64288e+02	1.11600e+03	9.39353e-01	2.62000e+02
1117	2.64624e+02	1.11700e+03	9.39304e-01	2.62333e+02
1118	2.64958e+02	1.11800e+03	9.39256e-01	2.62667e+02
1119	2.65299e+02	1.11900e+03	9.39208e-01	2.63000e+02
1120	2.65640e+02	1.12000e+03	9.39165e-01	2.63333e+02
1121	2.65992e+02	1.12100e+03	9.39117e-01	2.63667e+02
1122	2.66329e+02	1.12200e+03	9.39066e-01	2.64000e+02
1123	2.66671e+02	1.12300e+03	9.39014e-01	2.64333e+02
1124	2.67005e+02	1.12400e+03	9.38957e-01	2.64667e+02
1125	2.67353e+02	1.12500e+03	9.38902e-01	2.65000e+02
1126	2.67677e+02	1.12600e+03	9.38846e-01	2.65333e+02
1127	2.68014e+02	1.12700e+03	9.38790e-01	2.65667e+02
1128	2.68350e+02	1.12800e+03	9.38732e-01	2.66000e+02
1129	2.68681e+02	1.12900e+03	9.38678e-01	2.66333e+02
1130	2.69021e+02	1.13000e+03	9.38625e-01	2.66667e+02
1131	2.69357e+02	1.13100e+03	9.38573e-01	2.67000e+02
1132	2.69707e+02	1.13200e+03	9.38524e-01	2.67333e+02
1133	2.70027e+02	1.13300e+03	9.38473e-01	2.67667e+02
1134	2.70370e+02	1.13400e+03	9.38419e-01	2.68000e+02
1135	2.70698e+02	1.13500e+03	9.38363e-01	2.68333e+02
1136	2.71033e+02	1.13600e+03	9.38303e-01	2.68667e+02
1137	2.71376e+02	1.13700e+03	9.38239e-01	2.69000e+02
1138	2.71703e+02	1.13800e+03	9.38171e-01	2.69333e+02
1139	2.72037e+02	1.13900e+03	9.38099e-01	2.69667e+02
1140	2.72372e+02	1.14000e+03	9.38017e-01	2.70000e+02
1141	2.72714e+02	1.14100e+03	9.37939e-01	2.70333e+02
1142	2.73050e+02	1.14200e+03	9.37862e-01	2.70667e+02
1143	2.73387e+02	1.14300e+03	9.37784e-01	2.71000e+02
1144	2.73724e+02	1.14400e+03	9.37708e-01	2.71333e+02
1145	2.74071e+02	1.14500e+03	9.37637e-01	2.71667e+02
1146	2.74403e+02	1.14600e+03	9.37569e-01	2.72000e+02
1147	2.74750e+02	1.14700e+03	9.37502e-01	2.72333e+02
1148	2.75092e+02	1.14800e+03	9.37441e-01	2.72667e+02
1149	2.75434e+02	1.14900e+03	9.37370e-01	2.73000e+02
1150	2.75765e+02	1.15000e+03	9.37294e-01	2.73333e+02
1151	2.76109e+02	1.15100e+03	9.37214e-01	2.73667e+02
1152	2.76444e+02	1.15200e+03	9.37116e-01	2.74000e+02
1153	2.76784e+02	1.15300e+03	9.37019e-01	2.74333e+02
1154	2.77126e+02	1.15400e+03	9.36918e-01	2.74667e+02
1155	2.77451e+02	1.15500e+03	9.36816e-01	2.75000e+02
1156	2.77788e+02	1.15600e+03	9.36694e-01	2.75333e+02
1157	2.78126e+02	1.15700e+03	9.36582e-01	2.75667e+02
1158	2.78462e+02	1.15800e+03	9.36470e-01	2.76000e+02
1159	2.78797e+02	1.15900e+03	9.36359e-01	2.76333e+02
1160	2.79131e+02	1.16000e+03	9.36245e-01	2.76667e+02
1161	2.79475e+02	1.16100e+03	9.36131e-01	2.77000e+02
1162	2.79807e+02	1.16200e+03	9.36017e-01	2.77333e+02
1163	2.80136e+02	1.16300e+03	9.35904e-01	2.77667e+02
1164	2.80487e+02	1.16400e+03	9.35790e-01	2.78000e+02
1165	2.80809e+02	1.16500e+03	9.35675e-01	2.78333e+02
1166	2.81155e+02	1.16600e+03	9.35557e-01	2.78667e+02
1167	2.81478e+02	1.16700e+03	9.35435e-01	2.79000e+02
1168	2.81821e+02	1.16800e+03	9.35306e-01	2.79333e+02
1169	2.82152e+02	1.16900e+03	9.35175e-01	2.79667e+02
1170	2.82502e+02	1.17000e+03	9.35039e-01	2.80000e+02
1171	2.82822e+02	1.17100e+03	9.34901e-01	2.80333e+02
1172	2.83163e+02	1.17200e+03	9.34748e-01	2.80667e+02
1173	2.83495e+02	1.17300e+03	9.34599e-01	2.81000e+02
1174	2.83835e+02	1.17400e+03	9.34450e-01	2.81333e+02
1175	2.84169e+02	1.17500e+03	9.34300e-01	2.81667e+02
1176	2.84507e+02	1.17600e+03	9.34145e-01	2.82000e+02
1177	2.84849e+02	1.17700e+03	9.33991e-01	2.82333e+02
1178	2.85177e+02	1.17800e+03	9.33838e-01	2.82667e+02
1179	2.85513e+02	1.17900e+03	9.33685e-01	2.83000e+02
1180	2.85842e+02	1.18000e+03	9.33532e-01	2.83333e+02
1181	2.86178e+02	1.18100e+03	9.33377e-01	2.83667e+02
1182	2.86520e+02	1.18200e+03	9.33218e-01	2.84000e+02
1183	2.86866e+02	1.18300e+03	9.33055e-01	2.84333e+02
1184	2.87183e+02	1.18400e+03	9.32882e-01	2.84667e+02
1185	2.87524e+02	1.18500e+03	9.32706e-01	2.85000e+02
1186	2.87854e+02	1.18600e+03	9.32523e-01	2.85333e+02
1187	2.88192e+02	1.18700e+03	9.32338e-01	2.85667e+02
1188	2.88504e+02	1.18800e+03	9.32132e-01	2.86000e+02
1189	2.88839e+02	1.18900e+03	9.31930e-01	2.86333e+02
1190	2.89166e+02	1.19000e+03	9.31725e-01	2.86667e+02
1191	2.89497e+02	1.19100e+03	9.31516e-01	2.87000e+02
1192	2.89835e+02	1.19200e+03	9.31292e-01	2.87333e+02
1193	2.90172e+02	1.19300e+03	9.31072e-01	2.87667e+02
1194	2.90499e+02	1.19400e+03	9.30851e-01	2.88000e+02
1195	2.90838e+02	1.19500e+03	9.30628e-01	2.88333e+02
1196	2.91167e+02	1.19600e+03	9.30393e-01	2.88667e+02
1197	2.91510e+02	1.19700e+03	9.30160e-01	2.89000e+02
1198	2.91849e+02	1.19800e+03	9.29924e-01	2.89333e+02
1199	2.92185e+02	1.19900e+03	9.29685e-01	2.89667e+02
1200	2.92512e+02	1.20000e+03	9.29431e-01	2.90000e+02
1201	2.92841e+02	1.20100e+03	9.29173e-01	2.90333e+02
1202	2.93159e+02	1.20200e+03	9.28909e-01	2.90667e+02
1203	2.93485e+02	1.20300e+03	9.28638e-01	2.91000e+02
1204	2.93824e+02	1.20400e+03	9.28340e-01	2.91333e+02
1205	2.94160e+02	1.20500e+03	9.28048e-01	2.91667e+02
1206	2.94498e+02	1.20600e+03	9.27752e-01	2.92000e+02
1207	2.94841e+02	1.20700e+03	9.27452e-01	2.92333e+02
1208	2.95187e+02	1.20800e+03	9.27132e-01	2.92667e+02
1209	2.95539e+02	1.20900e+03	9.26820e-01	2.93000e+02
1210	2.95876e+02	1.21000e+03	9.26506e-01	2.93333e+02
1211	2.96215e+02	1.21100e+03	9.26190e-01	2.93667e+02
1212	2.96555e+02	1.21200e+03	9.25865e-01	2.94000e+02
1213	2.96880e+02	1.21300e+03	9.25540e-01	2.94333e+02
1214	2.97224e+02	1.21400e+03	9.25213e-01	2.94667e+02
1215	2.97549e+02	1.21500e+03	9.24882e-01	2.95000e+02
1216	2.97885e+02	1.21600e+03	9.24539e-01	2.95333e+02
1217	2.98221e+02	1.21700e+03	9.24197e-01	2.95667e+02
1218	2.98551e+02	1.21800e+03	9.23849e-01	2.96000e+02
1219	2.98887e+02	1.21900e+03	9.23497e-01	2.96333e+02
1220	2.99217e+02	1.22000e+03	9.23126e-01	2.96667e+02
1221	2.99549e+02	1.22100e+03	9.22754e-01	2.97000e+02
1222	2.99885e+02	1.22200e+03	9.22375e-01	2.97333e+02
1223	3.00224e+02	1.22300e+03	9.21991e-01	2.97667e+02
1224	3.00548e+02	1.22400e+03	9.21579e-01	2.98000e+02
1225	3.00880e+02	1.22500e+03	9.21172e-01	2.98333e+02
1226	3.01221e+02	1.22600e+03	9.20761e-01	2.98667e+02
1227	3.01563e+02	1.22700e+03	9.20345e-01	2.99000e+02
1228	3.01880e+02	1.22800e+03	9.19905e-01	2.99333e+02
1229	3.02215e+02	1.22900e+03	9.19470e-01	2.99667e+02
1230	3.02533e+02	1.23000e+03	9.19032e-01	3.00000e+02
1231	3.02872e+02	1.23100e+03	9.18590e-01	3.00333e+02
1232	3.03206e+02	1.23200e+03	9.18133e-01	3.00667e+02
1233	3.03552e+02	1.23300e+03	9.17682e-01	3.01000e+02
1234	3.03912e+02	1.23400e+03	9.17231e-01	3.01333e+02
1235	3.04248e+02	1.23500e+03	9.16779e-01	3.01667e+02
1236	3.04588e+02	1.23600e+03	9.16322e-01	3.02000e+02
1237	3.04918e+02	1.23700e+03	9.15865e-01	3.02333e+02
1238	3.05250e+02	1.23800e+03	9.15407e-01	3.02667e+02
1239	3.05588e+02	1.23900e+03	9.14946e-01	3.03000e+02
1240	3.05932e+02	1.24000e+03	9.14478e-01	3.03333e+02
1241	3.06272e+02	1.24100e+03	9.14006e-01	3.03667e+02
1242	3.06615e+02	1.24200e+03	9.13530e-01	3.04000e+02
1243	3.06956e+02	1.24300e+03	9.13052e-01	3.04333e+02
1244	3.07293e+02	1.24400e+03	9.12559e-01	3.04667e+02
1245	3.07660e+02	1.24500e+03	9.12074e-01	3.05000e+02
1246	3.08006e+02	1.24600e+03	9.11589e-01	3.05333e+02
1247	3.08352e+02	1.24700e+03	9.11104e-01	3.05667e+02
1248	3.08699e+02	1.24800e+03	9.10615e-01	3.06000e+02
1249	3.09043e+02	1.24900e+03	9.10124e-01	3.06333e+02
1250	3.09378e+02	1.25000e+03	9.09629e-01	3.06667e+02
1251	3.09712e+02	1.25100e+03	9.09132e-01	3.07000e+02
1252	3.10055e+02	1.25200e+03	9.08621e-01	3.07333e+02
1253	3.10404e+02	1.25300e+03	9.08109e-01	3.07667e+02
1254	3.10746e+02	1.25400e+03	9.07594e-01	3.08000e+02
1255	3.11116e+02	1.25500e+03	9.07078e-01	3.08333e+02
1256	3.11464e+02	1.25600e+03	9.06548e-01	3.08667e+02
1257	3.11808e+02	1.25700e+03	9.06023e-01	3.09000e+02
1258	3.12130e+02	1.25800e+03	9.05499e-01	3.09333e+02
1259	3.12469e+02	1.25900e+03	9.04973e-01	3.09667e+02
1260	3.12802e+02	1.26000e+03	9.04449e-01	3.10000e+02
1261	3.13151e+02	1.26100e+03	9.03924e-01	3.10333e+02
1262	3.13487e+02	1.26200e+03	9.03399e-01	3.10667e+02
1263	3.13819e+02	1.26300e+03	9.02873e-01	3.11000e+02
1264	3.14176e+02	1.26400e+03	9.02347e-01	3.11333e+02
1265	3.14519e+02	1.26500e+03	9.01820e-01	3.11667e+02
1266	3.14868e+02	1.26600e+03	9.01292e-01	3.12000e+02
1267	3.15208e+02	1.26700e+03	9.00764e-01	3.12333e+02
1268	3.15539e+02	1.26800e+03	9.00234e-01	3.12667e+02
1269	3.15884e+02	1.26900e+03	8.99706e-01	3.13000e+02
1270	3.16212e+02	1.27000e+03	8.99179e-01	3.13333e+02
1271	3.16568e+02	1.27100e+03	8.98652e-01	3.13667e+02
1272	3.16905e+02	1.27200e+03	8.98125e-01	3.14000e+02
1273	3.17236e+02	1.27300e+03	8.97597e-01	3.14333e+02
1274	3.17558e+02	1.27400e+03	8.97068e-01	3.14667e+02
1275	3.17923e+02	1.27500e+03	8.96540e-01	3.15000e+02
1276	3.18280e+02	1.27600e+03	8.96011e-01	3.15333e+02
1277	3.18618e+02	1.27700e+03	8.95483e-01	3.15667e+02
1278	3.18950e+02	1.27800e+03	8.94955e-01	3.16000e+02
1279	3.19285e+02	1.27900e+03	8.94425e-01	3.16333e+02
1280	3.19612e+02	1.28000e+03	8.93894e-01	3.16667e+02
1281	3.19950e+02	1.28100e+03	8.93363e-01	3.17000e+02
1282	3.20273e+02	1.28200e+03	8.92828e-01	3.17333e+02
1283	3.20618e+02	1.28300e+03	8.92292e-01	3.17667e+02
1284	3.20972e+02	1.28400e+03	8.91744e-01	3.18000e+02
1285	3.21299e+02	1.28500e+03	8.91195e-01	3.18333e+02
1286	3.21641e+02	1.28600e+03	8.90642e-01	3.18667e+02
1287	3.21977e+02	1.28700e+03	8.90086e-01	3.19000e+02
1288	3.22308e+02	1.28800e+03	8.89509e-01	3.19333e+02
1289	3.22639e+02	1.28900e+03	8.88936e-01	3.19667e+02
1290	3.22976e+02	1.29000e+03	8.88358e-01	3.20000e+02
1291	3.23303e+02	1.29100e+03	8.87776e-01	3.20333e+02
1292	3.23626e+02	1.29200e+03	8.87172e-01	3.20667e+02
1293	3.23983e+02	1.29300e+03	8.86570e-01	3.21000e+02
1294	3.24328e+02	1.29400e+03	8.85964e-01	3.21333e+02
1295	3.24671e+02	1.29500e+03	8.85354e-01	3.21667e+02
1296	3.25000e+02	1.29600e+03	8.84725e-01	3.22000e+02
1297	3.25347e+02	1.29700e+03	8.84102e-01	3.22333e+02
1298	3.25678e+02	1.29800e+03	8.83479e-01	3.22667e+02
1299	3.26011e+02	1.29900e+03	8.82853e-01	3.23000e+02
1300	3.26362e+02	1.30000e+03	8.82211e-01	3.23333e+02
1301	3.26699e+02	1.30100e+03	8.81565e-01	3.23667e+02
1302	3.27026e+02	1.30200e+03	8.80909e-01	3.24000e+02
1303	3.27356e+02	1.30300e+03	8.80243e-01	3.24333e+02
1304	3.27681e+02	1.30400e+03	8.79533e-01	3.24667e+02
1305	3.28010e+02	1.30500e+03	8.78819e-01	3.25000e+02
1306	3.28348e+02	1.30600e+03	8.78090e-01	3.25333e+02
1307	3.28676e+02	1.30700e+03	8.77350e-01	3.25667e+02
1308	3.28994e+02	1.30800e+03	8.76549e-01	3.26000e+02
1309	3.29327e+02	1.30900e+03	8.75765e-01	3.26333e+02
1310	3.29672e+02	1.31000e+03	8.74975e-01	3.26667e+02
1311	3.30004e+02	1.31100e+03	8.74178e-01	3.27000e+02
1312	3.30328e+02	1.31200e+03	8.73345e-01	3.27333e+02
1313	3.30653e+02	1.31300e+03	8.72517e-01	3.27667e+02
1314	3.30992e+02	1.31400e+03	8.71681e-01	3.28000e+02
1315	3.31309e+02	1.31500e+03	8.70837e-01	3.28333e+02
1316	3.31635e+02	1.31600e+03	8.69951e-01	3.28667e+02
1317	3.31958e+02	1.31700e+03	8.69064e-01	3.29000e+02
1318	3.32284e+02	1.31800e+03	8.68161e-01	3.29333e+02
1319	3.32617e+02	1.31900e+03	8.67244e-01	3.29667e+02
1320	3.32951e+02	1.32000e+03	8.66261e-01	3.30000e+02
1321	3.33283e+02	1.32100e+03	8.65281e-01	3.30333e+02
1322	3.33621e+02	1.32200e+03	8.64283e-01	3.30667e+02
1323	3.33958e+02	1.32300e+03	8.63270e-01	3.31000e+02
1324	3.34288e+02	1.32400e+03	8.62177e-01	3.31333e+02
1325	3.34627e+02	1.32500e+03	8.61096e-01	3.31667e+02
1326	3.34955e+02	1.32600e+03	8.59999e-01	3.32000e+02
1327	3.35301e+02	1.32700e+03	8.58888e-01	3.32333e+02
1328	3.35646e+02	1.32800e+03	8.57699e-01	3.32667e+02
1329	3.35975e+02	1.32900e+03	8.56521e-01	3.33000e+02
1330	3.36311e+02	1.33000e+03	8.55326e-01	3.33333e+02
1331	3.36647e+02	1.33100e+03	8.54116e-01	3.33667e+02
1332	3.36989e+02	1.33200e+03	8.52829e-01	3.34000e+02
1333	3.37331e+02	1.33300e+03	8.51550e-01	3.34333e+02
1334	3.37666e+02	1.33400e+03	8.50256e-01	3.34667e+02
1335	3.38012e+02	1.33500e+03	8.48946e-01	3.35000e+02
1336	3.38338e+02	1.33600e+03	8.47555e-01	3.35333e+02
1337	3.38673e+02	1.33700e+03	8.46174e-01	3.35667e+02
1338	3.39013e+02	1.33800e+03	8.44775e-01	3.36000e+02
1339	3.39379e+02	1.33900e+03	8.43360e-01	3.36333e+02
1340	3.39729e+02	1.34000e+03	8.41858e-01	3.36667e+02
1341	3.40054e+02	1.34100e+03	8.40362e-01	3.37000e+02
1342	3.40390e+02	1.34200e+03	8.38843e-01	3.37333e+02
1343	3.40724e+02	1.34300e+03	8.37303e-01	3.37667e+02
1344	3.41069e+02	1.34400e+03	8.35657e-01	3.38000e+02
1345	3.41415e+02	1.34500e+03	8.34021e-01	3.38333e+02
1346	3.41740e+02	1.34600e+03	8.32358e-01	3.38667e+02
1347	3.42086e+02	1.34700e+03	8.30671e-01	3.39000e+02
1348	3.42426e+02	1.34800e+03	8.28862e-01	3.39333e+02
1349	3.42744e+02	1.34900e+03	8.27065e-01	3.39667e+02
1350	3.43073e+02	1.35000e+03	8.25240e-01	3.40000e+02
1351	3.43411e+02	1.35100e+03	8.23392e-01	3.40333e+02
1352	3.43738e+02	1.35200e+03	8.21417e-01	3.40667e+02
1353	3.44079e+02	1.35300e+03	8.19464e-01	3.41000e+02
1354	3.44398e+02	1.35400e+03	8.17489e-01	3.41333e+02
1355	3.44741e+02	1.35500e+03	8.15492e-01	3.41667e+02
1356	3.45083e+02	1.35600e+03	8.13379e-01	3.42000e+02
1357	3.45414e+02	1.35700e+03	8.11280e-01	3.42333e+02
1358	3.45746e+02	1.35800e+03	8.09154e-01	3.42667e+02
1359	3.46090e+02	1.35900e+03	8.07002e-01	3.43000e+02
1360	3.46422e+02	1.36000e+03	8.04726e-01	3.43333e+02
1361	3.46765e+02	1.36100e+03	8.02461e-01	3.43667e+02
1362	3.47091e+02	1.36200e+03	8.00167e-01	3.44000e+02
1363	3.47430e+02	1.36300e+03	7.97846e-01	3.44333e+02
1364	3.47775e+02	1.36400e+03	7.95385e-01	3.44667e+02
1365	3.48112e+02	1.36500e+03	7.92942e-01	3.45000e+02
1366	3.48437e+02	1.36600e+03	7.90466e-01	3.45333e+02
1367	3.48775e+02	1.36700e+03	7.87961e-01	3.45667e+02
1368	3.49104e+02	1.36800e+03	7.85314e-01	3.46000e+02
1369	3.49446e+02	1.36900e+03	7.82687e-01	3.46333e+02
1370	3.49787e+02	1.37000e+03	7.80030e-01	3.46667e+02
1371	3.50128e+02	1.37100e+03	7.77345e-01	3.47000e+02
1372	3.50474e+02	1.37200e+03	7.74516e-01	3.47333e+02
1373	3.50820e+02	1.37300e+03	7.71706e-01	3.47667e+02
1374	3.51152e+02	1.37400e+03	7.68862e-01	3.48000e+02
1375	3.51483e+02	1.37500e+03	7.65987e-01	3.48333e+02
1376	3.51833e+02	1.37600e+03	7.62964e-01	3.48667e+02
1377	3.52185e+02	1.37700e+03	7.59957e-01	3.49000e+02
1378	3.52539e+02	1.37800e+03	7.56917e-01	3.49333e+02
1379	3.52885e+02	1.37900e+03	7.53845e-01	3.49667e+02
1380	3.53252e+02	1.38000e+03	7.50617e-01	3.50000e+02
1381	3.53608e+02	1.38100e+03	7.47409e-01	3.50333e+02
1382	3.53979e+02	1.38200e+03	7.44168e-01	3.50667e+02
1383	3.54325e+02	1.38300e+03	7.40894e-01	3.51000e+02
1384	3.54684e+02	1.38400e+03	7.37466e-01	3.51333e+02
1385	3.55050e+02	1.38500e+03	7.34063e-01	3.51667e+02
1386	3.55395e+02	1.38600e+03	7.30631e-01	3.52000e+02
1387	3.55744e+02	1.38700e+03	7.27171e-01	3.52333e+02
1388	3.56141e+02	1.38800e+03	7.23561e-01	3.52667e+02
1389	3.56519e+02	1.38900e+03	7.19970e-01	3.53000e+02
1390	3.56862e+02	1.39000e+03	7.16346e-01	3.53333e+02
1391	3.57196e+02	1.39100e+03	7.12690e-01	3.53667e+02
1392	3.57569e+02	1.39200e+03	7.08877e-01	3.54000e+02
1393	3.57932e+02	1.39300e+03	7.05079e-01	3.54333e+02
1394	3.58286e+02	1.39400e+03	7.01247e-01	3.54667e+02
1395	3.58621e+02	1.39500e+03	6.97384e-01	3.55000e+02
1396	3.58965e+02	1.39600e+03	6.93354e-01	3.55333e+02
1397	3.59291e+02	1.39700e+03	6.89352e-01	3.55667e+02
1398	3.59642e+02	1.39800e+03	6.85321e-01	3.56000e+02
1399	3.59962e+02	1.39900e+03	6.81261e-01	3.56333e+02
1400	3.60275e+02	1.40000e+03	6.77052e-01	3.56667e+02
1401	3.60597e+02	1.40100e+03	6.72866e-01	3.57000e+02
1402	3.60920e+02	1.40200e+03	6.68654e-01	3.57333e+02
1403	3.61252e+02	1.40300e+03	6.64415e-01	3.57667e+02
1404	3.61579e+02	1.40400e+03	6.60040e-01	3.58000e+02
1405	3.61932e+02	1.40500e+03	6.55686e-01	3.58333e+02
1406	3.62267e+02	1.40600e+03	6.51305e-01	3.58667e+02
1407	3.62611e+02	1.40700e+03	6.46898e-01	3.59000e+02
1408	3.62974e+02	1.40800e+03	6.42355e-01	3.59333e+02
1409	3.63319e+02	1.40900e+03	6.37825e-01	3.59667e+02
1410	3.63683e+02	1.41000e+03	6.33263e-01	3.60000e+02
1411	3.64036e+02	1.41100e+03	6.28674e-01	3.60333e+02
1412	3.64379e+02	1.41200e+03	6.23943e-01	3.60667e+02
1413	3.64785e+02	1.41300e+03	6.19236e-01	3.61000e+02
1414	3.65128e+02	1.41400e+03	6.14505e-01	3.61333e+02
1415	3.65456e+02	1.41500e+03	6.09751e-01	3.61667e+02
1416	3.65784e+02	1.41600e+03	6.04879e-01	3.62000e+02
1417	3.66121e+02	1.41700e+03	6.00027e-01	3.62333e+02
1418	3.66433e+02	1.41800e+03	5.95152e-01	3.62667e+02
1419	3.66730e+02	1.41900e+03	5.90258e-01	3.63000e+02
1420	3.67053e+02	1.42000e+03	5.85256e-01	3.63333e+02
1421	3.67385e+02	1.42100e+03	5.80266e-01	3.63667e+02
1422	3.67711e+02	1.42200e+03	5.75251e-01	3.64000e+02
1423	3.68040e+02	1.42300e+03	5.70212e-01	3.64333e+02
1424	3.68386e+02	1.42400e+03	5.65050e-01	3.64667e+02
1425	3.68725e+02	1.42500e+03	5.59899e-01	3.65000e+02
1426	3.69063e+02	1.42600e+03	5.54719e-01	3.65333e+02
1427	3.69402e+02	1.42700e+03	5.49514e-01	3.65667e+02
1428	3.69723e+02	1.42800e+03	5.44184e-01	3.66000e+02
1429	3.70045e+02	1.42900e+03	5.38881e-01	3.66333e+02
1430	3.70368e+02	1.43000e+03	5.33564e-01	3.66667e+02
1431	3.70708e+02	1.43100e+03	5.28230e-01	3.67000e+02
1432	3.71035e+02	1.43200e+03	5.22807e-01	3.67333e+02
1433	3.71359e+02	1.43300e+03	5.17405e-01	3.67667e+02
1434	3.71698e+02	1.43400e+03	5.11990e-01	3.68000e+02
1435	3.72046e+02	1.43500e+03	5.06562e-01	3.68333e+02
1436	3.72394e+02	1.43600e+03	5.01072e-01	3.68667e+02
1437	3.72749e+02	1.43700e+03	4.95595e-01	3.69000e+02
1438	3.73077e+02	1.43800e+03	4.90112e-01	3.69333e+02
1439	3.73423e+02	1.43900e+03	4.84623e-01	3.69667e+02
1440	3.73762e+02	1.44000e+03	4.79092e-01	3.70000e+02
1441	3.74087e+02	1.44100e+03	4.73576e-01	3.70333e+02
1442	3.74424e+02	1.44200e+03	4.68058e-01	3.70667e+02
1443	3.74763e+02	1.44300e+03	4.62536e-01	3.71000e+02
1444	3.75103e+02	1.44400e+03	4.56996e-01	3.71333e+02
1445	3.75438e+02	1.44500e+03	4.51459e-01	3.71667e+02
1446	3.75783e+02	1.44600e+03	4.45918e-01	3.72000e+02
1447	3.76106e+02	1.44700e+03	4.40374e-01	3.72333e+02
1448	3.76447e+02	1.44800e+03	4.34812e-01	3.72667e+02
1449	3.76779e+02	1.44900e+03	4.29251e-01	3.73000e+02
1450	3.77100e+02	1.45000e+03	4.23680e-01	3.73333e+02
1451	3.77444e+02	1.45100e+03	4.18099e-01	3.73667e+02
1452	3.77772e+02	1.45200e+03	4.12468e-01	3.74000e+02
1453	3.78098e+02	1.45300e+03	4.06821e-01	3.74333e+02
1454	3.78430e+02	1.45400e+03	4.01148e-01	3.74667e+02
1455	3.78780e+02	1.45500e+03	3.95455e-01	3.75000e+02
1456	3.79119e+02	1.45600e+03	3.89665e-01	3.75333e+02
1457	3.79461e+02	1.45700e+03	3.83903e-01	3.75667e+02
1458	3.79787e+02	1.45800e+03	3.78138e-01	3.76000e+02
1459	3.80127e+02	1.45900e+03	3.72370e-01	3.76333e+02
1460	3.80455e+02	1.46000e+03	3.66567e-01	3.76667e+02
1461	3.80789e+02	1.46100e+03	3.60797e-01	3.77000e+02
1462	3.81115e+02	1.46200e+03	3.55045e-01	3.77333e+02
1463	3.81465e+02	1.46300e+03	3.49306e-01	3.77667e+02
1464	3.81839e+02	1.46400e+03	3.43625e-01	3.78000e+02
1465	3.82190e+02	1.46500e+03	3.37947e-01	3.78333e+02
1466	3.82564e+02	1.46600e+03	3.32291e-01	3.78667e+02
1467	3.82945e+02	1.46700e+03	3.26651e-01	3.79000e+02
1468	3.83306e+02	1.46800e+03	3.21103e-01	3.79333e+02
1469	3.83647e+02	1.46900e+03	3.15539e-01	3.79667e+02
1470	3.83985e+02	1.47000e+03	3.09990e-01	3.80000e+02
1471	3.84315e+02	1.47100e+03	3.04457e-01	3.80333e+02
1472	3.84660e+02	1.47200e+03	2.99011e-01	3.80667e+02
1473	3.84992e+02	1.47300e+03	2.93552e-01	3.81000e+02
1474	3.85331e+02	1.47400e+03	2.88112e-01	3.81333e+02
1475	3.85691e+02	1.47500e+03	2.82691e-01	3.81667e+02
1476	3.86031e+02	1.47600e+03	2.77360e-01	3.82000e+02
1477	3.86388e+02	1.47700e+03	2.72026e-01	3.82333e+02
1478	3.86749e+02	1.47800e+03	2.66717e-01	3.82667e+02
1479	3.87081e+02	1.47900e+03	2.61433e-01	3.83000e+02
1480	3.87417e+02	1.48000e+03	2.56271e-01	3.83333e+02
1481	3.87776e+02	1.48100e+03	2.51104e-01	3.83667e+02
