Repository: FireDynamics/FireSciPy

Experimental data from TGA experiments.
Sample material is powdered black cast poly methyl methacrylate (PMMA).
The experiments were conducted with a Mettler Toledo TGA/DSC 3+.
Various constant heating rate were used to conduct the TGA experimensts.
The full data with different sample masses and sample configurations
can be found here:
Armbrust, F., Zehfuß, J., Riese, O., 2025. Thermogravimetric And Microscale Calorimeter Data on Cast PMMA.
https://doi.org/10.24355/dbbs.084-202504170956-0

The data set was used for the following manuscript:
Armbrust, F., Hehnen, T., Zehfuß, J., Riese, O., Arnold, L., 2025.

File: docs/tutorials/pyrolysis/data/tga_dynamic_n2_dyn5_powder_1mg_r1.txt (part 1 of 9)
index	ts	t	weight	tr
[#]	[°C]	[s]	[mg]	[°C]
1083	1.30282e+02	1.08300e+03	1.03844e+00	1.30250e+02
1084	1.30355e+02	1.08400e+03	1.03839e+00	1.30333e+02
1085	1.30444e+02	1.08500e+03	1.03836e+00	1.30417e+02
1086	1.30526e+02	1.08600e+03	1.03834e+00	1.30500e+02
1087	1.30611e+02	1.08700e+03	1.03832e+00	1.30583e+02
1088	1.30697e+02	1.08800e+03	1.03833e+00	1.30667e+02
1089	1.30773e+02	1.08900e+03	1.03832e+00	1.30750e+02
1090	1.30859e+02	1.09000e+03	1.03832e+00	1.30833e+02
1091	1.30940e+02	1.09100e+03	1.03833e+00	1.30917e+02
1092	1.31035e+02	1.09200e+03	1.03834e+00	1.31000e+02
1093	1.31117e+02	1.09300e+03	1.03835e+00	1.31083e+02
1094	1.31192e+02	1.09400e+03	1.03835e+00	1.31167e+02
1095	1.31284e+02	1.09500e+03	1.03836e+00	1.31250e+02
1096	1.31359e+02	1.09600e+03	1.03836e+00	1.31333e+02
1097	1.31440e+02	1.09700e+03	1.03837e+00	1.31417e+02
1098	1.31523e+02	1.09800e+03	1.03837e+00	1.31500e+02
1099	1.31617e+02	1.09900e+03	1.03837e+00	1.31583e+02
1100	1.31696e+02	1.10000e+03	1.03837e+00	1.31667e+02
1101	1.31781e+02	1.10100e+03	1.03836e+00	1.31750e+02
1102	1.31866e+02	1.10200e+03	1.03836e+00	1.31833e+02
1103	1.31939e+02	1.10300e+03	1.03835e+00	1.31917e+02
1104	1.32026e+02	1.10400e+03	1.03833e+00	1.32000e+02
1105	1.32112e+02	1.10500e+03	1.03832e+00	1.32083e+02
1106	1.32197e+02	1.10600e+03	1.03830e+00	1.32167e+02
1107	1.32281e+02	1.10700e+03	1.03828e+00	1.32250e+02
1108	1.32366e+02	1.10800e+03	1.03826e+00	1.32333e+02
1109	1.32449e+02	1.10900e+03	1.03824e+00	1.32417e+02
1110	1.32527e+02	1.11000e+03	1.03823e+00	1.32500e+02
1111	1.32617e+02	1.11100e+03	1.03821e+00	1.32583e+02
1112	1.32689e+02	1.11200e+03	1.03819e+00	1.32667e+02
1113	1.32782e+02	1.11300e+03	1.03818e+00	1.32750e+02
1114	1.32853e+02	1.11400e+03	1.03816e+00	1.32833e+02
1115	1.32949e+02	1.11500e+03	1.03815e+00	1.32917e+02
1116	1.33038e+02	1.11600e+03	1.03814e+00	1.33000e+02
1117	1.33119e+02	1.11700e+03	1.03814e+00	1.33083e+02
1118	1.33200e+02	1.11800e+03	1.03814e+00	1.33167e+02
1119	1.33286e+02	1.11900e+03	1.03815e+00	1.33250e+02
1120	1.33354e+02	1.12000e+03	1.03816e+00	1.33333e+02
1121	1.33446e+02	1.12100e+03	1.03817e+00	1.33417e+02
1122	1.33533e+02	1.12200e+03	1.03817e+00	1.33500e+02
1123	1.33616e+02	1.12300e+03	1.03817e+00	1.33583e+02
1124	1.33696e+02	1.12400e+03	1.03816e+00	1.33667e+02
1125	1.33795e+02	1.12500e+03	1.03815e+00	1.33750e+02
1126	1.33871e+02	1.12600e+03	1.03815e+00	1.33833e+02
1127	1.33953e+02	1.12700e+03	1.03813e+00	1.33917e+02
1128	1.34034e+02	1.12800e+03	1.03811e+00	1.34000e+02
1129	1.34119e+02	1.12900e+03	1.03809e+00	1.34083e+02
1130	1.34205e+02	1.13000e+03	1.03807e+00	1.34167e+02
1131	1.34284e+02	1.13100e+03	1.03805e+00	1.34250e+02
1132	1.34360e+02	1.13200e+03	1.03802e+00	1.34333e+02
1133	1.34450e+02	1.13300e+03	1.03800e+00	1.34417e+02
1134	1.34535e+02	1.13400e+03	1.03798e+00	1.34500e+02
1135	1.34614e+02	1.13500e+03	1.03796e+00	1.34583e+02
1136	1.34696e+02	1.13600e+03	1.03795e+00	1.34667e+02
1137	1.34785e+02	1.13700e+03	1.03794e+00	1.34750e+02
1138	1.34866e+02	1.13800e+03	1.03794e+00	1.34833e+02
1139	1.34944e+02	1.13900e+03	1.03793e+00	1.34917e+02
1140	1.35036e+02	1.14000e+03	1.03793e+00	1.35000e+02
1141	1.35122e+02	1.14100e+03	1.03793e+00	1.35083e+02
1142	1.35211e+02	1.14200e+03	1.03793e+00	1.35167e+02
1143	1.35287e+02	1.14300e+03	1.03794e+00	1.35250e+02
1144	1.35368e+02	1.14400e+03	1.03794e+00	1.35333e+02
1145	1.35454e+02	1.14500e+03	1.03794e+00	1.35417e+02
1146	1.35535e+02	1.14600e+03	1.03794e+00	1.35500e+02
1147	1.35627e+02	1.14700e+03	1.03793e+00	1.35583e+02
1148	1.35702e+02	1.14800e+03	1.03791e+00	1.35667e+02
1149	1.35800e+02	1.14900e+03	1.03789e+00	1.35750e+02
1150	1.35867e+02	1.15000e+03	1.03787e+00	1.35833e+02
1151	1.35955e+02	1.15100e+03	1.03785e+00	1.35917e+02
1152	1.36036e+02	1.15200e+03	1.03782e+00	1.36000e+02
1153	1.36113e+02	1.15300e+03	1.03780e+00	1.36083e+02
1154	1.36213e+02	1.15400e+03	1.03779e+00	1.36167e+02
1155	1.36286e+02	1.15500e+03	1.03778e+00	1.36250e+02
1156	1.36367e+02	1.15600e+03	1.03779e+00	1.36333e+02
1157	1.36451e+02	1.15700e+03	1.03779e+00	1.36417e+02
1158	1.36533e+02	1.15800e+03	1.03779e+00	1.36500e+02
1159	1.36617e+02	1.15900e+03	1.03779e+00	1.36583e+02
1160	1.36701e+02	1.16000e+03	1.03779e+00	1.36667e+02
1161	1.36785e+02	1.16100e+03	1.03778e+00	1.36750e+02
1162	1.36871e+02	1.16200e+03	1.03778e+00	1.36833e+02
1163	1.36948e+02	1.16300e+03	1.03777e+00	1.36917e+02
1164	1.37036e+02	1.16400e+03	1.03776e+00	1.37000e+02
1165	1.37113e+02	1.16500e+03	1.03775e+00	1.37083e+02
1166	1.37202e+02	1.16600e+03	1.03774e+00	1.37167e+02
1167	1.37291e+02	1.16700e+03	1.03773e+00	1.37250e+02
1168	1.37370e+02	1.16800e+03	1.03771e+00	1.37333e+02
1169	1.37457e+02	1.16900e+03	1.03770e+00	1.37417e+02
1170	1.37538e+02	1.17000e+03	1.03768e+00	1.37500e+02
1171	1.37619e+02	1.17100e+03	1.03767e+00	1.37583e+02
1172	1.37709e+02	1.17200e+03	1.03766e+00	1.37667e+02
1173	1.37786e+02	1.17300e+03	1.03765e+00	1.37750e+02
1174	1.37860e+02	1.17400e+03	1.03764e+00	1.37833e+02
1175	1.37945e+02	1.17500e+03	1.03763e+00	1.37917e+02
1176	1.38036e+02	1.17600e+03	1.03762e+00	1.38000e+02
1177	1.38115e+02	1.17700e+03	1.03761e+00	1.38083e+02
1178	1.38199e+02	1.17800e+03	1.03761e+00	1.38167e+02
1179	1.38289e+02	1.17900e+03	1.03760e+00	1.38250e+02
1180	1.38374e+02	1.18000e+03	1.03761e+00	1.38333e+02
1181	1.38460e+02	1.18100e+03	1.03761e+00	1.38417e+02
1182	1.38531e+02	1.18200e+03	1.03760e+00	1.38500e+02
1183	1.38619e+02	1.18300e+03	1.03759e+00	1.38583e+02
1184	1.38697e+02	1.18400e+03	1.03758e+00	1.38667e+02
1185	1.38780e+02	1.18500e+03	1.03756e+00	1.38750e+02
1186	1.38873e+02	1.18600e+03	1.03754e+00	1.38833e+02
1187	1.38951e+02	1.18700e+03	1.03751e+00	1.38917e+02
1188	1.39040e+02	1.18800e+03	1.03748e+00	1.39000e+02
1189	1.39126e+02	1.18900e+03	1.03746e+00	1.39083e+02
1190	1.39206e+02	1.19000e+03	1.03743e+00	1.39167e+02
1191	1.39288e+02	1.19100e+03	1.03741e+00	1.39250e+02
1192	1.39369e+02	1.19200e+03	1.03740e+00	1.39333e+02
1193	1.39440e+02	1.19300e+03	1.03739e+00	1.39417e+02
1194	1.39532e+02	1.19400e+03	1.03737e+00	1.39500e+02
1195	1.39629e+02	1.19500e+03	1.03736e+00	1.39583e+02
1196	1.39709e+02	1.19600e+03	1.03735e+00	1.39667e+02
1197	1.39804e+02	1.19700e+03	1.03734e+00	1.39750e+02
1198	1.39880e+02	1.19800e+03	1.03733e+00	1.39833e+02
1199	1.39963e+02	1.19900e+03	1.03732e+00	1.39917e+02
1200	1.40046e+02	1.20000e+03	1.03731e+00	1.40000e+02
1201	1.40126e+02	1.20100e+03	1.03730e+00	1.40083e+02
1202	1.40201e+02	1.20200e+03	1.03729e+00	1.40167e+02
1203	1.40290e+02	1.20300e+03	1.03728e+00	1.40250e+02
1204	1.40375e+02	1.20400e+03	1.03726e+00	1.40333e+02
1205	1.40455e+02	1.20500e+03	1.03725e+00	1.40417e+02
1206	1.40549e+02	1.20600e+03	1.03724e+00	1.40500e+02
1207	1.40629e+02	1.20700e+03	1.03723e+00	1.40583e+02
1208	1.40699e+02	1.20800e+03	1.03723e+00	1.40667e+02
1209	1.40787e+02	1.20900e+03	1.03723e+00	1.40750e+02
1210	1.40866e+02	1.21000e+03	1.03724e+00	1.40833e+02
1211	1.40954e+02	1.21100e+03	1.03724e+00	1.40917e+02
1212	1.41036e+02	1.21200e+03	1.03726e+00	1.41000e+02
1213	1.41129e+02	1.21300e+03	1.03727e+00	1.41083e+02
1214	1.41210e+02	1.21400e+03	1.03727e+00	1.41167e+02
1215	1.41300e+02	1.21500e+03	1.03726e+00	1.41250e+02
1216	1.41378e+02	1.21600e+03	1.03724e+00	1.41333e+02
1217	1.41479e+02	1.21700e+03	1.03722e+00	1.41417e+02
1218	1.41546e+02	1.21800e+03	1.03720e+00	1.41500e+02
1219	1.41633e+02	1.21900e+03	1.03717e+00	1.41583e+02
1220	1.41712e+02	1.22000e+03	1.03713e+00	1.41667e+02
1221	1.41794e+02	1.22100e+03	1.03709e+00	1.41750e+02
1222	1.41887e+02	1.22200e+03	1.03706e+00	1.41833e+02
1223	1.41968e+02	1.22300e+03	1.03702e+00	1.41917e+02
1224	1.42059e+02	1.22400e+03	1.03699e+00	1.42000e+02
1225	1.42132e+02	1.22500e+03	1.03696e+00	1.42083e+02
1226	1.42217e+02	1.22600e+03	1.03693e+00	1.42167e+02
1227	1.42298e+02	1.22700e+03	1.03691e+00	1.42250e+02
1228	1.42384e+02	1.22800e+03	1.03689e+00	1.42333e+02
1229	1.42478e+02	1.22900e+03	1.03688e+00	1.42417e+02
1230	1.42552e+02	1.23000e+03	1.03686e+00	1.42500e+02
1231	1.42627e+02	1.23100e+03	1.03684e+00	1.42583e+02
1232	1.42725e+02	1.23200e+03	1.03681e+00	1.42667e+02
1233	1.42819e+02	1.23300e+03	1.03679e+00	1.42750e+02
1234	1.42884e+02	1.23400e+03	1.03676e+00	1.42833e+02
1235	1.42967e+02	1.23500e+03	1.03674e+00	1.42917e+02
1236	1.43056e+02	1.23600e+03	1.03671e+00	1.43000e+02
1237	1.43146e+02	1.23700e+03	1.03670e+00	1.43083e+02
1238	1.43212e+02	1.23800e+03	1.03668e+00	1.43167e+02
1239	1.43294e+02	1.23900e+03	1.03667e+00	1.43250e+02
1240	1.43390e+02	1.24000e+03	1.03667e+00	1.43333e+02
1241	1.43460e+02	1.24100e+03	1.03667e+00	1.43417e+02
1242	1.43536e+02	1.24200e+03	1.03667e+00	1.43500e+02
1243	1.43632e+02	1.24300e+03	1.03667e+00	1.43583e+02
1244	1.43723e+02	1.24400e+03	1.03667e+00	1.43667e+02
1245	1.43793e+02	1.24500e+03	1.03667e+00	1.43750e+02
1246	1.43872e+02	1.24600e+03	1.03667e+00	1.43833e+02
1247	1.43971e+02	1.24700e+03	1.03668e+00	1.43917e+02
1248	1.44050e+02	1.24800e+03	1.03667e+00	1.44000e+02
1249	1.44136e+02	1.24900e+03	1.03667e+00	1.44083e+02
1250	1.44221e+02	1.25000e+03	1.03666e+00	1.44167e+02
1251	1.44309e+02	1.25100e+03	1.03665e+00	1.44250e+02
1252	1.44393e+02	1.25200e+03	1.03664e+00	1.44333e+02
1253	1.44474e+02	1.25300e+03	1.03664e+00	1.44417e+02
1254	1.44564e+02	1.25400e+03	1.03665e+00	1.44500e+02
1255	1.44639e+02	1.25500e+03	1.03665e+00	1.44583e+02
1256	1.44719e+02	1.25600e+03	1.03668e+00	1.44667e+02
1257	1.44804e+02	1.25700e+03	1.03669e+00	1.44750e+02
1258	1.44887e+02	1.25800e+03	1.03670e+00	1.44833e+02
1259	1.44970e+02	1.25900e+03	1.03671e+00	1.44917e+02
1260	1.45064e+02	1.26000e+03	1.03670e+00	1.45000e+02
1261	1.45135e+02	1.26100e+03	1.03669e+00	1.45083e+02
1262	1.45215e+02	1.26200e+03	1.03667e+00	1.45167e+02
1263	1.45298e+02	1.26300e+03	1.03665e+00	1.45250e+02
1264	1.45394e+02	1.26400e+03	1.03658e+00	1.45333e+02
1265	1.45474e+02	1.26500e+03	1.03653e+00	1.45417e+02
1266	1.45558e+02	1.26600e+03	1.03648e+00	1.45500e+02
1267	1.45642e+02	1.26700e+03	1.03643e+00	1.45583e+02
1268	1.45723e+02	1.26800e+03	1.03638e+00	1.45667e+02
1269	1.45814e+02	1.26900e+03	1.03633e+00	1.45750e+02
1270	1.45891e+02	1.27000e+03	1.03628e+00	1.45833e+02
1271	1.45980e+02	1.27100e+03	1.03624e+00	1.45917e+02
1272	1.46059e+02	1.27200e+03	1.03622e+00	1.46000e+02
1273	1.46146e+02	1.27300e+03	1.03619e+00	1.46083e+02
1274	1.46217e+02	1.27400e+03	1.03616e+00	1.46167e+02
1275	1.46310e+02	1.27500e+03	1.03613e+00	1.46250e+02
1276	1.46394e+02	1.27600e+03	1.03610e+00	1.46333e+02
1277	1.46478e+02	1.27700e+03	1.03607e+00	1.46417e+02
1278	1.46551e+02	1.27800e+03	1.03604e+00	1.46500e+02
1279	1.46641e+02	1.27900e+03	1.03601e+00	1.46583e+02
1280	1.46722e+02	1.28000e+03	1.03597e+00	1.46667e+02
1281	1.46805e+02	1.28100e+03	1.03593e+00	1.46750e+02
1282	1.46876e+02	1.28200e+03	1.03590e+00	1.46833e+02
1283	1.46972e+02	1.28300e+03	1.03588e+00	1.46917e+02
1284	1.47050e+02	1.28400e+03	1.03586e+00	1.47000e+02
1285	1.47127e+02	1.28500e+03	1.03584e+00	1.47083e+02
1286	1.47229e+02	1.28600e+03	1.03582e+00	1.47167e+02
1287	1.47300e+02	1.28700e+03	1.03581e+00	1.47250e+02
1288	1.47381e+02	1.28800e+03	1.03580e+00	1.47333e+02
1289	1.47470e+02	1.28900e+03	1.03578e+00	1.47417e+02
1290	1.47559e+02	1.29000e+03	1.03576e+00	1.47500e+02
1291	1.47642e+02	1.29100e+03	1.03574e+00	1.47583e+02
1292	1.47712e+02	1.29200e+03	1.03572e+00	1.47667e+02
1293	1.47802e+02	1.29300e+03	1.03570e+00	1.47750e+02
1294	1.47897e+02	1.29400e+03	1.03568e+00	1.47833e+02
1295	1.47968e+02	1.29500e+03	1.03566e+00	1.47917e+02
1296	1.48055e+02	1.29600e+03	1.03564e+00	1.48000e+02
1297	1.48136e+02	1.29700e+03	1.03562e+00	1.48083e+02
1298	1.48211e+02	1.29800e+03	1.03560e+00	1.48167e+02
1299	1.48303e+02	1.29900e+03	1.03558e+00	1.48250e+02
1300	1.48384e+02	1.30000e+03	1.03555e+00	1.48333e+02
1301	1.48464e+02	1.30100e+03	1.03553e+00	1.48417e+02
1302	1.48553e+02	1.30200e+03	1.03551e+00	1.48500e+02
1303	1.48641e+02	1.30300e+03	1.03549e+00	1.48583e+02
1304	1.48726e+02	1.30400e+03	1.03547e+00	1.48667e+02
1305	1.48803e+02	1.30500e+03	1.03545e+00	1.48750e+02
1306	1.48888e+02	1.30600e+03	1.03543e+00	1.48833e+02
1307	1.48976e+02	1.30700e+03	1.03541e+00	1.48917e+02
1308	1.49059e+02	1.30800e+03	1.03538e+00	1.49000e+02
1309	1.49134e+02	1.30900e+03	1.03536e+00	1.49083e+02
1310	1.49212e+02	1.31000e+03	1.03534e+00	1.49167e+02
1311	1.49300e+02	1.31100e+03	1.03533e+00	1.49250e+02
1312	1.49384e+02	1.31200e+03	1.03531e+00	1.49333e+02
1313	1.49478e+02	1.31300e+03	1.03530e+00	1.49417e+02
1314	1.49554e+02	1.31400e+03	1.03528e+00	1.49500e+02
1315	1.49632e+02	1.31500e+03	1.03526e+00	1.49583e+02
1316	1.49730e+02	1.31600e+03	1.03524e+00	1.49667e+02
1317	1.49792e+02	1.31700e+03	1.03523e+00	1.49750e+02
1318	1.49887e+02	1.31800e+03	1.03521e+00	1.49833e+02
1319	1.49965e+02	1.31900e+03	1.03519e+00	1.49917e+02
1320	1.50051e+02	1.32000e+03	1.03517e+00	1.50000e+02
1321	1.50130e+02	1.32100e+03	1.03515e+00	1.50083e+02
1322	1.50216e+02	1.32200e+03	1.03512e+00	1.50167e+02
1323	1.50310e+02	1.32300e+03	1.03510e+00	1.50250e+02
1324	1.50392e+02	1.32400e+03	1.03507e+00	1.50333e+02
1325	1.50467e+02	1.32500e+03	1.03504e+00	1.50417e+02
1326	1.50548e+02	1.32600e+03	1.03501e+00	1.50500e+02
1327	1.50645e+02	1.32700e+03	1.03498e+00	1.50583e+02
1328	1.50726e+02	1.32800e+03	1.03495e+00	1.50667e+02
1329	1.50808e+02	1.32900e+03	1.03492e+00	1.50750e+02
1330	1.50890e+02	1.33000e+03	1.03489e+00	1.50833e+02
1331	1.50966e+02	1.33100e+03	1.03486e+00	1.50917e+02
1332	1.51061e+02	1.33200e+03	1.03482e+00	1.51000e+02
1333	1.51130e+02	1.33300e+03	1.03479e+00	1.51083e+02
1334	1.51219e+02	1.33400e+03	1.03476e+00	1.51167e+02
1335	1.51309e+02	1.33500e+03	1.03472e+00	1.51250e+02
1336	1.51402e+02	1.33600e+03	1.03470e+00	1.51333e+02
1337	1.51467e+02	1.33700e+03	1.03468e+00	1.51417e+02
1338	1.51556e+02	1.33800e+03	1.03467e+00	1.51500e+02
1339	1.51646e+02	1.33900e+03	1.03466e+00	1.51583e+02
1340	1.51725e+02	1.34000e+03	1.03466e+00	1.51667e+02
1341	1.51808e+02	1.34100e+03	1.03466e+00	1.51750e+02
1342	1.51892e+02	1.34200e+03	1.03465e+00	1.51833e+02
1343	1.51984e+02	1.34300e+03	1.03464e+00	1.51917e+02
1344	1.52065e+02	1.34400e+03	1.03462e+00	1.52000e+02
1345	1.52153e+02	1.34500e+03	1.03460e+00	1.52083e+02
1346	1.52222e+02	1.34600e+03	1.03458e+00	1.52167e+02
1347	1.52304e+02	1.34700e+03	1.03455e+00	1.52250e+02
1348	1.52383e+02	1.34800e+03	1.03452e+00	1.52333e+02
1349	1.52476e+02	1.34900e+03	1.03448e+00	1.52417e+02
1350	1.52561e+02	1.35000e+03	1.03445e+00	1.52500e+02
1351	1.52659e+02	1.35100e+03	1.03442e+00	1.52583e+02
1352	1.52737e+02	1.35200e+03	1.03438e+00	1.52667e+02
1353	1.52810e+02	1.35300e+03	1.03435e+00	1.52750e+02
1354	1.52898e+02	1.35400e+03	1.03433e+00	1.52833e+02
1355	1.52978e+02	1.35500e+03	1.03431e+00	1.52917e+02
1356	1.53061e+02	1.35600e+03	1.03431e+00	1.53000e+02
1357	1.53142e+02	1.35700e+03	1.03431e+00	1.53083e+02
1358	1.53233e+02	1.35800e+03	1.03431e+00	1.53167e+02
1359	1.53315e+02	1.35900e+03	1.03430e+00	1.53250e+02
1360	1.53400e+02	1.36000e+03	1.03430e+00	1.53333e+02
1361	1.53486e+02	1.36100e+03	1.03429e+00	1.53417e+02
1362	1.53568e+02	1.36200e+03	1.03427e+00	1.53500e+02
1363	1.53649e+02	1.36300e+03	1.03424e+00	1.53583e+02
1364	1.53737e+02	1.36400e+03	1.03418e+00	1.53667e+02
1365	1.53820e+02	1.36500e+03	1.03414e+00	1.53750e+02
1366	1.53903e+02	1.36600e+03	1.03409e+00	1.53833e+02
1367	1.53978e+02	1.36700e+03	1.03405e+00	1.53917e+02
1368	1.54055e+02	1.36800e+03	1.03400e+00	1.54000e+02
1369	1.54140e+02	1.36900e+03	1.03396e+00	1.54083e+02
1370	1.54231e+02	1.37000e+03	1.03392e+00	1.54167e+02
1371	1.54312e+02	1.37100e+03	1.03388e+00	1.54250e+02
1372	1.54391e+02	1.37200e+03	1.03384e+00	1.54333e+02
1373	1.54481e+02	1.37300e+03	1.03381e+00	1.54417e+02
1374	1.54566e+02	1.37400e+03	1.03377e+00	1.54500e+02
1375	1.54652e+02	1.37500e+03	1.03373e+00	1.54583e+02
1376	1.54724e+02	1.37600e+03	1.03369e+00	1.54667e+02
1377	1.54811e+02	1.37700e+03	1.03366e+00	1.54750e+02
1378	1.54901e+02	1.37800e+03	1.03363e+00	1.54833e+02
1379	1.54971e+02	1.37900e+03	1.03360e+00	1.54917e+02
1380	1.55065e+02	1.38000e+03	1.03359e+00	1.55000e+02
1381	1.55139e+02	1.38100e+03	1.03357e+00	1.55083e+02
1382	1.55226e+02	1.38200e+03	1.03355e+00	1.55167e+02
1383	1.55327e+02	1.38300e+03	1.03354e+00	1.55250e+02
1384	1.55399e+02	1.38400e+03	1.03352e+00	1.55333e+02
1385	1.55488e+02	1.38500e+03	1.03350e+00	1.55417e+02
1386	1.55562e+02	1.38600e+03	1.03347e+00	1.55500e+02
1387	1.55656e+02	1.38700e+03	1.03344e+00	1.55583e+02
1388	1.55730e+02	1.38800e+03	1.03339e+00	1.55667e+02
1389	1.55829e+02	1.38900e+03	1.03335e+00	1.55750e+02
1390	1.55904e+02	1.39000e+03	1.03331e+00	1.55833e+02
1391	1.55990e+02	1.39100e+03	1.03327e+00	1.55917e+02
1392	1.56084e+02	1.39200e+03	1.03323e+00	1.56000e+02
1393	1.56166e+02	1.39300e+03	1.03320e+00	1.56083e+02
1394	1.56244e+02	1.39400e+03	1.03317e+00	1.56167e+02
1395	1.56314e+02	1.39500e+03	1.03314e+00	1.56250e+02
1396	1.56407e+02	1.39600e+03	1.03312e+00	1.56333e+02
1397	1.56484e+02	1.39700e+03	1.03310e+00	1.56417e+02
1398	1.56569e+02	1.39800e+03	1.03308e+00	1.56500e+02
1399	1.56664e+02	1.39900e+03	1.03305e+00	1.56583e+02
1400	1.56743e+02	1.40000e+03	1.03303e+00	1.56667e+02
1401	1.56817e+02	1.40100e+03	1.03301e+00	1.56750e+02
1402	1.56905e+02	1.40200e+03	1.03299e+00	1.56833e+02
1403	1.56993e+02	1.40300e+03	1.03297e+00	1.56917e+02
1404	1.57078e+02	1.40400e+03	1.03294e+00	1.57000e+02
1405	1.57160e+02	1.40500e+03	1.03292e+00	1.57083e+02
1406	1.57234e+02	1.40600e+03	1.03289e+00	1.57167e+02
1407	1.57323e+02	1.40700e+03	1.03287e+00	1.57250e+02
1408	1.57414e+02	1.40800e+03	1.03284e+00	1.57333e+02
1409	1.57485e+02	1.40900e+03	1.03282e+00	1.57417e+02
1410	1.57576e+02	1.41000e+03	1.03279e+00	1.57500e+02
1411	1.57670e+02	1.41100e+03	1.03277e+00	1.57583e+02
1412	1.57744e+02	1.41200e+03	1.03274e+00	1.57667e+02
1413	1.57823e+02	1.41300e+03	1.03271e+00	1.57750e+02
1414	1.57904e+02	1.41400e+03	1.03267e+00	1.57833e+02
1415	1.57990e+02	1.41500e+03	1.03263e+00	1.57917e+02
1416	1.58082e+02	1.41600e+03	1.03258e+00	1.58000e+02
1417	1.58167e+02	1.41700e+03	1.03254e+00	1.58083e+02
1418	1.58249e+02	1.41800e+03	1.03250e+00	1.58167e+02
1419	1.58323e+02	1.41900e+03	1.03246e+00	1.58250e+02
1420	1.58420e+02	1.42000e+03	1.03242e+00	1.58333e+02
1421	1.58505e+02	1.42100e+03	1.03238e+00	1.58417e+02
1422	1.58589e+02	1.42200e+03	1.03235e+00	1.58500e+02
1423	1.58670e+02	1.42300e+03	1.03231e+00	1.58583e+02
1424	1.58761e+02	1.42400e+03	1.03228e+00	1.58667e+02
1425	1.58843e+02	1.42500e+03	1.03224e+00	1.58750e+02
1426	1.58924e+02	1.42600e+03	1.03221e+00	1.58833e+02
1427	1.59013e+02	1.42700e+03	1.03217e+00	1.58917e+02
1428	1.59095e+02	1.42800e+03	1.03213e+00	1.59000e+02
1429	1.59178e+02	1.42900e+03	1.03209e+00	1.59083e+02
1430	1.59273e+02	1.43000e+03	1.03205e+00	1.59167e+02
1431	1.59342e+02	1.43100e+03	1.03201e+00	1.59250e+02
1432	1.59438e+02	1.43200e+03	1.03198e+00	1.59333e+02
1433	1.59525e+02	1.43300e+03	1.03194e+00	1.59417e+02
1434	1.59601e+02	1.43400e+03	1.03191e+00	1.59500e+02
1435	1.59682e+02	1.43500e+03	1.03187e+00	1.59583e+02
1436	1.59780e+02	1.43600e+03	1.03184e+00	1.59667e+02
1437	1.59861e+02	1.43700e+03	1.03180e+00	1.59750e+02
1438	1.59934e+02	1.43800e+03	1.03177e+00	1.59833e+02
1439	1.60014e+02	1.43900e+03	1.03173e+00	1.59917e+02
1440	1.60087e+02	1.44000e+03	1.03168e+00	1.60000e+02
1441	1.60167e+02	1.44100e+03	1.03164e+00	1.60083e+02
1442	1.60259e+02	1.44200e+03	1.03159e+00	1.60167e+02
1443	1.60358e+02	1.44300e+03	1.03154e+00	1.60250e+02
1444	1.60426e+02	1.44400e+03	1.03148e+00	1.60333e+02
1445	1.60524e+02	1.44500e+03	1.03143e+00	1.60417e+02
1446	1.60607e+02	1.44600e+03	1.03137e+00	1.60500e+02
1447	1.60679e+02	1.44700e+03	1.03131e+00	1.60583e+02
1448	1.60762e+02	1.44800e+03	1.03124e+00	1.60667e+02
1449	1.60849e+02	1.44900e+03	1.03117e+00	1.60750e+02
1450	1.60938e+02	1.45000e+03	1.03109e+00	1.60833e+02
1451	1.61020e+02	1.45100e+03	1.03102e+00	1.60917e+02
1452	1.61108e+02	1.45200e+03	1.03094e+00	1.61000e+02
1453	1.61187e+02	1.45300e+03	1.03087e+00	1.61083e+02
1454	1.61269e+02	1.45400e+03	1.03079e+00	1.61167e+02
1455	1.61349e+02	1.45500e+03	1.03072e+00	1.61250e+02
1456	1.61429e+02	1.45600e+03	1.03066e+00	1.61333e+02
1457	1.61503e+02	1.45700e+03	1.03060e+00	1.61417e+02
1458	1.61588e+02	1.45800e+03	1.03053e+00	1.61500e+02
1459	1.61677e+02	1.45900e+03	1.03047e+00	1.61583e+02
1460	1.61765e+02	1.46000e+03	1.03041e+00	1.61667e+02
1461	1.61833e+02	1.46100e+03	1.03035e+00	1.61750e+02
1462	1.61926e+02	1.46200e+03	1.03029e+00	1.61833e+02
1463	1.62003e+02	1.46300e+03	1.03023e+00	1.61917e+02
1464	1.62089e+02	1.46400e+03	1.03016e+00	1.62000e+02
1465	1.62183e+02	1.46500e+03	1.03010e+00	1.62083e+02
1466	1.62255e+02	1.46600e+03	1.03005e+00	1.62167e+02
1467	1.62352e+02	1.46700e+03	1.02999e+00	1.62250e+02
1468	1.62429e+02	1.46800e+03	1.02994e+00	1.62333e+02
1469	1.62514e+02	1.46900e+03	1.02989e+00	1.62417e+02
1470	1.62600e+02	1.47000e+03	1.02984e+00	1.62500e+02
1471	1.62684e+02	1.47100e+03	1.02978e+00	1.62583e+02
1472	1.62762e+02	1.47200e+03	1.02974e+00	1.62667e+02
1473	1.62861e+02	1.47300e+03	1.02969e+00	1.62750e+02
1474	1.62933e+02	1.47400e+03	1.02964e+00	1.62833e+02
1475	1.63023e+02	1.47500e+03	1.02959e+00	1.62917e+02
1476	1.63100e+02	1.47600e+03	1.02953e+00	1.63000e+02
1477	1.63178e+02	1.47700e+03	1.02947e+00	1.63083e+02
1478	1.63258e+02	1.47800e+03	1.02941e+00	1.63167e+02
1479	1.63357e+02	1.47900e+03	1.02935e+00	1.63250e+02
1480	1.63439e+02	1.48000e+03	1.02927e+00	1.63333e+02
1481	1.63520e+02	1.48100e+03	1.02919e+00	1.63417e+02
1482	1.63591e+02	1.48200e+03	1.02911e+00	1.63500e+02
1483	1.63680e+02	1.48300e+03	1.02904e+00	1.63583e+02
1484	1.63773e+02	1.48400e+03	1.02896e+00	1.63667e+02
1485	1.63850e+02	1.48500e+03	1.02888e+00	1.63750e+02
1486	1.63934e+02	1.48600e+03	1.02881e+00	1.63833e+02
1487	1.64031e+02	1.48700e+03	1.02874e+00	1.63917e+02
1488	1.64100e+02	1.48800e+03	1.02868e+00	1.64000e+02
1489	1.64187e+02	1.48900e+03	1.02861e+00	1.64083e+02
1490	1.64272e+02	1.49000e+03	1.02853e+00	1.64167e+02
1491	1.64350e+02	1.49100e+03	1.02845e+00	1.64250e+02
1492	1.64429e+02	1.49200e+03	1.02836e+00	1.64333e+02
1493	1.64525e+02	1.49300e+03	1.02827e+00	1.64417e+02
1494	1.64599e+02	1.49400e+03	1.02818e+00	1.64500e+02
1495	1.64692e+02	1.49500e+03	1.02809e+00	1.64583e+02
1496	1.64770e+02	1.49600e+03	1.02799e+00	1.64667e+02
1497	1.64858e+02	1.49700e+03	1.02790e+00	1.64750e+02
1498	1.64933e+02	1.49800e+03	1.02782e+00	1.64833e+02
1499	1.65020e+02	1.49900e+03	1.02774e+00	1.64917e+02
1500	1.65110e+02	1.50000e+03	1.02768e+00	1.65000e+02
1501	1.65192e+02	1.50100e+03	1.02761e+00	1.65083e+02
1502	1.65268e+02	1.50200e+03	1.02754e+00	1.65167e+02
1503	1.65347e+02	1.50300e+03	1.02747e+00	1.65250e+02
1504	1.65434e+02	1.50400e+03	1.02741e+00	1.65333e+02
1505	1.65522e+02	1.50500e+03	1.02734e+00	1.65417e+02
1506	1.65609e+02	1.50600e+03	1.02727e+00	1.65500e+02
1507	1.65689e+02	1.50700e+03	1.02719e+00	1.65583e+02
1508	1.65774e+02	1.50800e+03	1.02710e+00	1.65667e+02
1509	1.65866e+02	1.50900e+03	1.02702e+00	1.65750e+02
1510	1.65949e+02	1.51000e+03	1.02693e+00	1.65833e+02
1511	1.66034e+02	1.51100e+03	1.02684e+00	1.65917e+02
1512	1.66122e+02	1.51200e+03	1.02675e+00	1.66000e+02
1513	1.66199e+02	1.51300e+03	1.02666e+00	1.66083e+02
1514	1.66297e+02	1.51400e+03	1.02658e+00	1.66167e+02
1515	1.66381e+02	1.51500e+03	1.02650e+00	1.66250e+02
1516	1.66457e+02	1.51600e+03	1.02642e+00	1.66333e+02
1517	1.66546e+02	1.51700e+03	1.02633e+00	1.66417e+02
1518	1.66635e+02	1.51800e+03	1.02625e+00	1.66500e+02
1519	1.66719e+02	1.51900e+03	1.02617e+00	1.66583e+02
1520	1.66796e+02	1.52000e+03	1.02608e+00	1.66667e+02
1521	1.66890e+02	1.52100e+03	1.02599e+00	1.66750e+02
1522	1.66967e+02	1.52200e+03	1.02591e+00	1.66833e+02
1523	1.67046e+02	1.52300e+03	1.02582e+00	1.66917e+02
1524	1.67136e+02	1.52400e+03	1.02573e+00	1.67000e+02
1525	1.67226e+02	1.52500e+03	1.02564e+00	1.67083e+02
1526	1.67306e+02	1.52600e+03	1.02555e+00	1.67167e+02
1527	1.67393e+02	1.52700e+03	1.02546e+00	1.67250e+02
1528	1.67473e+02	1.52800e+03	1.02537e+00	1.67333e+02
1529	1.67572e+02	1.52900e+03	1.02527e+00	1.67417e+02
1530	1.67652e+02	1.53000e+03	1.02518e+00	1.67500e+02
1531	1.67724e+02	1.53100e+03	1.02509e+00	1.67583e+02
1532	1.67792e+02	1.53200e+03	1.02500e+00	1.67667e+02
1533	1.67883e+02	1.53300e+03	1.02491e+00	1.67750e+02
1534	1.67975e+02	1.53400e+03	1.02483e+00	1.67833e+02
1535	1.68062e+02	1.53500e+03	1.02474e+00	1.67917e+02
1536	1.68145e+02	1.53600e+03	1.02466e+00	1.68000e+02
1537	1.68219e+02	1.53700e+03	1.02457e+00	1.68083e+02
1538	1.68311e+02	1.53800e+03	1.02447e+00	1.68167e+02
1539	1.68396e+02	1.53900e+03	1.02438e+00	1.68250e+02
1540	1.68474e+02	1.54000e+03	1.02427e+00	1.68333e+02
1541	1.68560e+02	1.54100e+03	1.02416e+00	1.68417e+02
1542	1.68632e+02	1.54200e+03	1.02405e+00	1.68500e+02
1543	1.68721e+02	1.54300e+03	1.02393e+00	1.68583e+02
1544	1.68803e+02	1.54400e+03	1.02380e+00	1.68667e+02
1545	1.68877e+02	1.54500e+03	1.02367e+00	1.68750e+02
1546	1.68978e+02	1.54600e+03	1.02355e+00	1.68833e+02
1547	1.69067e+02	1.54700e+03	1.02342e+00	1.68917e+02
1548	1.69141e+02	1.54800e+03	1.02330e+00	1.69000e+02
1549	1.69229e+02	1.54900e+03	1.02318e+00	1.69083e+02
1550	1.69318e+02	1.55000e+03	1.02306e+00	1.69167e+02
1551	1.69387e+02	1.55100e+03	1.02294e+00	1.69250e+02
1552	1.69476e+02	1.55200e+03	1.02282e+00	1.69333e+02
1553	1.69552e+02	1.55300e+03	1.02271e+00	1.69417e+02
1554	1.69644e+02	1.55400e+03	1.02259e+00	1.69500e+02
1555	1.69725e+02	1.55500e+03	1.02247e+00	1.69583e+02
1556	1.69797e+02	1.55600e+03	1.02234e+00	1.69667e+02
1557	1.69894e+02	1.55700e+03	1.02222e+00	1.69750e+02
1558	1.69973e+02	1.55800e+03	1.02209e+00	1.69833e+02
1559	1.70050e+02	1.55900e+03	1.02197e+00	1.69917e+02
1560	1.70137e+02	1.56000e+03	1.02184e+00	1.70000e+02
1561	1.70216e+02	1.56100e+03	1.02172e+00	1.70083e+02
1562	1.70308e+02	1.56200e+03	1.02160e+00	1.70167e+02
1563	1.70389e+02	1.56300e+03	1.02149e+00	1.70250e+02
1564	1.70476e+02	1.56400e+03	1.02138e+00	1.70333e+02
1565	1.70557e+02	1.56500e+03	1.02127e+00	1.70417e+02
1566	1.70646e+02	1.56600e+03	1.02116e+00	1.70500e+02
1567	1.70725e+02	1.56700e+03	1.02105e+00	1.70583e+02
1568	1.70815e+02	1.56800e+03	1.02094e+00	1.70667e+02
1569	1.70891e+02	1.56900e+03	1.02083e+00	1.70750e+02
1570	1.70987e+02	1.57000e+03	1.02071e+00	1.70833e+02
1571	1.71061e+02	1.57100e+03	1.02060e+00	1.70917e+02
1572	1.71147e+02	1.57200e+03	1.02047e+00	1.71000e+02
1573	1.71234e+02	1.57300e+03	1.02036e+00	1.71083e+02
1574	1.71311e+02	1.57400e+03	1.02024e+00	1.71167e+02
1575	1.71412e+02	1.57500e+03	1.02013e+00	1.71250e+02
1576	1.71486e+02	1.57600e+03	1.02003e+00	1.71333e+02
1577	1.71563e+02	1.57700e+03	1.01994e+00	1.71417e+02
1578	1.71647e+02	1.57800e+03	1.01984e+00	1.71500e+02
1579	1.71741e+02	1.57900e+03	1.01975e+00	1.71583e+02
1580	1.71816e+02	1.58000e+03	1.01967e+00	1.71667e+02
1581	1.71905e+02	1.58100e+03	1.01957e+00	1.71750e+02
1582	1.71994e+02	1.58200e+03	1.01947e+00	1.71833e+02
1583	1.72067e+02	1.58300e+03	1.01937e+00	1.71917e+02
1584	1.72145e+02	1.58400e+03	1.01925e+00	1.72000e+02
1585	1.72240e+02	1.58500e+03	1.01913e+00	1.72083e+02
1586	1.72329e+02	1.58600e+03	1.01901e+00	1.72167e+02
1587	1.72408e+02	1.58700e+03	1.01888e+00	1.72250e+02
1588	1.72484e+02	1.58800e+03	1.01874e+00	1.72333e+02
1589	1.72566e+02	1.58900e+03	1.01860e+00	1.72417e+02
1590	1.72641e+02	1.59000e+03	1.01846e+00	1.72500e+02
1591	1.72739e+02	1.59100e+03	1.01832e+00	1.72583e+02
1592	1.72816e+02	1.59200e+03	1.01818e+00	1.72667e+02
1593	1.72912e+02	1.59300e+03	1.01804e+00	1.72750e+02
1594	1.72990e+02	1.59400e+03	1.01790e+00	1.72833e+02
1595	1.73074e+02	1.59500e+03	1.01777e+00	1.72917e+02
1596	1.73156e+02	1.59600e+03	1.01765e+00	1.73000e+02
1597	1.73234e+02	1.59700e+03	1.01753e+00	1.73083e+02
1598	1.73309e+02	1.59800e+03	1.01741e+00	1.73167e+02
1599	1.73406e+02	1.59900e+03	1.01730e+00	1.73250e+02
1600	1.73499e+02	1.60000e+03	1.01721e+00	1.73333e+02
1601	1.73571e+02	1.60100e+03	1.01710e+00	1.73417e+02
1602	1.73660e+02	1.60200e+03	1.01700e+00	1.73500e+02
1603	1.73737e+02	1.60300e+03	1.01690e+00	1.73583e+02
1604	1.73823e+02	1.60400e+03	1.01680e+00	1.73667e+02
1605	1.73910e+02	1.60500e+03	1.01669e+00	1.73750e+02
1606	1.73985e+02	1.60600e+03	1.01658e+00	1.73833e+02
1607	1.74077e+02	1.60700e+03	1.01646e+00	1.73917e+02
1608	1.74156e+02	1.60800e+03	1.01633e+00	1.74000e+02
1609	1.74246e+02	1.60900e+03	1.01621e+00	1.74083e+02
1610	1.74319e+02	1.61000e+03	1.01608e+00	1.74167e+02
1611	1.74402e+02	1.61100e+03	1.01595e+00	1.74250e+02
1612	1.74489e+02	1.61200e+03	1.01580e+00	1.74333e+02
1613	1.74578e+02	1.61300e+03	1.01566e+00	1.74417e+02
1614	1.74661e+02	1.61400e+03	1.01552e+00	1.74500e+02
1615	1.74745e+02	1.61500e+03	1.01539e+00	1.74583e+02
1616	1.74827e+02	1.61600e+03	1.01525e+00	1.74667e+02
1617	1.74921e+02	1.61700e+03	1.01511e+00	1.74750e+02
1618	1.74992e+02	1.61800e+03	1.01498e+00	1.74833e+02
1619	1.75071e+02	1.61900e+03	1.01484e+00	1.74917e+02
1620	1.75159e+02	1.62000e+03	1.01472e+00	1.75000e+02
1621	1.75245e+02	1.62100e+03	1.01459e+00	1.75083e+02
1622	1.75323e+02	1.62200e+03	1.01447e+00	1.75167e+02
1623	1.75403e+02	1.62300e+03	1.01435e+00	1.75250e+02
1624	1.75493e+02	1.62400e+03	1.01424e+00	1.75333e+02
1625	1.75580e+02	1.62500e+03	1.01413e+00	1.75417e+02
1626	1.75658e+02	1.62600e+03	1.01403e+00	1.75500e+02
1627	1.75745e+02	1.62700e+03	1.01392e+00	1.75583e+02
1628	1.75828e+02	1.62800e+03	1.01383e+00	1.75667e+02
1629	1.75915e+02	1.62900e+03	1.01372e+00	1.75750e+02
1630	1.75995e+02	1.63000e+03	1.01362e+00	1.75833e+02
1631	1.76090e+02	1.63100e+03	1.01350e+00	1.75917e+02
1632	1.76170e+02	1.63200e+03	1.01338e+00	1.76000e+02
1633	1.76248e+02	1.63300e+03	1.01325e+00	1.76083e+02
1634	1.76329e+02	1.63400e+03	1.01313e+00	1.76167e+02
1635	1.76412e+02	1.63500e+03	1.01300e+00	1.76250e+02
1636	1.76508e+02	1.63600e+03	1.01287e+00	1.76333e+02
1637	1.76595e+02	1.63700e+03	1.01274e+00	1.76417e+02
1638	1.76670e+02	1.63800e+03	1.01262e+00	1.76500e+02
1639	1.76755e+02	1.63900e+03	1.01250e+00	1.76583e+02
1640	1.76826e+02	1.64000e+03	1.01239e+00	1.76667e+02
1641	1.76899e+02	1.64100e+03	1.01228e+00	1.76750e+02
1642	1.76995e+02	1.64200e+03	1.01218e+00	1.76833e+02
1643	1.77075e+02	1.64300e+03	1.01207e+00	1.76917e+02
1644	1.77170e+02	1.64400e+03	1.01198e+00	1.77000e+02
1645	1.77249e+02	1.64500e+03	1.01188e+00	1.77083e+02
1646	1.77330e+02	1.64600e+03	1.01178e+00	1.77167e+02
1647	1.77415e+02	1.64700e+03	1.01168e+00	1.77250e+02
1648	1.77499e+02	1.64800e+03	1.01159e+00	1.77333e+02
1649	1.77581e+02	1.64900e+03	1.01151e+00	1.77417e+02
1650	1.77662e+02	1.65000e+03	1.01142e+00	1.77500e+02
1651	1.77745e+02	1.65100e+03	1.01133e+00	1.77583e+02
1652	1.77835e+02	1.65200e+03	1.01125e+00	1.77667e+02
1653	1.77919e+02	1.65300e+03	1.01116e+00	1.77750e+02
1654	1.77994e+02	1.65400e+03	1.01107e+00	1.77833e+02
1655	1.78089e+02	1.65500e+03	1.01098e+00	1.77917e+02
1656	1.78169e+02	1.65600e+03	1.01087e+00	1.78000e+02
1657	1.78243e+02	1.65700e+03	1.01076e+00	1.78083e+02
1658	1.78331e+02	1.65800e+03	1.01065e+00	1.78167e+02
1659	1.78405e+02	1.65900e+03	1.01054e+00	1.78250e+02
1660	1.78498e+02	1.66000e+03	1.01041e+00	1.78333e+02
1661	1.78585e+02	1.66100e+03	1.01029e+00	1.78417e+02
1662	1.78664e+02	1.66200e+03	1.01017e+00	1.78500e+02
1663	1.78745e+02	1.66300e+03	1.01005e+00	1.78583e+02
1664	1.78838e+02	1.66400e+03	1.00992e+00	1.78667e+02
1665	1.78923e+02	1.66500e+03	1.00980e+00	1.78750e+02
1666	1.79012e+02	1.66600e+03	1.00968e+00	1.78833e+02
1667	1.79097e+02	1.66700e+03	1.00956e+00	1.78917e+02
1668	1.79175e+02	1.66800e+03	1.00945e+00	1.79000e+02
1669	1.79263e+02	1.66900e+03	1.00933e+00	1.79083e+02
1670	1.79349e+02	1.67000e+03	1.00922e+00	1.79167e+02
1671	1.79411e+02	1.67100e+03	1.00910e+00	1.79250e+02
1672	1.79505e+02	1.67200e+03	1.00900e+00	1.79333e+02
1673	1.79585e+02	1.67300e+03	1.00890e+00	1.79417e+02
1674	1.79673e+02	1.67400e+03	1.00880e+00	1.79500e+02
1675	1.79752e+02	1.67500e+03	1.00870e+00	1.79583e+02
1676	1.79841e+02	1.67600e+03	1.00861e+00	1.79667e+02
1677	1.79925e+02	1.67700e+03	1.00851e+00	1.79750e+02
1678	1.80009e+02	1.67800e+03	1.00842e+00	1.79833e+02
1679	1.80101e+02	1.67900e+03	1.00833e+00	1.79917e+02
1680	1.80176e+02	1.68000e+03	1.00823e+00	1.80000e+02
1681	1.80252e+02	1.68100e+03	1.00814e+00	1.80083e+02
1682	1.80344e+02	1.68200e+03	1.00805e+00	1.80167e+02
1683	1.80431e+02	1.68300e+03	1.00796e+00	1.80250e+02
1684	1.80506e+02	1.68400e+03	1.00787e+00	1.80333e+02
1685	1.80592e+02	1.68500e+03	1.00779e+00	1.80417e+02
1686	1.80680e+02	1.68600e+03	1.00770e+00	1.80500e+02
1687	1.80754e+02	1.68700e+03	1.00761e+00	1.80583e+02
1688	1.80846e+02	1.68800e+03	1.00753e+00	1.80667e+02
1689	1.80931e+02	1.68900e+03	1.00744e+00	1.80750e+02
1690	1.81013e+02	1.69000e+03	1.00735e+00	1.80833e+02
1691	1.81098e+02	1.69100e+03	1.00726e+00	1.80917e+02
1692	1.81188e+02	1.69200e+03	1.00717e+00	1.81000e+02
1693	1.81251e+02	1.69300e+03	1.00707e+00	1.81083e+02
1694	1.81348e+02	1.69400e+03	1.00698e+00	1.81167e+02
1695	1.81432e+02	1.69500e+03	1.00688e+00	1.81250e+02
1696	1.81515e+02	1.69600e+03	1.00678e+00	1.81333e+02
1697	1.81591e+02	1.69700e+03	1.00668e+00	1.81417e+02
1698	1.81675e+02	1.69800e+03	1.00659e+00	1.81500e+02
1699	1.81765e+02	1.69900e+03	1.00650e+00	1.81583e+02
1700	1.81840e+02	1.70000e+03	1.00641e+00	1.81667e+02
1701	1.81930e+02	1.70100e+03	1.00632e+00	1.81750e+02
1702	1.82012e+02	1.70200e+03	1.00623e+00	1.81833e+02
1703	1.82093e+02	1.70300e+03	1.00614e+00	1.81917e+02
1704	1.82181e+02	1.70400e+03	1.00605e+00	1.82000e+02
1705	1.82265e+02	1.70500e+03	1.00597e+00	1.82083e+02
1706	1.82341e+02	1.70600e+03	1.00589e+00	1.82167e+02
1707	1.82427e+02	1.70700e+03	1.00581e+00	1.82250e+02
1708	1.82517e+02	1.70800e+03	1.00573e+00	1.82333e+02
1709	1.82591e+02	1.70900e+03	1.00566e+00	1.82417e+02
1710	1.82678e+02	1.71000e+03	1.00558e+00	1.82500e+02
1711	1.82763e+02	1.71100e+03	1.00551e+00	1.82583e+02
1712	1.82842e+02	1.71200e+03	1.00543e+00	1.82667e+02
1713	1.82929e+02	1.71300e+03	1.00534e+00	1.82750e+02
1714	1.83014e+02	1.71400e+03	1.00526e+00	1.82833e+02
1715	1.83092e+02	1.71500e+03	1.00517e+00	1.82917e+02
1716	1.83179e+02	1.71600e+03	1.00508e+00	1.83000e+02
1717	1.83261e+02	1.71700e+03	1.00500e+00	1.83083e+02
1718	1.83353e+02	1.71800e+03	1.00491e+00	1.83167e+02
1719	1.83436e+02	1.71900e+03	1.00483e+00	1.83250e+02
1720	1.83516e+02	1.72000e+03	1.00476e+00	1.83333e+02
1721	1.83593e+02	1.72100e+03	1.00469e+00	1.83417e+02
1722	1.83675e+02	1.72200e+03	1.00462e+00	1.83500e+02
1723	1.83766e+02	1.72300e+03	1.00455e+00	1.83583e+02
1724	1.83850e+02	1.72400e+03	1.00449e+00	1.83667e+02
1725	1.83934e+02	1.72500e+03	1.00442e+00	1.83750e+02
1726	1.84015e+02	1.72600e+03	1.00436e+00	1.83833e+02
1727	1.84107e+02	1.72700e+03	1.00430e+00	1.83917e+02
1728	1.84185e+02	1.72800e+03	1.00425e+00	1.84000e+02
1729	1.84270e+02	1.72900e+03	1.00420e+00	1.84083e+02
1730	1.84356e+02	1.73000e+03	1.00414e+00	1.84167e+02
1731	1.84433e+02	1.73100e+03	1.00409e+00	1.84250e+02
1732	1.84517e+02	1.73200e+03	1.00403e+00	1.84333e+02
1733	1.84595e+02	1.73300e+03	1.00397e+00	1.84417e+02
1734	1.84689e+02	1.73400e+03	1.00390e+00	1.84500e+02
1735	1.84768e+02	1.73500e+03	1.00384e+00	1.84583e+02
1736	1.84856e+02	1.73600e+03	1.00377e+00	1.84667e+02
1737	1.84945e+02	1.73700e+03	1.00371e+00	1.84750e+02
1738	1.85022e+02	1.73800e+03	1.00364e+00	1.84833e+02
1739	1.85107e+02	1.73900e+03	1.00357e+00	1.84917e+02
1740	1.85185e+02	1.74000e+03	1.00351e+00	1.85000e+02
1741	1.85277e+02	1.74100e+03	1.00346e+00	1.85083e+02
1742	1.85366e+02	1.74200e+03	1.00340e+00	1.85167e+02
1743	1.85448e+02	1.74300e+03	1.00334e+00	1.85250e+02
1744	1.85515e+02	1.74400e+03	1.00329e+00	1.85333e+02
1745	1.85605e+02	1.74500e+03	1.00323e+00	1.85417e+02
1746	1.85686e+02	1.74600e+03	1.00317e+00	1.85500e+02
1747	1.85768e+02	1.74700e+03	1.00311e+00	1.85583e+02
1748	1.85855e+02	1.74800e+03	1.00304e+00	1.85667e+02
1749	1.85946e+02	1.74900e+03	1.00298e+00	1.85750e+02
1750	1.86030e+02	1.75000e+03	1.00293e+00	1.85833e+02
1751	1.86107e+02	1.75100e+03	1.00287e+00	1.85917e+02
1752	1.86190e+02	1.75200e+03	1.00282e+00	1.86000e+02
1753	1.86275e+02	1.75300e+03	1.00276e+00	1.86083e+02
1754	1.86354e+02	1.75400e+03	1.00271e+00	1.86167e+02
1755	1.86453e+02	1.75500e+03	1.00265e+00	1.86250e+02
1756	1.86533e+02	1.75600e+03	1.00260e+00	1.86333e+02
1757	1.86614e+02	1.75700e+03	1.00254e+00	1.86417e+02
1758	1.86701e+02	1.75800e+03	1.00248e+00	1.86500e+02
1759	1.86776e+02	1.75900e+03	1.00243e+00	1.86583e+02
1760	1.86856e+02	1.76000e+03	1.00238e+00	1.86667e+02
1761	1.86934e+02	1.76100e+03	1.00232e+00	1.86750e+02
1762	1.87025e+02	1.76200e+03	1.00227e+00	1.86833e+02
1763	1.87114e+02	1.76300e+03	1.00223e+00	1.86917e+02
1764	1.87190e+02	1.76400e+03	1.00218e+00	1.87000e+02
1765	1.87279e+02	1.76500e+03	1.00213e+00	1.87083e+02
1766	1.87370e+02	1.76600e+03	1.00208e+00	1.87167e+02
1767	1.87448e+02	1.76700e+03	1.00203e+00	1.87250e+02
1768	1.87524e+02	1.76800e+03	1.00198e+00	1.87333e+02
1769	1.87623e+02	1.76900e+03	1.00193e+00	1.87417e+02
1770	1.87700e+02	1.77000e+03	1.00188e+00	1.87500e+02
1771	1.87779e+02	1.77100e+03	1.00184e+00	1.87583e+02
1772	1.87865e+02	1.77200e+03	1.00180e+00	1.87667e+02
1773	1.87949e+02	1.77300e+03	1.00176e+00	1.87750e+02
1774	1.88028e+02	1.77400e+03	1.00172e+00	1.87833e+02
1775	1.88113e+02	1.77500e+03	1.00167e+00	1.87917e+02
1776	1.88207e+02	1.77600e+03	1.00163e+00	1.88000e+02
1777	1.88284e+02	1.77700e+03	1.00159e+00	1.88083e+02
1778	1.88370e+02	1.77800e+03	1.00155e+00	1.88167e+02
1779	1.88446e+02	1.77900e+03	1.00151e+00	1.88250e+02
1780	1.88531e+02	1.78000e+03	1.00147e+00	1.88333e+02
1781	1.88623e+02	1.78100e+03	1.00143e+00	1.88417e+02
1782	1.88701e+02	1.78200e+03	1.00139e+00	1.88500e+02
1783	1.88786e+02	1.78300e+03	1.00136e+00	1.88583e+02
1784	1.88871e+02	1.78400e+03	1.00132e+00	1.88667e+02
1785	1.88957e+02	1.78500e+03	1.00128e+00	1.88750e+02
1786	1.89030e+02	1.78600e+03	1.00125e+00	1.88833e+02
1787	1.89128e+02	1.78700e+03	1.00121e+00	1.88917e+02
1788	1.89212e+02	1.78800e+03	1.00118e+00	1.89000e+02
1789	1.89292e+02	1.78900e+03	1.00114e+00	1.89083e+02
1790	1.89383e+02	1.79000e+03	1.00110e+00	1.89167e+02
1791	1.89452e+02	1.79100e+03	1.00106e+00	1.89250e+02
1792	1.89540e+02	1.79200e+03	1.00102e+00	1.89333e+02
1793	1.89621e+02	1.79300e+03	1.00098e+00	1.89417e+02
1794	1.89699e+02	1.79400e+03	1.00095e+00	1.89500e+02
1795	1.89781e+02	1.79500e+03	1.00091e+00	1.89583e+02
1796	1.89876e+02	1.79600e+03	1.00089e+00	1.89667e+02
1797	1.89975e+02	1.79700e+03	1.00087e+00	1.89750e+02
1798	1.90038e+02	1.79800e+03	1.00085e+00	1.89833e+02
1799	1.90122e+02	1.79900e+03	1.00084e+00	1.89917e+02
1800	1.90211e+02	1.80000e+03	1.00084e+00	1.90000e+02
1801	1.90291e+02	1.80100e+03	1.00083e+00	1.90083e+02
1802	1.90367e+02	1.80200e+03	1.00082e+00	1.90167e+02
1803	1.90449e+02	1.80300e+03	1.00080e+00	1.90250e+02
1804	1.90530e+02	1.80400e+03	1.00077e+00	1.90333e+02
1805	1.90620e+02	1.80500e+03	1.00075e+00	1.90417e+02
1806	1.90700e+02	1.80600e+03	1.00072e+00	1.90500e+02
1807	1.90787e+02	1.80700e+03	1.00069e+00	1.90583e+02
1808	1.90882e+02	1.80800e+03	1.00066e+00	1.90667e+02
1809	1.90955e+02	1.80900e+03	1.00064e+00	1.90750e+02
1810	1.91036e+02	1.81000e+03	1.00062e+00	1.90833e+02
1811	1.91120e+02	1.81100e+03	1.00059e+00	1.90917e+02
1812	1.91206e+02	1.81200e+03	1.00059e+00	1.91000e+02
1813	1.91287e+02	1.81300e+03	1.00057e+00	1.91083e+02
1814	1.91369e+02	1.81400e+03	1.00055e+00	1.91167e+02
1815	1.91458e+02	1.81500e+03	1.00053e+00	1.91250e+02
1816	1.91536e+02	1.81600e+03	1.00050e+00	1.91333e+02
1817	1.91623e+02	1.81700e+03	1.00048e+00	1.91417e+02
1818	1.91698e+02	1.81800e+03	1.00046e+00	1.91500e+02
1819	1.91798e+02	1.81900e+03	1.00043e+00	1.91583e+02
1820	1.91867e+02	1.82000e+03	1.00040e+00	1.91667e+02
1821	1.91954e+02	1.82100e+03	1.00037e+00	1.91750e+02
1822	1.92031e+02	1.82200e+03	1.00034e+00	1.91833e+02
1823	1.92118e+02	1.82300e+03	1.00031e+00	1.91917e+02
1824	1.92207e+02	1.82400e+03	1.00027e+00	1.92000e+02
1825	1.92286e+02	1.82500e+03	1.00024e+00	1.92083e+02
1826	1.92363e+02	1.82600e+03	1.00020e+00	1.92167e+02
1827	1.92454e+02	1.82700e+03	1.00017e+00	1.92250e+02
1828	1.92535e+02	1.82800e+03	1.00014e+00	1.92333e+02
1829	1.92633e+02	1.82900e+03	1.00010e+00	1.92417e+02
1830	1.92703e+02	1.83000e+03	1.00007e+00	1.92500e+02
1831	1.92793e+02	1.83100e+03	1.00004e+00	1.92583e+02
1832	1.92883e+02	1.83200e+03	1.00002e+00	1.92667e+02
1833	1.92958e+02	1.83300e+03	1.00000e+00	1.92750e+02
1834	1.93046e+02	1.83400e+03	9.99984e-01	1.92833e+02
1835	1.93135e+02	1.83500e+03	9.99968e-01	1.92917e+02
