Repository: FireDynamics/FireSciPy

Experimental data from TGA experiments.
Sample material is powdered black cast poly methyl methacrylate (PMMA).
The experiments were conducted with a Mettler Toledo TGA/DSC 3+.
Various constant heating rate were used to conduct the TGA experimensts.
The full data with different sample masses and sample configurations
can be found here:
Armbrust, F., Zehfuß, J., Riese, O., 2025. Thermogravimetric And Microscale Calorimeter Data on Cast PMMA.
https://doi.org/10.24355/dbbs.084-202504170956-0

The data set was used for the following manuscript:
Armbrust, F., Hehnen, T., Zehfuß, J., Riese, O., Arnold, L., 2025.

File: docs/tutorials/pyrolysis/data/tga_dynamic_n2_dyn5_powder_1mg_r2.txt (part 1 of 9)
index	ts	t	weight	tr
[#]	[°C]	[s]	[mg]	[°C]
1083	1.30283e+02	1.08300e+03	1.03931e+00	1.30250e+02
1084	1.30377e+02	1.08400e+03	1.03928e+00	1.30333e+02
1085	1.30445e+02	1.08500e+03	1.03926e+00	1.30417e+02
1086	1.30538e+02	1.08600e+03	1.03923e+00	1.30500e+02
1087	1.30634e+02	1.08700e+03	1.03921e+00	1.30583e+02
1088	1.30717e+02	1.08800e+03	1.03919e+00	1.30667e+02
1089	1.30788e+02	1.08900e+03	1.03917e+00	1.30750e+02
1090	1.30871e+02	1.09000e+03	1.03916e+00	1.30833e+02
1091	1.30958e+02	1.09100e+03	1.03914e+00	1.30917e+02
1092	1.31046e+02	1.09200e+03	1.03914e+00	1.31000e+02
1093	1.31127e+02	1.09300e+03	1.03914e+00	1.31083e+02
1094	1.31212e+02	1.09400e+03	1.03913e+00	1.31167e+02
1095	1.31293e+02	1.09500e+03	1.03913e+00	1.31250e+02
1096	1.31375e+02	1.09600e+03	1.03913e+00	1.31333e+02
1097	1.31452e+02	1.09700e+03	1.03912e+00	1.31417e+02
1098	1.31529e+02	1.09800e+03	1.03912e+00	1.31500e+02
1099	1.31630e+02	1.09900e+03	1.03910e+00	1.31583e+02
1100	1.31710e+02	1.10000e+03	1.03909e+00	1.31667e+02
1101	1.31794e+02	1.10100e+03	1.03908e+00	1.31750e+02
1102	1.31878e+02	1.10200e+03	1.03906e+00	1.31833e+02
1103	1.31962e+02	1.10300e+03	1.03904e+00	1.31917e+02
1104	1.32045e+02	1.10400e+03	1.03902e+00	1.32000e+02
1105	1.32137e+02	1.10500e+03	1.03899e+00	1.32083e+02
1106	1.32222e+02	1.10600e+03	1.03897e+00	1.32167e+02
1107	1.32293e+02	1.10700e+03	1.03895e+00	1.32250e+02
1108	1.32370e+02	1.10800e+03	1.03893e+00	1.32333e+02
1109	1.32463e+02	1.10900e+03	1.03892e+00	1.32417e+02
1110	1.32538e+02	1.11000e+03	1.03891e+00	1.32500e+02
1111	1.32627e+02	1.11100e+03	1.03891e+00	1.32583e+02
1112	1.32709e+02	1.11200e+03	1.03892e+00	1.32667e+02
1113	1.32793e+02	1.11300e+03	1.03892e+00	1.32750e+02
1114	1.32879e+02	1.11400e+03	1.03893e+00	1.32833e+02
1115	1.32967e+02	1.11500e+03	1.03893e+00	1.32917e+02
1116	1.33048e+02	1.11600e+03	1.03894e+00	1.33000e+02
1117	1.33129e+02	1.11700e+03	1.03894e+00	1.33083e+02
1118	1.33194e+02	1.11800e+03	1.03893e+00	1.33167e+02
1119	1.33292e+02	1.11900e+03	1.03893e+00	1.33250e+02
1120	1.33373e+02	1.12000e+03	1.03891e+00	1.33333e+02
1121	1.33454e+02	1.12100e+03	1.03891e+00	1.33417e+02
1122	1.33533e+02	1.12200e+03	1.03890e+00	1.33500e+02
1123	1.33610e+02	1.12300e+03	1.03890e+00	1.33583e+02
1124	1.33709e+02	1.12400e+03	1.03891e+00	1.33667e+02
1125	1.33789e+02	1.12500e+03	1.03891e+00	1.33750e+02
1126	1.33875e+02	1.12600e+03	1.03890e+00	1.33833e+02
1127	1.33960e+02	1.12700e+03	1.03890e+00	1.33917e+02
1128	1.34040e+02	1.12800e+03	1.03889e+00	1.34000e+02
1129	1.34128e+02	1.12900e+03	1.03887e+00	1.34083e+02
1130	1.34208e+02	1.13000e+03	1.03886e+00	1.34167e+02
1131	1.34295e+02	1.13100e+03	1.03884e+00	1.34250e+02
1132	1.34378e+02	1.13200e+03	1.03882e+00	1.34333e+02
1133	1.34460e+02	1.13300e+03	1.03881e+00	1.34417e+02
1134	1.34539e+02	1.13400e+03	1.03879e+00	1.34500e+02
1135	1.34622e+02	1.13500e+03	1.03878e+00	1.34583e+02
1136	1.34715e+02	1.13600e+03	1.03878e+00	1.34667e+02
1137	1.34802e+02	1.13700e+03	1.03879e+00	1.34750e+02
1138	1.34883e+02	1.13800e+03	1.03879e+00	1.34833e+02
1139	1.34968e+02	1.13900e+03	1.03879e+00	1.34917e+02
1140	1.35048e+02	1.14000e+03	1.03880e+00	1.35000e+02
1141	1.35128e+02	1.14100e+03	1.03879e+00	1.35083e+02
1142	1.35214e+02	1.14200e+03	1.03879e+00	1.35167e+02
1143	1.35303e+02	1.14300e+03	1.03878e+00	1.35250e+02
1144	1.35373e+02	1.14400e+03	1.03876e+00	1.35333e+02
1145	1.35460e+02	1.14500e+03	1.03874e+00	1.35417e+02
1146	1.35543e+02	1.14600e+03	1.03873e+00	1.35500e+02
1147	1.35634e+02	1.14700e+03	1.03873e+00	1.35583e+02
1148	1.35720e+02	1.14800e+03	1.03873e+00	1.35667e+02
1149	1.35810e+02	1.14900e+03	1.03872e+00	1.35750e+02
1150	1.35890e+02	1.15000e+03	1.03871e+00	1.35833e+02
1151	1.35966e+02	1.15100e+03	1.03870e+00	1.35917e+02
1152	1.36053e+02	1.15200e+03	1.03868e+00	1.36000e+02
1153	1.36128e+02	1.15300e+03	1.03866e+00	1.36083e+02
1154	1.36215e+02	1.15400e+03	1.03863e+00	1.36167e+02
1155	1.36298e+02	1.15500e+03	1.03861e+00	1.36250e+02
1156	1.36382e+02	1.15600e+03	1.03859e+00	1.36333e+02
1157	1.36464e+02	1.15700e+03	1.03857e+00	1.36417e+02
1158	1.36542e+02	1.15800e+03	1.03855e+00	1.36500e+02
1159	1.36638e+02	1.15900e+03	1.03854e+00	1.36583e+02
1160	1.36718e+02	1.16000e+03	1.03853e+00	1.36667e+02
1161	1.36798e+02	1.16100e+03	1.03852e+00	1.36750e+02
1162	1.36877e+02	1.16200e+03	1.03850e+00	1.36833e+02
1163	1.36961e+02	1.16300e+03	1.03849e+00	1.36917e+02
1164	1.37039e+02	1.16400e+03	1.03847e+00	1.37000e+02
1165	1.37139e+02	1.16500e+03	1.03846e+00	1.37083e+02
1166	1.37214e+02	1.16600e+03	1.03846e+00	1.37167e+02
1167	1.37304e+02	1.16700e+03	1.03845e+00	1.37250e+02
1168	1.37385e+02	1.16800e+03	1.03845e+00	1.37333e+02
1169	1.37476e+02	1.16900e+03	1.03845e+00	1.37417e+02
1170	1.37543e+02	1.17000e+03	1.03845e+00	1.37500e+02
1171	1.37629e+02	1.17100e+03	1.03846e+00	1.37583e+02
1172	1.37724e+02	1.17200e+03	1.03847e+00	1.37667e+02
1173	1.37806e+02	1.17300e+03	1.03847e+00	1.37750e+02
1174	1.37883e+02	1.17400e+03	1.03848e+00	1.37833e+02
1175	1.37964e+02	1.17500e+03	1.03849e+00	1.37917e+02
1176	1.38048e+02	1.17600e+03	1.03850e+00	1.38000e+02
1177	1.38140e+02	1.17700e+03	1.03851e+00	1.38083e+02
1178	1.38217e+02	1.17800e+03	1.03852e+00	1.38167e+02
1179	1.38304e+02	1.17900e+03	1.03852e+00	1.38250e+02
1180	1.38385e+02	1.18000e+03	1.03851e+00	1.38333e+02
1181	1.38473e+02	1.18100e+03	1.03849e+00	1.38417e+02
1182	1.38557e+02	1.18200e+03	1.03848e+00	1.38500e+02
1183	1.38647e+02	1.18300e+03	1.03846e+00	1.38583e+02
1184	1.38720e+02	1.18400e+03	1.03842e+00	1.38667e+02
1185	1.38791e+02	1.18500e+03	1.03840e+00	1.38750e+02
1186	1.38875e+02	1.18600e+03	1.03837e+00	1.38833e+02
1187	1.38981e+02	1.18700e+03	1.03834e+00	1.38917e+02
1188	1.39057e+02	1.18800e+03	1.03832e+00	1.39000e+02
1189	1.39140e+02	1.18900e+03	1.03829e+00	1.39083e+02
1190	1.39219e+02	1.19000e+03	1.03827e+00	1.39167e+02
1191	1.39294e+02	1.19100e+03	1.03825e+00	1.39250e+02
1192	1.39391e+02	1.19200e+03	1.03824e+00	1.39333e+02
1193	1.39468e+02	1.19300e+03	1.03822e+00	1.39417e+02
1194	1.39542e+02	1.19400e+03	1.03820e+00	1.39500e+02
1195	1.39632e+02	1.19500e+03	1.03818e+00	1.39583e+02
1196	1.39719e+02	1.19600e+03	1.03815e+00	1.39667e+02
1197	1.39799e+02	1.19700e+03	1.03812e+00	1.39750e+02
1198	1.39884e+02	1.19800e+03	1.03809e+00	1.39833e+02
1199	1.39965e+02	1.19900e+03	1.03806e+00	1.39917e+02
1200	1.40053e+02	1.20000e+03	1.03802e+00	1.40000e+02
1201	1.40123e+02	1.20100e+03	1.03799e+00	1.40083e+02
1202	1.40223e+02	1.20200e+03	1.03797e+00	1.40167e+02
1203	1.40297e+02	1.20300e+03	1.03795e+00	1.40250e+02
1204	1.40389e+02	1.20400e+03	1.03795e+00	1.40333e+02
1205	1.40471e+02	1.20500e+03	1.03794e+00	1.40417e+02
1206	1.40559e+02	1.20600e+03	1.03794e+00	1.40500e+02
1207	1.40636e+02	1.20700e+03	1.03794e+00	1.40583e+02
1208	1.40725e+02	1.20800e+03	1.03795e+00	1.40667e+02
1209	1.40816e+02	1.20900e+03	1.03795e+00	1.40750e+02
1210	1.40884e+02	1.21000e+03	1.03795e+00	1.40833e+02
1211	1.40970e+02	1.21100e+03	1.03795e+00	1.40917e+02
1212	1.41062e+02	1.21200e+03	1.03794e+00	1.41000e+02
1213	1.41142e+02	1.21300e+03	1.03794e+00	1.41083e+02
1214	1.41219e+02	1.21400e+03	1.03792e+00	1.41167e+02
1215	1.41304e+02	1.21500e+03	1.03791e+00	1.41250e+02
1216	1.41390e+02	1.21600e+03	1.03788e+00	1.41333e+02
1217	1.41469e+02	1.21700e+03	1.03786e+00	1.41417e+02
1218	1.41562e+02	1.21800e+03	1.03784e+00	1.41500e+02
1219	1.41646e+02	1.21900e+03	1.03782e+00	1.41583e+02
1220	1.41719e+02	1.22000e+03	1.03780e+00	1.41667e+02
1221	1.41798e+02	1.22100e+03	1.03777e+00	1.41750e+02
1222	1.41891e+02	1.22200e+03	1.03775e+00	1.41833e+02
1223	1.41972e+02	1.22300e+03	1.03772e+00	1.41917e+02
1224	1.42051e+02	1.22400e+03	1.03769e+00	1.42000e+02
1225	1.42137e+02	1.22500e+03	1.03766e+00	1.42083e+02
1226	1.42216e+02	1.22600e+03	1.03763e+00	1.42167e+02
1227	1.42292e+02	1.22700e+03	1.03760e+00	1.42250e+02
1228	1.42379e+02	1.22800e+03	1.03757e+00	1.42333e+02
1229	1.42464e+02	1.22900e+03	1.03754e+00	1.42417e+02
1230	1.42545e+02	1.23000e+03	1.03752e+00	1.42500e+02
1231	1.42632e+02	1.23100e+03	1.03751e+00	1.42583e+02
1232	1.42724e+02	1.23200e+03	1.03751e+00	1.42667e+02
1233	1.42810e+02	1.23300e+03	1.03750e+00	1.42750e+02
1234	1.42888e+02	1.23400e+03	1.03750e+00	1.42833e+02
1235	1.42975e+02	1.23500e+03	1.03750e+00	1.42917e+02
1236	1.43058e+02	1.23600e+03	1.03750e+00	1.43000e+02
1237	1.43141e+02	1.23700e+03	1.03750e+00	1.43083e+02
1238	1.43228e+02	1.23800e+03	1.03750e+00	1.43167e+02
1239	1.43306e+02	1.23900e+03	1.03750e+00	1.43250e+02
1240	1.43395e+02	1.24000e+03	1.03749e+00	1.43333e+02
1241	1.43472e+02	1.24100e+03	1.03749e+00	1.43417e+02
1242	1.43558e+02	1.24200e+03	1.03749e+00	1.43500e+02
1243	1.43644e+02	1.24300e+03	1.03748e+00	1.43583e+02
1244	1.43725e+02	1.24400e+03	1.03747e+00	1.43667e+02
1245	1.43799e+02	1.24500e+03	1.03746e+00	1.43750e+02
1246	1.43880e+02	1.24600e+03	1.03745e+00	1.43833e+02
1247	1.43979e+02	1.24700e+03	1.03743e+00	1.43917e+02
1248	1.44068e+02	1.24800e+03	1.03741e+00	1.44000e+02
1249	1.44145e+02	1.24900e+03	1.03739e+00	1.44083e+02
1250	1.44225e+02	1.25000e+03	1.03737e+00	1.44167e+02
1251	1.44306e+02	1.25100e+03	1.03735e+00	1.44250e+02
1252	1.44389e+02	1.25200e+03	1.03733e+00	1.44333e+02
1253	1.44465e+02	1.25300e+03	1.03731e+00	1.44417e+02
1254	1.44561e+02	1.25400e+03	1.03729e+00	1.44500e+02
1255	1.44630e+02	1.25500e+03	1.03726e+00	1.44583e+02
1256	1.44721e+02	1.25600e+03	1.03724e+00	1.44667e+02
1257	1.44809e+02	1.25700e+03	1.03722e+00	1.44750e+02
1258	1.44883e+02	1.25800e+03	1.03719e+00	1.44833e+02
1259	1.44984e+02	1.25900e+03	1.03717e+00	1.44917e+02
1260	1.45051e+02	1.26000e+03	1.03714e+00	1.45000e+02
1261	1.45145e+02	1.26100e+03	1.03712e+00	1.45083e+02
1262	1.45222e+02	1.26200e+03	1.03709e+00	1.45167e+02
1263	1.45300e+02	1.26300e+03	1.03706e+00	1.45250e+02
1264	1.45385e+02	1.26400e+03	1.03703e+00	1.45333e+02
1265	1.45484e+02	1.26500e+03	1.03701e+00	1.45417e+02
1266	1.45552e+02	1.26600e+03	1.03698e+00	1.45500e+02
1267	1.45638e+02	1.26700e+03	1.03695e+00	1.45583e+02
1268	1.45734e+02	1.26800e+03	1.03692e+00	1.45667e+02
1269	1.45804e+02	1.26900e+03	1.03689e+00	1.45750e+02
1270	1.45884e+02	1.27000e+03	1.03687e+00	1.45833e+02
1271	1.45968e+02	1.27100e+03	1.03684e+00	1.45917e+02
1272	1.46064e+02	1.27200e+03	1.03681e+00	1.46000e+02
1273	1.46141e+02	1.27300e+03	1.03678e+00	1.46083e+02
1274	1.46225e+02	1.27400e+03	1.03675e+00	1.46167e+02
1275	1.46317e+02	1.27500e+03	1.03672e+00	1.46250e+02
1276	1.46396e+02	1.27600e+03	1.03669e+00	1.46333e+02
1277	1.46482e+02	1.27700e+03	1.03666e+00	1.46417e+02
1278	1.46567e+02	1.27800e+03	1.03663e+00	1.46500e+02
1279	1.46653e+02	1.27900e+03	1.03660e+00	1.46583e+02
1280	1.46724e+02	1.28000e+03	1.03658e+00	1.46667e+02
1281	1.46807e+02	1.28100e+03	1.03656e+00	1.46750e+02
1282	1.46893e+02	1.28200e+03	1.03654e+00	1.46833e+02
1283	1.46972e+02	1.28300e+03	1.03652e+00	1.46917e+02
1284	1.47059e+02	1.28400e+03	1.03650e+00	1.47000e+02
1285	1.47154e+02	1.28500e+03	1.03648e+00	1.47083e+02
1286	1.47227e+02	1.28600e+03	1.03646e+00	1.47167e+02
1287	1.47312e+02	1.28700e+03	1.03643e+00	1.47250e+02
1288	1.47397e+02	1.28800e+03	1.03641e+00	1.47333e+02
1289	1.47481e+02	1.28900e+03	1.03638e+00	1.47417e+02
1290	1.47582e+02	1.29000e+03	1.03637e+00	1.47500e+02
1291	1.47651e+02	1.29100e+03	1.03636e+00	1.47583e+02
1292	1.47730e+02	1.29200e+03	1.03636e+00	1.47667e+02
1293	1.47808e+02	1.29300e+03	1.03635e+00	1.47750e+02
1294	1.47896e+02	1.29400e+03	1.03635e+00	1.47833e+02
1295	1.47974e+02	1.29500e+03	1.03634e+00	1.47917e+02
1296	1.48053e+02	1.29600e+03	1.03634e+00	1.48000e+02
1297	1.48143e+02	1.29700e+03	1.03633e+00	1.48083e+02
1298	1.48229e+02	1.29800e+03	1.03631e+00	1.48167e+02
1299	1.48306e+02	1.29900e+03	1.03629e+00	1.48250e+02
1300	1.48396e+02	1.30000e+03	1.03626e+00	1.48333e+02
1301	1.48476e+02	1.30100e+03	1.03623e+00	1.48417e+02
1302	1.48558e+02	1.30200e+03	1.03620e+00	1.48500e+02
1303	1.48649e+02	1.30300e+03	1.03618e+00	1.48583e+02
1304	1.48728e+02	1.30400e+03	1.03615e+00	1.48667e+02
1305	1.48812e+02	1.30500e+03	1.03613e+00	1.48750e+02
1306	1.48889e+02	1.30600e+03	1.03611e+00	1.48833e+02
1307	1.48980e+02	1.30700e+03	1.03610e+00	1.48917e+02
1308	1.49058e+02	1.30800e+03	1.03608e+00	1.49000e+02
1309	1.49144e+02	1.30900e+03	1.03607e+00	1.49083e+02
1310	1.49222e+02	1.31000e+03	1.03605e+00	1.49167e+02
1311	1.49314e+02	1.31100e+03	1.03604e+00	1.49250e+02
1312	1.49395e+02	1.31200e+03	1.03602e+00	1.49333e+02
1313	1.49479e+02	1.31300e+03	1.03601e+00	1.49417e+02
1314	1.49567e+02	1.31400e+03	1.03599e+00	1.49500e+02
1315	1.49649e+02	1.31500e+03	1.03598e+00	1.49583e+02
1316	1.49731e+02	1.31600e+03	1.03597e+00	1.49667e+02
1317	1.49825e+02	1.31700e+03	1.03595e+00	1.49750e+02
1318	1.49902e+02	1.31800e+03	1.03594e+00	1.49833e+02
1319	1.49992e+02	1.31900e+03	1.03592e+00	1.49917e+02
1320	1.50067e+02	1.32000e+03	1.03589e+00	1.50000e+02
1321	1.50153e+02	1.32100e+03	1.03586e+00	1.50083e+02
1322	1.50237e+02	1.32200e+03	1.03582e+00	1.50167e+02
1323	1.50316e+02	1.32300e+03	1.03578e+00	1.50250e+02
1324	1.50392e+02	1.32400e+03	1.03572e+00	1.50333e+02
1325	1.50482e+02	1.32500e+03	1.03567e+00	1.50417e+02
1326	1.50564e+02	1.32600e+03	1.03562e+00	1.50500e+02
1327	1.50656e+02	1.32700e+03	1.03558e+00	1.50583e+02
1328	1.50726e+02	1.32800e+03	1.03553e+00	1.50667e+02
1329	1.50815e+02	1.32900e+03	1.03549e+00	1.50750e+02
1330	1.50900e+02	1.33000e+03	1.03546e+00	1.50833e+02
1331	1.50988e+02	1.33100e+03	1.03542e+00	1.50917e+02
1332	1.51068e+02	1.33200e+03	1.03540e+00	1.51000e+02
1333	1.51153e+02	1.33300e+03	1.03537e+00	1.51083e+02
1334	1.51243e+02	1.33400e+03	1.03535e+00	1.51167e+02
1335	1.51322e+02	1.33500e+03	1.03533e+00	1.51250e+02
1336	1.51397e+02	1.33600e+03	1.03532e+00	1.51333e+02
1337	1.51486e+02	1.33700e+03	1.03530e+00	1.51417e+02
1338	1.51572e+02	1.33800e+03	1.03529e+00	1.51500e+02
1339	1.51651e+02	1.33900e+03	1.03528e+00	1.51583e+02
1340	1.51733e+02	1.34000e+03	1.03527e+00	1.51667e+02
1341	1.51822e+02	1.34100e+03	1.03527e+00	1.51750e+02
1342	1.51907e+02	1.34200e+03	1.03526e+00	1.51833e+02
1343	1.51988e+02	1.34300e+03	1.03525e+00	1.51917e+02
1344	1.52077e+02	1.34400e+03	1.03524e+00	1.52000e+02
1345	1.52159e+02	1.34500e+03	1.03523e+00	1.52083e+02
1346	1.52239e+02	1.34600e+03	1.03522e+00	1.52167e+02
1347	1.52319e+02	1.34700e+03	1.03520e+00	1.52250e+02
1348	1.52416e+02	1.34800e+03	1.03518e+00	1.52333e+02
1349	1.52499e+02	1.34900e+03	1.03516e+00	1.52417e+02
1350	1.52580e+02	1.35000e+03	1.03514e+00	1.52500e+02
1351	1.52662e+02	1.35100e+03	1.03512e+00	1.52583e+02
1352	1.52735e+02	1.35200e+03	1.03509e+00	1.52667e+02
1353	1.52821e+02	1.35300e+03	1.03507e+00	1.52750e+02
1354	1.52909e+02	1.35400e+03	1.03504e+00	1.52833e+02
1355	1.53007e+02	1.35500e+03	1.03502e+00	1.52917e+02
1356	1.53079e+02	1.35600e+03	1.03499e+00	1.53000e+02
1357	1.53155e+02	1.35700e+03	1.03497e+00	1.53083e+02
1358	1.53247e+02	1.35800e+03	1.03494e+00	1.53167e+02
1359	1.53338e+02	1.35900e+03	1.03492e+00	1.53250e+02
1360	1.53405e+02	1.36000e+03	1.03490e+00	1.53333e+02
1361	1.53492e+02	1.36100e+03	1.03487e+00	1.53417e+02
1362	1.53577e+02	1.36200e+03	1.03485e+00	1.53500e+02
1363	1.53662e+02	1.36300e+03	1.03483e+00	1.53583e+02
1364	1.53751e+02	1.36400e+03	1.03481e+00	1.53667e+02
1365	1.53829e+02	1.36500e+03	1.03478e+00	1.53750e+02
1366	1.53919e+02	1.36600e+03	1.03476e+00	1.53833e+02
1367	1.54004e+02	1.36700e+03	1.03474e+00	1.53917e+02
1368	1.54085e+02	1.36800e+03	1.03471e+00	1.54000e+02
1369	1.54177e+02	1.36900e+03	1.03469e+00	1.54083e+02
1370	1.54254e+02	1.37000e+03	1.03467e+00	1.54167e+02
1371	1.54333e+02	1.37100e+03	1.03464e+00	1.54250e+02
1372	1.54415e+02	1.37200e+03	1.03461e+00	1.54333e+02
1373	1.54509e+02	1.37300e+03	1.03458e+00	1.54417e+02
1374	1.54581e+02	1.37400e+03	1.03454e+00	1.54500e+02
1375	1.54674e+02	1.37500e+03	1.03450e+00	1.54583e+02
1376	1.54744e+02	1.37600e+03	1.03445e+00	1.54667e+02
1377	1.54829e+02	1.37700e+03	1.03441e+00	1.54750e+02
1378	1.54916e+02	1.37800e+03	1.03437e+00	1.54833e+02
1379	1.54984e+02	1.37900e+03	1.03432e+00	1.54917e+02
1380	1.55084e+02	1.38000e+03	1.03429e+00	1.55000e+02
1381	1.55166e+02	1.38100e+03	1.03425e+00	1.55083e+02
1382	1.55256e+02	1.38200e+03	1.03422e+00	1.55167e+02
1383	1.55351e+02	1.38300e+03	1.03418e+00	1.55250e+02
1384	1.55419e+02	1.38400e+03	1.03416e+00	1.55333e+02
1385	1.55490e+02	1.38500e+03	1.03413e+00	1.55417e+02
1386	1.55577e+02	1.38600e+03	1.03410e+00	1.55500e+02
1387	1.55666e+02	1.38700e+03	1.03408e+00	1.55583e+02
1388	1.55740e+02	1.38800e+03	1.03406e+00	1.55667e+02
1389	1.55832e+02	1.38900e+03	1.03403e+00	1.55750e+02
1390	1.55919e+02	1.39000e+03	1.03401e+00	1.55833e+02
1391	1.55997e+02	1.39100e+03	1.03398e+00	1.55917e+02
1392	1.56096e+02	1.39200e+03	1.03394e+00	1.56000e+02
1393	1.56158e+02	1.39300e+03	1.03390e+00	1.56083e+02
1394	1.56249e+02	1.39400e+03	1.03387e+00	1.56167e+02
1395	1.56336e+02	1.39500e+03	1.03383e+00	1.56250e+02
1396	1.56419e+02	1.39600e+03	1.03379e+00	1.56333e+02
1397	1.56500e+02	1.39700e+03	1.03375e+00	1.56417e+02
1398	1.56588e+02	1.39800e+03	1.03371e+00	1.56500e+02
1399	1.56675e+02	1.39900e+03	1.03367e+00	1.56583e+02
1400	1.56757e+02	1.40000e+03	1.03363e+00	1.56667e+02
1401	1.56835e+02	1.40100e+03	1.03359e+00	1.56750e+02
1402	1.56918e+02	1.40200e+03	1.03355e+00	1.56833e+02
1403	1.57013e+02	1.40300e+03	1.03352e+00	1.56917e+02
1404	1.57085e+02	1.40400e+03	1.03348e+00	1.57000e+02
1405	1.57174e+02	1.40500e+03	1.03345e+00	1.57083e+02
1406	1.57265e+02	1.40600e+03	1.03341e+00	1.57167e+02
1407	1.57346e+02	1.40700e+03	1.03338e+00	1.57250e+02
1408	1.57426e+02	1.40800e+03	1.03334e+00	1.57333e+02
1409	1.57508e+02	1.40900e+03	1.03330e+00	1.57417e+02
1410	1.57578e+02	1.41000e+03	1.03326e+00	1.57500e+02
1411	1.57663e+02	1.41100e+03	1.03321e+00	1.57583e+02
1412	1.57754e+02	1.41200e+03	1.03316e+00	1.57667e+02
1413	1.57843e+02	1.41300e+03	1.03311e+00	1.57750e+02
1414	1.57927e+02	1.41400e+03	1.03307e+00	1.57833e+02
1415	1.58023e+02	1.41500e+03	1.03303e+00	1.57917e+02
1416	1.58094e+02	1.41600e+03	1.03300e+00	1.58000e+02
1417	1.58167e+02	1.41700e+03	1.03296e+00	1.58083e+02
1418	1.58260e+02	1.41800e+03	1.03293e+00	1.58167e+02
1419	1.58351e+02	1.41900e+03	1.03290e+00	1.58250e+02
1420	1.58427e+02	1.42000e+03	1.03287e+00	1.58333e+02
1421	1.58507e+02	1.42100e+03	1.03284e+00	1.58417e+02
1422	1.58591e+02	1.42200e+03	1.03281e+00	1.58500e+02
1423	1.58674e+02	1.42300e+03	1.03277e+00	1.58583e+02
1424	1.58753e+02	1.42400e+03	1.03274e+00	1.58667e+02
1425	1.58833e+02	1.42500e+03	1.03271e+00	1.58750e+02
1426	1.58924e+02	1.42600e+03	1.03268e+00	1.58833e+02
1427	1.59005e+02	1.42700e+03	1.03265e+00	1.58917e+02
1428	1.59101e+02	1.42800e+03	1.03263e+00	1.59000e+02
1429	1.59177e+02	1.42900e+03	1.03261e+00	1.59083e+02
1430	1.59262e+02	1.43000e+03	1.03259e+00	1.59167e+02
1431	1.59340e+02	1.43100e+03	1.03257e+00	1.59250e+02
1432	1.59430e+02	1.43200e+03	1.03255e+00	1.59333e+02
1433	1.59506e+02	1.43300e+03	1.03253e+00	1.59417e+02
1434	1.59602e+02	1.43400e+03	1.03250e+00	1.59500e+02
1435	1.59680e+02	1.43500e+03	1.03246e+00	1.59583e+02
1436	1.59767e+02	1.43600e+03	1.03241e+00	1.59667e+02
1437	1.59847e+02	1.43700e+03	1.03236e+00	1.59750e+02
1438	1.59924e+02	1.43800e+03	1.03230e+00	1.59833e+02
1439	1.60013e+02	1.43900e+03	1.03225e+00	1.59917e+02
1440	1.60097e+02	1.44000e+03	1.03218e+00	1.60000e+02
1441	1.60179e+02	1.44100e+03	1.03211e+00	1.60083e+02
1442	1.60278e+02	1.44200e+03	1.03205e+00	1.60167e+02
1443	1.60353e+02	1.44300e+03	1.03198e+00	1.60250e+02
1444	1.60427e+02	1.44400e+03	1.03192e+00	1.60333e+02
1445	1.60510e+02	1.44500e+03	1.03185e+00	1.60417e+02
1446	1.60589e+02	1.44600e+03	1.03178e+00	1.60500e+02
1447	1.60689e+02	1.44700e+03	1.03170e+00	1.60583e+02
1448	1.60772e+02	1.44800e+03	1.03162e+00	1.60667e+02
1449	1.60849e+02	1.44900e+03	1.03153e+00	1.60750e+02
1450	1.60923e+02	1.45000e+03	1.03145e+00	1.60833e+02
1451	1.61010e+02	1.45100e+03	1.03137e+00	1.60917e+02
1452	1.61096e+02	1.45200e+03	1.03129e+00	1.61000e+02
1453	1.61181e+02	1.45300e+03	1.03121e+00	1.61083e+02
1454	1.61274e+02	1.45400e+03	1.03114e+00	1.61167e+02
1455	1.61350e+02	1.45500e+03	1.03107e+00	1.61250e+02
1456	1.61440e+02	1.45600e+03	1.03102e+00	1.61333e+02
1457	1.61525e+02	1.45700e+03	1.03095e+00	1.61417e+02
1458	1.61606e+02	1.45800e+03	1.03089e+00	1.61500e+02
1459	1.61700e+02	1.45900e+03	1.03083e+00	1.61583e+02
1460	1.61767e+02	1.46000e+03	1.03076e+00	1.61667e+02
1461	1.61853e+02	1.46100e+03	1.03069e+00	1.61750e+02
1462	1.61935e+02	1.46200e+03	1.03062e+00	1.61833e+02
1463	1.62020e+02	1.46300e+03	1.03055e+00	1.61917e+02
1464	1.62100e+02	1.46400e+03	1.03047e+00	1.62000e+02
1465	1.62184e+02	1.46500e+03	1.03040e+00	1.62083e+02
1466	1.62278e+02	1.46600e+03	1.03033e+00	1.62167e+02
1467	1.62356e+02	1.46700e+03	1.03025e+00	1.62250e+02
1468	1.62440e+02	1.46800e+03	1.03018e+00	1.62333e+02
1469	1.62519e+02	1.46900e+03	1.03011e+00	1.62417e+02
1470	1.62603e+02	1.47000e+03	1.03004e+00	1.62500e+02
1471	1.62694e+02	1.47100e+03	1.02998e+00	1.62583e+02
1472	1.62781e+02	1.47200e+03	1.02991e+00	1.62667e+02
1473	1.62852e+02	1.47300e+03	1.02984e+00	1.62750e+02
1474	1.62941e+02	1.47400e+03	1.02978e+00	1.62833e+02
1475	1.63030e+02	1.47500e+03	1.02972e+00	1.62917e+02
1476	1.63113e+02	1.47600e+03	1.02966e+00	1.63000e+02
1477	1.63191e+02	1.47700e+03	1.02960e+00	1.63083e+02
1478	1.63288e+02	1.47800e+03	1.02953e+00	1.63167e+02
1479	1.63369e+02	1.47900e+03	1.02947e+00	1.63250e+02
1480	1.63460e+02	1.48000e+03	1.02940e+00	1.63333e+02
1481	1.63537e+02	1.48100e+03	1.02933e+00	1.63417e+02
1482	1.63628e+02	1.48200e+03	1.02926e+00	1.63500e+02
1483	1.63711e+02	1.48300e+03	1.02918e+00	1.63583e+02
1484	1.63790e+02	1.48400e+03	1.02910e+00	1.63667e+02
1485	1.63878e+02	1.48500e+03	1.02902e+00	1.63750e+02
1486	1.63970e+02	1.48600e+03	1.02894e+00	1.63833e+02
1487	1.64054e+02	1.48700e+03	1.02886e+00	1.63917e+02
1488	1.64133e+02	1.48800e+03	1.02878e+00	1.64000e+02
1489	1.64215e+02	1.48900e+03	1.02870e+00	1.64083e+02
1490	1.64308e+02	1.49000e+03	1.02863e+00	1.64167e+02
1491	1.64394e+02	1.49100e+03	1.02855e+00	1.64250e+02
1492	1.64481e+02	1.49200e+03	1.02848e+00	1.64333e+02
1493	1.64559e+02	1.49300e+03	1.02841e+00	1.64417e+02
1494	1.64641e+02	1.49400e+03	1.02833e+00	1.64500e+02
1495	1.64722e+02	1.49500e+03	1.02825e+00	1.64583e+02
1496	1.64805e+02	1.49600e+03	1.02816e+00	1.64667e+02
1497	1.64884e+02	1.49700e+03	1.02807e+00	1.64750e+02
1498	1.64965e+02	1.49800e+03	1.02799e+00	1.64833e+02
1499	1.65045e+02	1.49900e+03	1.02790e+00	1.64917e+02
1500	1.65131e+02	1.50000e+03	1.02782e+00	1.65000e+02
1501	1.65217e+02	1.50100e+03	1.02773e+00	1.65083e+02
1502	1.65298e+02	1.50200e+03	1.02765e+00	1.65167e+02
1503	1.65385e+02	1.50300e+03	1.02757e+00	1.65250e+02
1504	1.65472e+02	1.50400e+03	1.02749e+00	1.65333e+02
1505	1.65551e+02	1.50500e+03	1.02741e+00	1.65417e+02
1506	1.65646e+02	1.50600e+03	1.02733e+00	1.65500e+02
1507	1.65724e+02	1.50700e+03	1.02725e+00	1.65583e+02
1508	1.65806e+02	1.50800e+03	1.02717e+00	1.65667e+02
1509	1.65904e+02	1.50900e+03	1.02709e+00	1.65750e+02
1510	1.65979e+02	1.51000e+03	1.02701e+00	1.65833e+02
1511	1.66057e+02	1.51100e+03	1.02693e+00	1.65917e+02
1512	1.66138e+02	1.51200e+03	1.02684e+00	1.66000e+02
1513	1.66223e+02	1.51300e+03	1.02675e+00	1.66083e+02
1514	1.66302e+02	1.51400e+03	1.02666e+00	1.66167e+02
1515	1.66382e+02	1.51500e+03	1.02657e+00	1.66250e+02
1516	1.66472e+02	1.51600e+03	1.02647e+00	1.66333e+02
1517	1.66561e+02	1.51700e+03	1.02638e+00	1.66417e+02
1518	1.66641e+02	1.51800e+03	1.02629e+00	1.66500e+02
1519	1.66728e+02	1.51900e+03	1.02620e+00	1.66583e+02
1520	1.66805e+02	1.52000e+03	1.02610e+00	1.66667e+02
1521	1.66901e+02	1.52100e+03	1.02601e+00	1.66750e+02
1522	1.66986e+02	1.52200e+03	1.02591e+00	1.66833e+02
1523	1.67053e+02	1.52300e+03	1.02581e+00	1.66917e+02
1524	1.67137e+02	1.52400e+03	1.02571e+00	1.67000e+02
1525	1.67227e+02	1.52500e+03	1.02561e+00	1.67083e+02
1526	1.67314e+02	1.52600e+03	1.02551e+00	1.67167e+02
1527	1.67400e+02	1.52700e+03	1.02541e+00	1.67250e+02
1528	1.67479e+02	1.52800e+03	1.02532e+00	1.67333e+02
1529	1.67566e+02	1.52900e+03	1.02522e+00	1.67417e+02
1530	1.67654e+02	1.53000e+03	1.02513e+00	1.67500e+02
1531	1.67731e+02	1.53100e+03	1.02503e+00	1.67583e+02
1532	1.67818e+02	1.53200e+03	1.02494e+00	1.67667e+02
1533	1.67897e+02	1.53300e+03	1.02484e+00	1.67750e+02
1534	1.67982e+02	1.53400e+03	1.02474e+00	1.67833e+02
1535	1.68071e+02	1.53500e+03	1.02464e+00	1.67917e+02
1536	1.68165e+02	1.53600e+03	1.02453e+00	1.68000e+02
1537	1.68248e+02	1.53700e+03	1.02443e+00	1.68083e+02
1538	1.68321e+02	1.53800e+03	1.02432e+00	1.68167e+02
1539	1.68390e+02	1.53900e+03	1.02421e+00	1.68250e+02
1540	1.68480e+02	1.54000e+03	1.02410e+00	1.68333e+02
1541	1.68567e+02	1.54100e+03	1.02399e+00	1.68417e+02
1542	1.68655e+02	1.54200e+03	1.02388e+00	1.68500e+02
1543	1.68729e+02	1.54300e+03	1.02377e+00	1.68583e+02
1544	1.68812e+02	1.54400e+03	1.02365e+00	1.68667e+02
1545	1.68902e+02	1.54500e+03	1.02354e+00	1.68750e+02
1546	1.68983e+02	1.54600e+03	1.02342e+00	1.68833e+02
1547	1.69074e+02	1.54700e+03	1.02330e+00	1.68917e+02
1548	1.69136e+02	1.54800e+03	1.02318e+00	1.69000e+02
1549	1.69234e+02	1.54900e+03	1.02307e+00	1.69083e+02
1550	1.69320e+02	1.55000e+03	1.02296e+00	1.69167e+02
1551	1.69402e+02	1.55100e+03	1.02285e+00	1.69250e+02
1552	1.69472e+02	1.55200e+03	1.02274e+00	1.69333e+02
1553	1.69572e+02	1.55300e+03	1.02263e+00	1.69417e+02
1554	1.69645e+02	1.55400e+03	1.02252e+00	1.69500e+02
1555	1.69734e+02	1.55500e+03	1.02241e+00	1.69583e+02
1556	1.69805e+02	1.55600e+03	1.02230e+00	1.69667e+02
1557	1.69901e+02	1.55700e+03	1.02219e+00	1.69750e+02
1558	1.69978e+02	1.55800e+03	1.02208e+00	1.69833e+02
1559	1.70061e+02	1.55900e+03	1.02197e+00	1.69917e+02
1560	1.70140e+02	1.56000e+03	1.02185e+00	1.70000e+02
1561	1.70239e+02	1.56100e+03	1.02173e+00	1.70083e+02
1562	1.70316e+02	1.56200e+03	1.02161e+00	1.70167e+02
1563	1.70400e+02	1.56300e+03	1.02148e+00	1.70250e+02
1564	1.70478e+02	1.56400e+03	1.02134e+00	1.70333e+02
1565	1.70566e+02	1.56500e+03	1.02120e+00	1.70417e+02
1566	1.70647e+02	1.56600e+03	1.02107e+00	1.70500e+02
1567	1.70741e+02	1.56700e+03	1.02094e+00	1.70583e+02
1568	1.70825e+02	1.56800e+03	1.02080e+00	1.70667e+02
1569	1.70911e+02	1.56900e+03	1.02067e+00	1.70750e+02
1570	1.71000e+02	1.57000e+03	1.02055e+00	1.70833e+02
1571	1.71062e+02	1.57100e+03	1.02042e+00	1.70917e+02
1572	1.71153e+02	1.57200e+03	1.02032e+00	1.71000e+02
1573	1.71239e+02	1.57300e+03	1.02021e+00	1.71083e+02
1574	1.71316e+02	1.57400e+03	1.02009e+00	1.71167e+02
1575	1.71408e+02	1.57500e+03	1.01998e+00	1.71250e+02
1576	1.71482e+02	1.57600e+03	1.01987e+00	1.71333e+02
1577	1.71571e+02	1.57700e+03	1.01976e+00	1.71417e+02
1578	1.71655e+02	1.57800e+03	1.01965e+00	1.71500e+02
1579	1.71732e+02	1.57900e+03	1.01954e+00	1.71583e+02
1580	1.71823e+02	1.58000e+03	1.01942e+00	1.71667e+02
1581	1.71896e+02	1.58100e+03	1.01930e+00	1.71750e+02
1582	1.71988e+02	1.58200e+03	1.01918e+00	1.71833e+02
1583	1.72061e+02	1.58300e+03	1.01906e+00	1.71917e+02
1584	1.72156e+02	1.58400e+03	1.01892e+00	1.72000e+02
1585	1.72242e+02	1.58500e+03	1.01879e+00	1.72083e+02
1586	1.72323e+02	1.58600e+03	1.01865e+00	1.72167e+02
1587	1.72412e+02	1.58700e+03	1.01852e+00	1.72250e+02
1588	1.72490e+02	1.58800e+03	1.01837e+00	1.72333e+02
1589	1.72561e+02	1.58900e+03	1.01822e+00	1.72417e+02
1590	1.72652e+02	1.59000e+03	1.01808e+00	1.72500e+02
1591	1.72738e+02	1.59100e+03	1.01793e+00	1.72583e+02
1592	1.72825e+02	1.59200e+03	1.01779e+00	1.72667e+02
1593	1.72894e+02	1.59300e+03	1.01764e+00	1.72750e+02
1594	1.72990e+02	1.59400e+03	1.01750e+00	1.72833e+02
1595	1.73067e+02	1.59500e+03	1.01736e+00	1.72917e+02
1596	1.73158e+02	1.59600e+03	1.01723e+00	1.73000e+02
1597	1.73232e+02	1.59700e+03	1.01710e+00	1.73083e+02
1598	1.73319e+02	1.59800e+03	1.01697e+00	1.73167e+02
1599	1.73406e+02	1.59900e+03	1.01685e+00	1.73250e+02
1600	1.73494e+02	1.60000e+03	1.01674e+00	1.73333e+02
1601	1.73576e+02	1.60100e+03	1.01663e+00	1.73417e+02
1602	1.73661e+02	1.60200e+03	1.01652e+00	1.73500e+02
1603	1.73744e+02	1.60300e+03	1.01641e+00	1.73583e+02
1604	1.73837e+02	1.60400e+03	1.01630e+00	1.73667e+02
1605	1.73905e+02	1.60500e+03	1.01619e+00	1.73750e+02
1606	1.73995e+02	1.60600e+03	1.01607e+00	1.73833e+02
1607	1.74077e+02	1.60700e+03	1.01595e+00	1.73917e+02
1608	1.74163e+02	1.60800e+03	1.01582e+00	1.74000e+02
1609	1.74254e+02	1.60900e+03	1.01569e+00	1.74083e+02
1610	1.74338e+02	1.61000e+03	1.01556e+00	1.74167e+02
1611	1.74414e+02	1.61100e+03	1.01542e+00	1.74250e+02
1612	1.74488e+02	1.61200e+03	1.01528e+00	1.74333e+02
1613	1.74574e+02	1.61300e+03	1.01514e+00	1.74417e+02
1614	1.74655e+02	1.61400e+03	1.01500e+00	1.74500e+02
1615	1.74747e+02	1.61500e+03	1.01487e+00	1.74583e+02
1616	1.74825e+02	1.61600e+03	1.01474e+00	1.74667e+02
1617	1.74907e+02	1.61700e+03	1.01461e+00	1.74750e+02
1618	1.74991e+02	1.61800e+03	1.01448e+00	1.74833e+02
1619	1.75077e+02	1.61900e+03	1.01436e+00	1.74917e+02
1620	1.75156e+02	1.62000e+03	1.01425e+00	1.75000e+02
1621	1.75236e+02	1.62100e+03	1.01413e+00	1.75083e+02
1622	1.75315e+02	1.62200e+03	1.01402e+00	1.75167e+02
1623	1.75407e+02	1.62300e+03	1.01391e+00	1.75250e+02
1624	1.75498e+02	1.62400e+03	1.01382e+00	1.75333e+02
1625	1.75581e+02	1.62500e+03	1.01372e+00	1.75417e+02
1626	1.75662e+02	1.62600e+03	1.01362e+00	1.75500e+02
1627	1.75746e+02	1.62700e+03	1.01352e+00	1.75583e+02
1628	1.75833e+02	1.62800e+03	1.01342e+00	1.75667e+02
1629	1.75908e+02	1.62900e+03	1.01330e+00	1.75750e+02
1630	1.75998e+02	1.63000e+03	1.01319e+00	1.75833e+02
1631	1.76074e+02	1.63100e+03	1.01306e+00	1.75917e+02
1632	1.76157e+02	1.63200e+03	1.01292e+00	1.76000e+02
1633	1.76239e+02	1.63300e+03	1.01279e+00	1.76083e+02
1634	1.76323e+02	1.63400e+03	1.01265e+00	1.76167e+02
1635	1.76404e+02	1.63500e+03	1.01252e+00	1.76250e+02
1636	1.76490e+02	1.63600e+03	1.01239e+00	1.76333e+02
1637	1.76571e+02	1.63700e+03	1.01226e+00	1.76417e+02
1638	1.76671e+02	1.63800e+03	1.01214e+00	1.76500e+02
1639	1.76745e+02	1.63900e+03	1.01202e+00	1.76583e+02
1640	1.76838e+02	1.64000e+03	1.01192e+00	1.76667e+02
1641	1.76911e+02	1.64100e+03	1.01181e+00	1.76750e+02
1642	1.76991e+02	1.64200e+03	1.01171e+00	1.76833e+02
1643	1.77077e+02	1.64300e+03	1.01160e+00	1.76917e+02
1644	1.77164e+02	1.64400e+03	1.01151e+00	1.77000e+02
1645	1.77252e+02	1.64500e+03	1.01140e+00	1.77083e+02
1646	1.77331e+02	1.64600e+03	1.01129e+00	1.77167e+02
1647	1.77416e+02	1.64700e+03	1.01118e+00	1.77250e+02
1648	1.77500e+02	1.64800e+03	1.01107e+00	1.77333e+02
1649	1.77586e+02	1.64900e+03	1.01095e+00	1.77417e+02
1650	1.77662e+02	1.65000e+03	1.01084e+00	1.77500e+02
1651	1.77746e+02	1.65100e+03	1.01073e+00	1.77583e+02
1652	1.77831e+02	1.65200e+03	1.01062e+00	1.77667e+02
1653	1.77923e+02	1.65300e+03	1.01051e+00	1.77750e+02
1654	1.78001e+02	1.65400e+03	1.01040e+00	1.77833e+02
1655	1.78079e+02	1.65500e+03	1.01030e+00	1.77917e+02
1656	1.78169e+02	1.65600e+03	1.01020e+00	1.78000e+02
1657	1.78255e+02	1.65700e+03	1.01009e+00	1.78083e+02
1658	1.78341e+02	1.65800e+03	1.00999e+00	1.78167e+02
1659	1.78417e+02	1.65900e+03	1.00988e+00	1.78250e+02
1660	1.78500e+02	1.66000e+03	1.00978e+00	1.78333e+02
1661	1.78577e+02	1.66100e+03	1.00967e+00	1.78417e+02
1662	1.78672e+02	1.66200e+03	1.00957e+00	1.78500e+02
1663	1.78737e+02	1.66300e+03	1.00947e+00	1.78583e+02
1664	1.78835e+02	1.66400e+03	1.00938e+00	1.78667e+02
1665	1.78921e+02	1.66500e+03	1.00929e+00	1.78750e+02
1666	1.79018e+02	1.66600e+03	1.00919e+00	1.78833e+02
1667	1.79085e+02	1.66700e+03	1.00909e+00	1.78917e+02
1668	1.79166e+02	1.66800e+03	1.00900e+00	1.79000e+02
1669	1.79249e+02	1.66900e+03	1.00891e+00	1.79083e+02
1670	1.79337e+02	1.67000e+03	1.00881e+00	1.79167e+02
1671	1.79417e+02	1.67100e+03	1.00871e+00	1.79250e+02
1672	1.79506e+02	1.67200e+03	1.00862e+00	1.79333e+02
1673	1.79590e+02	1.67300e+03	1.00852e+00	1.79417e+02
1674	1.79673e+02	1.67400e+03	1.00842e+00	1.79500e+02
1675	1.79763e+02	1.67500e+03	1.00833e+00	1.79583e+02
1676	1.79847e+02	1.67600e+03	1.00823e+00	1.79667e+02
1677	1.79918e+02	1.67700e+03	1.00814e+00	1.79750e+02
1678	1.79996e+02	1.67800e+03	1.00804e+00	1.79833e+02
1679	1.80081e+02	1.67900e+03	1.00795e+00	1.79917e+02
1680	1.80162e+02	1.68000e+03	1.00785e+00	1.80000e+02
1681	1.80244e+02	1.68100e+03	1.00775e+00	1.80083e+02
1682	1.80337e+02	1.68200e+03	1.00765e+00	1.80167e+02
1683	1.80419e+02	1.68300e+03	1.00755e+00	1.80250e+02
1684	1.80513e+02	1.68400e+03	1.00745e+00	1.80333e+02
1685	1.80595e+02	1.68500e+03	1.00735e+00	1.80417e+02
1686	1.80678e+02	1.68600e+03	1.00725e+00	1.80500e+02
1687	1.80760e+02	1.68700e+03	1.00716e+00	1.80583e+02
1688	1.80835e+02	1.68800e+03	1.00707e+00	1.80667e+02
1689	1.80934e+02	1.68900e+03	1.00698e+00	1.80750e+02
1690	1.81012e+02	1.69000e+03	1.00690e+00	1.80833e+02
1691	1.81096e+02	1.69100e+03	1.00681e+00	1.80917e+02
1692	1.81178e+02	1.69200e+03	1.00673e+00	1.81000e+02
1693	1.81254e+02	1.69300e+03	1.00664e+00	1.81083e+02
1694	1.81341e+02	1.69400e+03	1.00655e+00	1.81167e+02
1695	1.81430e+02	1.69500e+03	1.00647e+00	1.81250e+02
1696	1.81505e+02	1.69600e+03	1.00637e+00	1.81333e+02
1697	1.81598e+02	1.69700e+03	1.00629e+00	1.81417e+02
1698	1.81680e+02	1.69800e+03	1.00620e+00	1.81500e+02
1699	1.81757e+02	1.69900e+03	1.00611e+00	1.81583e+02
1700	1.81830e+02	1.70000e+03	1.00602e+00	1.81667e+02
1701	1.81917e+02	1.70100e+03	1.00593e+00	1.81750e+02
1702	1.82021e+02	1.70200e+03	1.00583e+00	1.81833e+02
1703	1.82090e+02	1.70300e+03	1.00574e+00	1.81917e+02
1704	1.82184e+02	1.70400e+03	1.00564e+00	1.82000e+02
1705	1.82267e+02	1.70500e+03	1.00555e+00	1.82083e+02
1706	1.82354e+02	1.70600e+03	1.00546e+00	1.82167e+02
1707	1.82423e+02	1.70700e+03	1.00537e+00	1.82250e+02
1708	1.82496e+02	1.70800e+03	1.00529e+00	1.82333e+02
1709	1.82590e+02	1.70900e+03	1.00522e+00	1.82417e+02
1710	1.82674e+02	1.71000e+03	1.00514e+00	1.82500e+02
1711	1.82762e+02	1.71100e+03	1.00506e+00	1.82583e+02
1712	1.82840e+02	1.71200e+03	1.00499e+00	1.82667e+02
1713	1.82938e+02	1.71300e+03	1.00492e+00	1.82750e+02
1714	1.83014e+02	1.71400e+03	1.00484e+00	1.82833e+02
1715	1.83096e+02	1.71500e+03	1.00477e+00	1.82917e+02
1716	1.83185e+02	1.71600e+03	1.00469e+00	1.83000e+02
1717	1.83260e+02	1.71700e+03	1.00462e+00	1.83083e+02
1718	1.83343e+02	1.71800e+03	1.00455e+00	1.83167e+02
1719	1.83430e+02	1.71900e+03	1.00447e+00	1.83250e+02
1720	1.83522e+02	1.72000e+03	1.00440e+00	1.83333e+02
1721	1.83603e+02	1.72100e+03	1.00433e+00	1.83417e+02
1722	1.83683e+02	1.72200e+03	1.00427e+00	1.83500e+02
1723	1.83770e+02	1.72300e+03	1.00420e+00	1.83583e+02
1724	1.83842e+02	1.72400e+03	1.00413e+00	1.83667e+02
1725	1.83926e+02	1.72500e+03	1.00407e+00	1.83750e+02
1726	1.84013e+02	1.72600e+03	1.00400e+00	1.83833e+02
1727	1.84103e+02	1.72700e+03	1.00394e+00	1.83917e+02
1728	1.84181e+02	1.72800e+03	1.00389e+00	1.84000e+02
1729	1.84271e+02	1.72900e+03	1.00383e+00	1.84083e+02
1730	1.84362e+02	1.73000e+03	1.00378e+00	1.84167e+02
1731	1.84432e+02	1.73100e+03	1.00374e+00	1.84250e+02
1732	1.84520e+02	1.73200e+03	1.00370e+00	1.84333e+02
1733	1.84604e+02	1.73300e+03	1.00365e+00	1.84417e+02
1734	1.84685e+02	1.73400e+03	1.00360e+00	1.84500e+02
1735	1.84775e+02	1.73500e+03	1.00354e+00	1.84583e+02
1736	1.84851e+02	1.73600e+03	1.00348e+00	1.84667e+02
1737	1.84925e+02	1.73700e+03	1.00341e+00	1.84750e+02
1738	1.85021e+02	1.73800e+03	1.00334e+00	1.84833e+02
1739	1.85105e+02	1.73900e+03	1.00327e+00	1.84917e+02
1740	1.85188e+02	1.74000e+03	1.00319e+00	1.85000e+02
1741	1.85264e+02	1.74100e+03	1.00311e+00	1.85083e+02
1742	1.85345e+02	1.74200e+03	1.00304e+00	1.85167e+02
1743	1.85423e+02	1.74300e+03	1.00296e+00	1.85250e+02
1744	1.85512e+02	1.74400e+03	1.00289e+00	1.85333e+02
1745	1.85601e+02	1.74500e+03	1.00282e+00	1.85417e+02
1746	1.85676e+02	1.74600e+03	1.00275e+00	1.85500e+02
1747	1.85776e+02	1.74700e+03	1.00268e+00	1.85583e+02
1748	1.85854e+02	1.74800e+03	1.00263e+00	1.85667e+02
1749	1.85930e+02	1.74900e+03	1.00257e+00	1.85750e+02
1750	1.86021e+02	1.75000e+03	1.00252e+00	1.85833e+02
1751	1.86112e+02	1.75100e+03	1.00247e+00	1.85917e+02
1752	1.86191e+02	1.75200e+03	1.00243e+00	1.86000e+02
1753	1.86272e+02	1.75300e+03	1.00239e+00	1.86083e+02
1754	1.86366e+02	1.75400e+03	1.00235e+00	1.86167e+02
1755	1.86433e+02	1.75500e+03	1.00231e+00	1.86250e+02
1756	1.86518e+02	1.75600e+03	1.00228e+00	1.86333e+02
1757	1.86607e+02	1.75700e+03	1.00225e+00	1.86417e+02
1758	1.86695e+02	1.75800e+03	1.00221e+00	1.86500e+02
1759	1.86765e+02	1.75900e+03	1.00217e+00	1.86583e+02
1760	1.86849e+02	1.76000e+03	1.00213e+00	1.86667e+02
1761	1.86926e+02	1.76100e+03	1.00209e+00	1.86750e+02
1762	1.87023e+02	1.76200e+03	1.00205e+00	1.86833e+02
1763	1.87114e+02	1.76300e+03	1.00200e+00	1.86917e+02
1764	1.87192e+02	1.76400e+03	1.00195e+00	1.87000e+02
1765	1.87265e+02	1.76500e+03	1.00190e+00	1.87083e+02
1766	1.87353e+02	1.76600e+03	1.00186e+00	1.87167e+02
1767	1.87433e+02	1.76700e+03	1.00181e+00	1.87250e+02
1768	1.87523e+02	1.76800e+03	1.00176e+00	1.87333e+02
1769	1.87614e+02	1.76900e+03	1.00172e+00	1.87417e+02
1770	1.87693e+02	1.77000e+03	1.00167e+00	1.87500e+02
1771	1.87769e+02	1.77100e+03	1.00163e+00	1.87583e+02
1772	1.87858e+02	1.77200e+03	1.00158e+00	1.87667e+02
1773	1.87941e+02	1.77300e+03	1.00153e+00	1.87750e+02
1774	1.88025e+02	1.77400e+03	1.00149e+00	1.87833e+02
1775	1.88097e+02	1.77500e+03	1.00145e+00	1.87917e+02
1776	1.88189e+02	1.77600e+03	1.00141e+00	1.88000e+02
1777	1.88271e+02	1.77700e+03	1.00137e+00	1.88083e+02
1778	1.88353e+02	1.77800e+03	1.00132e+00	1.88167e+02
1779	1.88443e+02	1.77900e+03	1.00128e+00	1.88250e+02
1780	1.88529e+02	1.78000e+03	1.00124e+00	1.88333e+02
1781	1.88607e+02	1.78100e+03	1.00120e+00	1.88417e+02
1782	1.88695e+02	1.78200e+03	1.00115e+00	1.88500e+02
1783	1.88768e+02	1.78300e+03	1.00111e+00	1.88583e+02
1784	1.88869e+02	1.78400e+03	1.00106e+00	1.88667e+02
1785	1.88951e+02	1.78500e+03	1.00102e+00	1.88750e+02
1786	1.89032e+02	1.78600e+03	1.00097e+00	1.88833e+02
1787	1.89120e+02	1.78700e+03	1.00093e+00	1.88917e+02
1788	1.89186e+02	1.78800e+03	1.00089e+00	1.89000e+02
1789	1.89280e+02	1.78900e+03	1.00084e+00	1.89083e+02
1790	1.89364e+02	1.79000e+03	1.00080e+00	1.89167e+02
1791	1.89441e+02	1.79100e+03	1.00076e+00	1.89250e+02
1792	1.89527e+02	1.79200e+03	1.00073e+00	1.89333e+02
1793	1.89609e+02	1.79300e+03	1.00069e+00	1.89417e+02
1794	1.89697e+02	1.79400e+03	1.00067e+00	1.89500e+02
1795	1.89775e+02	1.79500e+03	1.00065e+00	1.89583e+02
1796	1.89860e+02	1.79600e+03	1.00065e+00	1.89667e+02
1797	1.89946e+02	1.79700e+03	1.00065e+00	1.89750e+02
1798	1.90029e+02	1.79800e+03	1.00065e+00	1.89833e+02
1799	1.90121e+02	1.79900e+03	1.00066e+00	1.89917e+02
1800	1.90196e+02	1.80000e+03	1.00068e+00	1.90000e+02
1801	1.90285e+02	1.80100e+03	1.00068e+00	1.90083e+02
1802	1.90364e+02	1.80200e+03	1.00068e+00	1.90167e+02
1803	1.90439e+02	1.80300e+03	1.00068e+00	1.90250e+02
1804	1.90519e+02	1.80400e+03	1.00065e+00	1.90333e+02
1805	1.90606e+02	1.80500e+03	1.00063e+00	1.90417e+02
1806	1.90685e+02	1.80600e+03	1.00059e+00	1.90500e+02
1807	1.90773e+02	1.80700e+03	1.00056e+00	1.90583e+02
1808	1.90860e+02	1.80800e+03	1.00049e+00	1.90667e+02
1809	1.90956e+02	1.80900e+03	1.00044e+00	1.90750e+02
1810	1.91028e+02	1.81000e+03	1.00039e+00	1.90833e+02
1811	1.91121e+02	1.81100e+03	1.00035e+00	1.90917e+02
1812	1.91190e+02	1.81200e+03	1.00030e+00	1.91000e+02
1813	1.91290e+02	1.81300e+03	1.00027e+00	1.91083e+02
1814	1.91368e+02	1.81400e+03	1.00023e+00	1.91167e+02
1815	1.91451e+02	1.81500e+03	1.00021e+00	1.91250e+02
1816	1.91534e+02	1.81600e+03	1.00020e+00	1.91333e+02
1817	1.91609e+02	1.81700e+03	1.00018e+00	1.91417e+02
1818	1.91693e+02	1.81800e+03	1.00016e+00	1.91500e+02
1819	1.91779e+02	1.81900e+03	1.00014e+00	1.91583e+02
1820	1.91875e+02	1.82000e+03	1.00013e+00	1.91667e+02
1821	1.91948e+02	1.82100e+03	1.00011e+00	1.91750e+02
1822	1.92023e+02	1.82200e+03	1.00009e+00	1.91833e+02
1823	1.92120e+02	1.82300e+03	1.00007e+00	1.91917e+02
1824	1.92197e+02	1.82400e+03	1.00004e+00	1.92000e+02
1825	1.92273e+02	1.82500e+03	1.00002e+00	1.92083e+02
1826	1.92368e+02	1.82600e+03	9.99996e-01	1.92167e+02
1827	1.92447e+02	1.82700e+03	9.99974e-01	1.92250e+02
1828	1.92533e+02	1.82800e+03	9.99952e-01	1.92333e+02
1829	1.92613e+02	1.82900e+03	9.99929e-01	1.92417e+02
1830	1.92695e+02	1.83000e+03	9.99907e-01	1.92500e+02
1831	1.92785e+02	1.83100e+03	9.99885e-01	1.92583e+02
1832	1.92875e+02	1.83200e+03	9.99863e-01	1.92667e+02
1833	1.92960e+02	1.83300e+03	9.99841e-01	1.92750e+02
1834	1.93036e+02	1.83400e+03	9.99818e-01	1.92833e+02
1835	1.93115e+02	1.83500e+03	9.99794e-01	1.92917e+02
