Repository: FireDynamics/FireSciPy

Experimental data from TGA experiments.
Sample material is powdered black cast poly methyl methacrylate (PMMA).
The experiments were conducted with a Mettler Toledo TGA/DSC 3+.
Various constant heating rate were used to conduct the TGA experimensts.
The full data with different sample masses and sample configurations
can be found here:
Armbrust, F., Zehfuß, J., Riese, O., 2025. Thermogravimetric And Microscale Calorimeter Data on Cast PMMA.
https://doi.org/10.24355/dbbs.084-202504170956-0

The data set was used for the following manuscript:
Armbrust, F., Hehnen, T., Zehfuß, J., Riese, O., Arnold, L., 2025.

File: docs/tutorials/pyrolysis/data/tga_dynamic_n2_dyn5_powder_1mg_r3.txt (part 1 of 9)
index	ts	t	weight	tr
[#]	[°C]	[s]	[mg]	[°C]
1083	1.30372e+02	1.08300e+03	1.00935e+00	1.30250e+02
1084	1.30454e+02	1.08400e+03	1.00935e+00	1.30333e+02
1085	1.30538e+02	1.08500e+03	1.00935e+00	1.30417e+02
1086	1.30620e+02	1.08600e+03	1.00935e+00	1.30500e+02
1087	1.30706e+02	1.08700e+03	1.00935e+00	1.30583e+02
1088	1.30786e+02	1.08800e+03	1.00938e+00	1.30667e+02
1089	1.30876e+02	1.08900e+03	1.00939e+00	1.30750e+02
1090	1.30961e+02	1.09000e+03	1.00940e+00	1.30833e+02
1091	1.31039e+02	1.09100e+03	1.00941e+00	1.30917e+02
1092	1.31126e+02	1.09200e+03	1.00941e+00	1.31000e+02
1093	1.31212e+02	1.09300e+03	1.00942e+00	1.31083e+02
1094	1.31287e+02	1.09400e+03	1.00942e+00	1.31167e+02
1095	1.31368e+02	1.09500e+03	1.00942e+00	1.31250e+02
1096	1.31456e+02	1.09600e+03	1.00941e+00	1.31333e+02
1097	1.31540e+02	1.09700e+03	1.00940e+00	1.31417e+02
1098	1.31614e+02	1.09800e+03	1.00939e+00	1.31500e+02
1099	1.31704e+02	1.09900e+03	1.00938e+00	1.31583e+02
1100	1.31786e+02	1.10000e+03	1.00936e+00	1.31667e+02
1101	1.31872e+02	1.10100e+03	1.00934e+00	1.31750e+02
1102	1.31957e+02	1.10200e+03	1.00932e+00	1.31833e+02
1103	1.32042e+02	1.10300e+03	1.00930e+00	1.31917e+02
1104	1.32135e+02	1.10400e+03	1.00928e+00	1.32000e+02
1105	1.32201e+02	1.10500e+03	1.00927e+00	1.32083e+02
1106	1.32284e+02	1.10600e+03	1.00926e+00	1.32167e+02
1107	1.32372e+02	1.10700e+03	1.00925e+00	1.32250e+02
1108	1.32457e+02	1.10800e+03	1.00925e+00	1.32333e+02
1109	1.32550e+02	1.10900e+03	1.00925e+00	1.32417e+02
1110	1.32616e+02	1.11000e+03	1.00924e+00	1.32500e+02
1111	1.32707e+02	1.11100e+03	1.00924e+00	1.32583e+02
1112	1.32794e+02	1.11200e+03	1.00923e+00	1.32667e+02
1113	1.32868e+02	1.11300e+03	1.00922e+00	1.32750e+02
1114	1.32959e+02	1.11400e+03	1.00921e+00	1.32833e+02
1115	1.33034e+02	1.11500e+03	1.00920e+00	1.32917e+02
1116	1.33118e+02	1.11600e+03	1.00918e+00	1.33000e+02
1117	1.33213e+02	1.11700e+03	1.00916e+00	1.33083e+02
1118	1.33283e+02	1.11800e+03	1.00914e+00	1.33167e+02
1119	1.33365e+02	1.11900e+03	1.00913e+00	1.33250e+02
1120	1.33455e+02	1.12000e+03	1.00912e+00	1.33333e+02
1121	1.33532e+02	1.12100e+03	1.00912e+00	1.33417e+02
1122	1.33616e+02	1.12200e+03	1.00911e+00	1.33500e+02
1123	1.33709e+02	1.12300e+03	1.00911e+00	1.33583e+02
1124	1.33798e+02	1.12400e+03	1.00912e+00	1.33667e+02
1125	1.33875e+02	1.12500e+03	1.00911e+00	1.33750e+02
1126	1.33963e+02	1.12600e+03	1.00910e+00	1.33833e+02
1127	1.34049e+02	1.12700e+03	1.00909e+00	1.33917e+02
1128	1.34115e+02	1.12800e+03	1.00908e+00	1.34000e+02
1129	1.34201e+02	1.12900e+03	1.00906e+00	1.34083e+02
1130	1.34279e+02	1.13000e+03	1.00905e+00	1.34167e+02
1131	1.34370e+02	1.13100e+03	1.00904e+00	1.34250e+02
1132	1.34437e+02	1.13200e+03	1.00902e+00	1.34333e+02
1133	1.34541e+02	1.13300e+03	1.00901e+00	1.34417e+02
1134	1.34631e+02	1.13400e+03	1.00899e+00	1.34500e+02
1135	1.34713e+02	1.13500e+03	1.00897e+00	1.34583e+02
1136	1.34789e+02	1.13600e+03	1.00895e+00	1.34667e+02
1137	1.34873e+02	1.13700e+03	1.00894e+00	1.34750e+02
1138	1.34952e+02	1.13800e+03	1.00893e+00	1.34833e+02
1139	1.35036e+02	1.13900e+03	1.00892e+00	1.34917e+02
1140	1.35120e+02	1.14000e+03	1.00892e+00	1.35000e+02
1141	1.35205e+02	1.14100e+03	1.00891e+00	1.35083e+02
1142	1.35291e+02	1.14200e+03	1.00890e+00	1.35167e+02
1143	1.35378e+02	1.14300e+03	1.00890e+00	1.35250e+02
1144	1.35445e+02	1.14400e+03	1.00889e+00	1.35333e+02
1145	1.35534e+02	1.14500e+03	1.00889e+00	1.35417e+02
1146	1.35632e+02	1.14600e+03	1.00888e+00	1.35500e+02
1147	1.35713e+02	1.14700e+03	1.00887e+00	1.35583e+02
1148	1.35798e+02	1.14800e+03	1.00887e+00	1.35667e+02
1149	1.35871e+02	1.14900e+03	1.00886e+00	1.35750e+02
1150	1.35961e+02	1.15000e+03	1.00885e+00	1.35833e+02
1151	1.36046e+02	1.15100e+03	1.00885e+00	1.35917e+02
1152	1.36122e+02	1.15200e+03	1.00884e+00	1.36000e+02
1153	1.36201e+02	1.15300e+03	1.00882e+00	1.36083e+02
1154	1.36284e+02	1.15400e+03	1.00881e+00	1.36167e+02
1155	1.36376e+02	1.15500e+03	1.00879e+00	1.36250e+02
1156	1.36460e+02	1.15600e+03	1.00875e+00	1.36333e+02
1157	1.36544e+02	1.15700e+03	1.00873e+00	1.36417e+02
1158	1.36619e+02	1.15800e+03	1.00870e+00	1.36500e+02
1159	1.36697e+02	1.15900e+03	1.00868e+00	1.36583e+02
1160	1.36789e+02	1.16000e+03	1.00865e+00	1.36667e+02
1161	1.36864e+02	1.16100e+03	1.00863e+00	1.36750e+02
1162	1.36955e+02	1.16200e+03	1.00861e+00	1.36833e+02
1163	1.37039e+02	1.16300e+03	1.00859e+00	1.36917e+02
1164	1.37121e+02	1.16400e+03	1.00857e+00	1.37000e+02
1165	1.37209e+02	1.16500e+03	1.00855e+00	1.37083e+02
1166	1.37293e+02	1.16600e+03	1.00853e+00	1.37167e+02
1167	1.37377e+02	1.16700e+03	1.00851e+00	1.37250e+02
1168	1.37465e+02	1.16800e+03	1.00851e+00	1.37333e+02
1169	1.37551e+02	1.16900e+03	1.00851e+00	1.37417e+02
1170	1.37627e+02	1.17000e+03	1.00851e+00	1.37500e+02
1171	1.37714e+02	1.17100e+03	1.00851e+00	1.37583e+02
1172	1.37796e+02	1.17200e+03	1.00853e+00	1.37667e+02
1173	1.37883e+02	1.17300e+03	1.00854e+00	1.37750e+02
1174	1.37944e+02	1.17400e+03	1.00854e+00	1.37833e+02
1175	1.38050e+02	1.17500e+03	1.00855e+00	1.37917e+02
1176	1.38132e+02	1.17600e+03	1.00855e+00	1.38000e+02
1177	1.38208e+02	1.17700e+03	1.00856e+00	1.38083e+02
1178	1.38280e+02	1.17800e+03	1.00857e+00	1.38167e+02
1179	1.38372e+02	1.17900e+03	1.00858e+00	1.38250e+02
1180	1.38460e+02	1.18000e+03	1.00858e+00	1.38333e+02
1181	1.38543e+02	1.18100e+03	1.00858e+00	1.38417e+02
1182	1.38621e+02	1.18200e+03	1.00857e+00	1.38500e+02
1183	1.38717e+02	1.18300e+03	1.00856e+00	1.38583e+02
1184	1.38798e+02	1.18400e+03	1.00853e+00	1.38667e+02
1185	1.38887e+02	1.18500e+03	1.00851e+00	1.38750e+02
1186	1.38956e+02	1.18600e+03	1.00849e+00	1.38833e+02
1187	1.39053e+02	1.18700e+03	1.00846e+00	1.38917e+02
1188	1.39128e+02	1.18800e+03	1.00842e+00	1.39000e+02
1189	1.39232e+02	1.18900e+03	1.00839e+00	1.39083e+02
1190	1.39304e+02	1.19000e+03	1.00836e+00	1.39167e+02
1191	1.39383e+02	1.19100e+03	1.00832e+00	1.39250e+02
1192	1.39462e+02	1.19200e+03	1.00829e+00	1.39333e+02
1193	1.39544e+02	1.19300e+03	1.00827e+00	1.39417e+02
1194	1.39634e+02	1.19400e+03	1.00824e+00	1.39500e+02
1195	1.39718e+02	1.19500e+03	1.00822e+00	1.39583e+02
1196	1.39798e+02	1.19600e+03	1.00820e+00	1.39667e+02
1197	1.39877e+02	1.19700e+03	1.00817e+00	1.39750e+02
1198	1.39966e+02	1.19800e+03	1.00815e+00	1.39833e+02
1199	1.40048e+02	1.19900e+03	1.00812e+00	1.39917e+02
1200	1.40130e+02	1.20000e+03	1.00810e+00	1.40000e+02
1201	1.40218e+02	1.20100e+03	1.00807e+00	1.40083e+02
1202	1.40308e+02	1.20200e+03	1.00805e+00	1.40167e+02
1203	1.40389e+02	1.20300e+03	1.00803e+00	1.40250e+02
1204	1.40458e+02	1.20400e+03	1.00802e+00	1.40333e+02
1205	1.40554e+02	1.20500e+03	1.00801e+00	1.40417e+02
1206	1.40645e+02	1.20600e+03	1.00799e+00	1.40500e+02
1207	1.40724e+02	1.20700e+03	1.00798e+00	1.40583e+02
1208	1.40805e+02	1.20800e+03	1.00796e+00	1.40667e+02
1209	1.40888e+02	1.20900e+03	1.00795e+00	1.40750e+02
1210	1.40967e+02	1.21000e+03	1.00794e+00	1.40833e+02
1211	1.41059e+02	1.21100e+03	1.00793e+00	1.40917e+02
1212	1.41140e+02	1.21200e+03	1.00792e+00	1.41000e+02
1213	1.41219e+02	1.21300e+03	1.00791e+00	1.41083e+02
1214	1.41306e+02	1.21400e+03	1.00791e+00	1.41167e+02
1215	1.41395e+02	1.21500e+03	1.00790e+00	1.41250e+02
1216	1.41454e+02	1.21600e+03	1.00790e+00	1.41333e+02
1217	1.41546e+02	1.21700e+03	1.00789e+00	1.41417e+02
1218	1.41627e+02	1.21800e+03	1.00788e+00	1.41500e+02
1219	1.41718e+02	1.21900e+03	1.00787e+00	1.41583e+02
1220	1.41792e+02	1.22000e+03	1.00786e+00	1.41667e+02
1221	1.41879e+02	1.22100e+03	1.00785e+00	1.41750e+02
1222	1.41970e+02	1.22200e+03	1.00784e+00	1.41833e+02
1223	1.42044e+02	1.22300e+03	1.00782e+00	1.41917e+02
1224	1.42130e+02	1.22400e+03	1.00781e+00	1.42000e+02
1225	1.42220e+02	1.22500e+03	1.00779e+00	1.42083e+02
1226	1.42298e+02	1.22600e+03	1.00777e+00	1.42167e+02
1227	1.42380e+02	1.22700e+03	1.00776e+00	1.42250e+02
1228	1.42461e+02	1.22800e+03	1.00773e+00	1.42333e+02
1229	1.42546e+02	1.22900e+03	1.00772e+00	1.42417e+02
1230	1.42627e+02	1.23000e+03	1.00771e+00	1.42500e+02
1231	1.42727e+02	1.23100e+03	1.00769e+00	1.42583e+02
1232	1.42805e+02	1.23200e+03	1.00769e+00	1.42667e+02
1233	1.42889e+02	1.23300e+03	1.00767e+00	1.42750e+02
1234	1.42970e+02	1.23400e+03	1.00765e+00	1.42833e+02
1235	1.43061e+02	1.23500e+03	1.00762e+00	1.42917e+02
1236	1.43137e+02	1.23600e+03	1.00760e+00	1.43000e+02
1237	1.43220e+02	1.23700e+03	1.00757e+00	1.43083e+02
1238	1.43306e+02	1.23800e+03	1.00755e+00	1.43167e+02
1239	1.43393e+02	1.23900e+03	1.00752e+00	1.43250e+02
1240	1.43470e+02	1.24000e+03	1.00750e+00	1.43333e+02
1241	1.43556e+02	1.24100e+03	1.00749e+00	1.43417e+02
1242	1.43649e+02	1.24200e+03	1.00747e+00	1.43500e+02
1243	1.43719e+02	1.24300e+03	1.00745e+00	1.43583e+02
1244	1.43809e+02	1.24400e+03	1.00744e+00	1.43667e+02
1245	1.43885e+02	1.24500e+03	1.00742e+00	1.43750e+02
1246	1.43972e+02	1.24600e+03	1.00741e+00	1.43833e+02
1247	1.44060e+02	1.24700e+03	1.00739e+00	1.43917e+02
1248	1.44143e+02	1.24800e+03	1.00737e+00	1.44000e+02
1249	1.44229e+02	1.24900e+03	1.00736e+00	1.44083e+02
1250	1.44304e+02	1.25000e+03	1.00734e+00	1.44167e+02
1251	1.44384e+02	1.25100e+03	1.00733e+00	1.44250e+02
1252	1.44479e+02	1.25200e+03	1.00733e+00	1.44333e+02
1253	1.44555e+02	1.25300e+03	1.00733e+00	1.44417e+02
1254	1.44645e+02	1.25400e+03	1.00733e+00	1.44500e+02
1255	1.44721e+02	1.25500e+03	1.00733e+00	1.44583e+02
1256	1.44809e+02	1.25600e+03	1.00734e+00	1.44667e+02
1257	1.44890e+02	1.25700e+03	1.00733e+00	1.44750e+02
1258	1.44978e+02	1.25800e+03	1.00732e+00	1.44833e+02
1259	1.45054e+02	1.25900e+03	1.00731e+00	1.44917e+02
1260	1.45150e+02	1.26000e+03	1.00729e+00	1.45000e+02
1261	1.45225e+02	1.26100e+03	1.00727e+00	1.45083e+02
1262	1.45314e+02	1.26200e+03	1.00724e+00	1.45167e+02
1263	1.45402e+02	1.26300e+03	1.00722e+00	1.45250e+02
1264	1.45478e+02	1.26400e+03	1.00719e+00	1.45333e+02
1265	1.45568e+02	1.26500e+03	1.00716e+00	1.45417e+02
1266	1.45637e+02	1.26600e+03	1.00713e+00	1.45500e+02
1267	1.45725e+02	1.26700e+03	1.00710e+00	1.45583e+02
1268	1.45813e+02	1.26800e+03	1.00706e+00	1.45667e+02
1269	1.45888e+02	1.26900e+03	1.00703e+00	1.45750e+02
1270	1.45978e+02	1.27000e+03	1.00700e+00	1.45833e+02
1271	1.46057e+02	1.27100e+03	1.00696e+00	1.45917e+02
1272	1.46146e+02	1.27200e+03	1.00692e+00	1.46000e+02
1273	1.46216e+02	1.27300e+03	1.00689e+00	1.46083e+02
1274	1.46312e+02	1.27400e+03	1.00685e+00	1.46167e+02
1275	1.46397e+02	1.27500e+03	1.00681e+00	1.46250e+02
1276	1.46476e+02	1.27600e+03	1.00677e+00	1.46333e+02
1277	1.46551e+02	1.27700e+03	1.00674e+00	1.46417e+02
1278	1.46630e+02	1.27800e+03	1.00671e+00	1.46500e+02
1279	1.46725e+02	1.27900e+03	1.00669e+00	1.46583e+02
1280	1.46825e+02	1.28000e+03	1.00667e+00	1.46667e+02
1281	1.46881e+02	1.28100e+03	1.00665e+00	1.46750e+02
1282	1.46962e+02	1.28200e+03	1.00663e+00	1.46833e+02
1283	1.47065e+02	1.28300e+03	1.00661e+00	1.46917e+02
1284	1.47149e+02	1.28400e+03	1.00660e+00	1.47000e+02
1285	1.47224e+02	1.28500e+03	1.00657e+00	1.47083e+02
1286	1.47299e+02	1.28600e+03	1.00655e+00	1.47167e+02
1287	1.47396e+02	1.28700e+03	1.00653e+00	1.47250e+02
1288	1.47485e+02	1.28800e+03	1.00649e+00	1.47333e+02
1289	1.47555e+02	1.28900e+03	1.00647e+00	1.47417e+02
1290	1.47643e+02	1.29000e+03	1.00644e+00	1.47500e+02
1291	1.47729e+02	1.29100e+03	1.00641e+00	1.47583e+02
1292	1.47812e+02	1.29200e+03	1.00638e+00	1.47667e+02
1293	1.47883e+02	1.29300e+03	1.00635e+00	1.47750e+02
1294	1.47977e+02	1.29400e+03	1.00632e+00	1.47833e+02
1295	1.48063e+02	1.29500e+03	1.00629e+00	1.47917e+02
1296	1.48147e+02	1.29600e+03	1.00626e+00	1.48000e+02
1297	1.48240e+02	1.29700e+03	1.00623e+00	1.48083e+02
1298	1.48313e+02	1.29800e+03	1.00621e+00	1.48167e+02
1299	1.48393e+02	1.29900e+03	1.00618e+00	1.48250e+02
1300	1.48468e+02	1.30000e+03	1.00616e+00	1.48333e+02
1301	1.48559e+02	1.30100e+03	1.00613e+00	1.48417e+02
1302	1.48655e+02	1.30200e+03	1.00611e+00	1.48500e+02
1303	1.48725e+02	1.30300e+03	1.00609e+00	1.48583e+02
1304	1.48809e+02	1.30400e+03	1.00607e+00	1.48667e+02
1305	1.48904e+02	1.30500e+03	1.00606e+00	1.48750e+02
1306	1.48985e+02	1.30600e+03	1.00604e+00	1.48833e+02
1307	1.49069e+02	1.30700e+03	1.00603e+00	1.48917e+02
1308	1.49149e+02	1.30800e+03	1.00603e+00	1.49000e+02
1309	1.49235e+02	1.30900e+03	1.00601e+00	1.49083e+02
1310	1.49316e+02	1.31000e+03	1.00600e+00	1.49167e+02
1311	1.49409e+02	1.31100e+03	1.00599e+00	1.49250e+02
1312	1.49489e+02	1.31200e+03	1.00597e+00	1.49333e+02
1313	1.49571e+02	1.31300e+03	1.00595e+00	1.49417e+02
1314	1.49649e+02	1.31400e+03	1.00593e+00	1.49500e+02
1315	1.49729e+02	1.31500e+03	1.00591e+00	1.49583e+02
1316	1.49808e+02	1.31600e+03	1.00589e+00	1.49667e+02
1317	1.49900e+02	1.31700e+03	1.00586e+00	1.49750e+02
1318	1.49977e+02	1.31800e+03	1.00583e+00	1.49833e+02
1319	1.50075e+02	1.31900e+03	1.00580e+00	1.49917e+02
1320	1.50163e+02	1.32000e+03	1.00577e+00	1.50000e+02
1321	1.50248e+02	1.32100e+03	1.00574e+00	1.50083e+02
1322	1.50325e+02	1.32200e+03	1.00571e+00	1.50167e+02
1323	1.50405e+02	1.32300e+03	1.00567e+00	1.50250e+02
1324	1.50500e+02	1.32400e+03	1.00564e+00	1.50333e+02
1325	1.50575e+02	1.32500e+03	1.00561e+00	1.50417e+02
1326	1.50660e+02	1.32600e+03	1.00558e+00	1.50500e+02
1327	1.50743e+02	1.32700e+03	1.00555e+00	1.50583e+02
1328	1.50830e+02	1.32800e+03	1.00552e+00	1.50667e+02
1329	1.50907e+02	1.32900e+03	1.00549e+00	1.50750e+02
1330	1.50985e+02	1.33000e+03	1.00546e+00	1.50833e+02
1331	1.51070e+02	1.33100e+03	1.00544e+00	1.50917e+02
1332	1.51156e+02	1.33200e+03	1.00541e+00	1.51000e+02
1333	1.51233e+02	1.33300e+03	1.00538e+00	1.51083e+02
1334	1.51325e+02	1.33400e+03	1.00535e+00	1.51167e+02
1335	1.51416e+02	1.33500e+03	1.00532e+00	1.51250e+02
1336	1.51484e+02	1.33600e+03	1.00529e+00	1.51333e+02
1337	1.51573e+02	1.33700e+03	1.00526e+00	1.51417e+02
1338	1.51661e+02	1.33800e+03	1.00523e+00	1.51500e+02
1339	1.51751e+02	1.33900e+03	1.00519e+00	1.51583e+02
1340	1.51830e+02	1.34000e+03	1.00517e+00	1.51667e+02
1341	1.51907e+02	1.34100e+03	1.00514e+00	1.51750e+02
1342	1.51990e+02	1.34200e+03	1.00512e+00	1.51833e+02
1343	1.52070e+02	1.34300e+03	1.00510e+00	1.51917e+02
1344	1.52161e+02	1.34400e+03	1.00510e+00	1.52000e+02
1345	1.52241e+02	1.34500e+03	1.00508e+00	1.52083e+02
1346	1.52321e+02	1.34600e+03	1.00507e+00	1.52167e+02
1347	1.52409e+02	1.34700e+03	1.00505e+00	1.52250e+02
1348	1.52501e+02	1.34800e+03	1.00503e+00	1.52333e+02
1349	1.52579e+02	1.34900e+03	1.00501e+00	1.52417e+02
1350	1.52657e+02	1.35000e+03	1.00498e+00	1.52500e+02
1351	1.52737e+02	1.35100e+03	1.00495e+00	1.52583e+02
1352	1.52821e+02	1.35200e+03	1.00492e+00	1.52667e+02
1353	1.52911e+02	1.35300e+03	1.00489e+00	1.52750e+02
1354	1.52980e+02	1.35400e+03	1.00487e+00	1.52833e+02
1355	1.53069e+02	1.35500e+03	1.00484e+00	1.52917e+02
1356	1.53160e+02	1.35600e+03	1.00482e+00	1.53000e+02
1357	1.53241e+02	1.35700e+03	1.00479e+00	1.53083e+02
1358	1.53325e+02	1.35800e+03	1.00477e+00	1.53167e+02
1359	1.53401e+02	1.35900e+03	1.00474e+00	1.53250e+02
1360	1.53488e+02	1.36000e+03	1.00470e+00	1.53333e+02
1361	1.53579e+02	1.36100e+03	1.00467e+00	1.53417e+02
1362	1.53660e+02	1.36200e+03	1.00463e+00	1.53500e+02
1363	1.53750e+02	1.36300e+03	1.00459e+00	1.53583e+02
1364	1.53830e+02	1.36400e+03	1.00455e+00	1.53667e+02
1365	1.53914e+02	1.36500e+03	1.00451e+00	1.53750e+02
1366	1.53974e+02	1.36600e+03	1.00447e+00	1.53833e+02
1367	1.54083e+02	1.36700e+03	1.00444e+00	1.53917e+02
1368	1.54167e+02	1.36800e+03	1.00442e+00	1.54000e+02
1369	1.54249e+02	1.36900e+03	1.00441e+00	1.54083e+02
1370	1.54332e+02	1.37000e+03	1.00440e+00	1.54167e+02
1371	1.54421e+02	1.37100e+03	1.00439e+00	1.54250e+02
1372	1.54504e+02	1.37200e+03	1.00439e+00	1.54333e+02
1373	1.54585e+02	1.37300e+03	1.00439e+00	1.54417e+02
1374	1.54660e+02	1.37400e+03	1.00437e+00	1.54500e+02
1375	1.54745e+02	1.37500e+03	1.00435e+00	1.54583e+02
1376	1.54829e+02	1.37600e+03	1.00431e+00	1.54667e+02
1377	1.54914e+02	1.37700e+03	1.00428e+00	1.54750e+02
1378	1.55010e+02	1.37800e+03	1.00424e+00	1.54833e+02
1379	1.55090e+02	1.37900e+03	1.00420e+00	1.54917e+02
1380	1.55172e+02	1.38000e+03	1.00414e+00	1.55000e+02
1381	1.55250e+02	1.38100e+03	1.00410e+00	1.55083e+02
1382	1.55332e+02	1.38200e+03	1.00405e+00	1.55167e+02
1383	1.55417e+02	1.38300e+03	1.00400e+00	1.55250e+02
1384	1.55494e+02	1.38400e+03	1.00396e+00	1.55333e+02
1385	1.55583e+02	1.38500e+03	1.00392e+00	1.55417e+02
1386	1.55671e+02	1.38600e+03	1.00387e+00	1.55500e+02
1387	1.55744e+02	1.38700e+03	1.00383e+00	1.55583e+02
1388	1.55823e+02	1.38800e+03	1.00379e+00	1.55667e+02
1389	1.55919e+02	1.38900e+03	1.00375e+00	1.55750e+02
1390	1.55996e+02	1.39000e+03	1.00370e+00	1.55833e+02
1391	1.56088e+02	1.39100e+03	1.00366e+00	1.55917e+02
1392	1.56170e+02	1.39200e+03	1.00361e+00	1.56000e+02
1393	1.56254e+02	1.39300e+03	1.00357e+00	1.56083e+02
1394	1.56348e+02	1.39400e+03	1.00353e+00	1.56167e+02
1395	1.56426e+02	1.39500e+03	1.00349e+00	1.56250e+02
1396	1.56503e+02	1.39600e+03	1.00347e+00	1.56333e+02
1397	1.56583e+02	1.39700e+03	1.00343e+00	1.56417e+02
1398	1.56660e+02	1.39800e+03	1.00340e+00	1.56500e+02
1399	1.56743e+02	1.39900e+03	1.00338e+00	1.56583e+02
1400	1.56830e+02	1.40000e+03	1.00335e+00	1.56667e+02
1401	1.56925e+02	1.40100e+03	1.00333e+00	1.56750e+02
1402	1.57004e+02	1.40200e+03	1.00330e+00	1.56833e+02
1403	1.57091e+02	1.40300e+03	1.00328e+00	1.56917e+02
1404	1.57176e+02	1.40400e+03	1.00325e+00	1.57000e+02
1405	1.57253e+02	1.40500e+03	1.00322e+00	1.57083e+02
1406	1.57339e+02	1.40600e+03	1.00319e+00	1.57167e+02
1407	1.57418e+02	1.40700e+03	1.00316e+00	1.57250e+02
1408	1.57504e+02	1.40800e+03	1.00312e+00	1.57333e+02
1409	1.57596e+02	1.40900e+03	1.00308e+00	1.57417e+02
1410	1.57675e+02	1.41000e+03	1.00303e+00	1.57500e+02
1411	1.57758e+02	1.41100e+03	1.00299e+00	1.57583e+02
1412	1.57841e+02	1.41200e+03	1.00293e+00	1.57667e+02
1413	1.57919e+02	1.41300e+03	1.00288e+00	1.57750e+02
1414	1.58012e+02	1.41400e+03	1.00283e+00	1.57833e+02
1415	1.58097e+02	1.41500e+03	1.00278e+00	1.57917e+02
1416	1.58182e+02	1.41600e+03	1.00272e+00	1.58000e+02
1417	1.58263e+02	1.41700e+03	1.00266e+00	1.58083e+02
1418	1.58347e+02	1.41800e+03	1.00260e+00	1.58167e+02
1419	1.58435e+02	1.41900e+03	1.00253e+00	1.58250e+02
1420	1.58513e+02	1.42000e+03	1.00247e+00	1.58333e+02
1421	1.58587e+02	1.42100e+03	1.00242e+00	1.58417e+02
1422	1.58684e+02	1.42200e+03	1.00237e+00	1.58500e+02
1423	1.58760e+02	1.42300e+03	1.00232e+00	1.58583e+02
1424	1.58849e+02	1.42400e+03	1.00229e+00	1.58667e+02
1425	1.58940e+02	1.42500e+03	1.00226e+00	1.58750e+02
1426	1.59017e+02	1.42600e+03	1.00223e+00	1.58833e+02
1427	1.59097e+02	1.42700e+03	1.00220e+00	1.58917e+02
1428	1.59186e+02	1.42800e+03	1.00218e+00	1.59000e+02
1429	1.59275e+02	1.42900e+03	1.00215e+00	1.59083e+02
1430	1.59358e+02	1.43000e+03	1.00212e+00	1.59167e+02
1431	1.59435e+02	1.43100e+03	1.00209e+00	1.59250e+02
1432	1.59517e+02	1.43200e+03	1.00204e+00	1.59333e+02
1433	1.59606e+02	1.43300e+03	1.00200e+00	1.59417e+02
1434	1.59691e+02	1.43400e+03	1.00195e+00	1.59500e+02
1435	1.59779e+02	1.43500e+03	1.00191e+00	1.59583e+02
1436	1.59855e+02	1.43600e+03	1.00185e+00	1.59667e+02
1437	1.59942e+02	1.43700e+03	1.00180e+00	1.59750e+02
1438	1.60032e+02	1.43800e+03	1.00174e+00	1.59833e+02
1439	1.60103e+02	1.43900e+03	1.00168e+00	1.59917e+02
1440	1.60192e+02	1.44000e+03	1.00161e+00	1.60000e+02
1441	1.60280e+02	1.44100e+03	1.00155e+00	1.60083e+02
1442	1.60364e+02	1.44200e+03	1.00149e+00	1.60167e+02
1443	1.60443e+02	1.44300e+03	1.00142e+00	1.60250e+02
1444	1.60536e+02	1.44400e+03	1.00136e+00	1.60333e+02
1445	1.60622e+02	1.44500e+03	1.00129e+00	1.60417e+02
1446	1.60694e+02	1.44600e+03	1.00122e+00	1.60500e+02
1447	1.60790e+02	1.44700e+03	1.00115e+00	1.60583e+02
1448	1.60875e+02	1.44800e+03	1.00107e+00	1.60667e+02
1449	1.60955e+02	1.44900e+03	1.00099e+00	1.60750e+02
1450	1.61039e+02	1.45000e+03	1.00091e+00	1.60833e+02
1451	1.61121e+02	1.45100e+03	1.00083e+00	1.60917e+02
1452	1.61205e+02	1.45200e+03	1.00075e+00	1.61000e+02
1453	1.61293e+02	1.45300e+03	1.00068e+00	1.61083e+02
1454	1.61374e+02	1.45400e+03	1.00062e+00	1.61167e+02
1455	1.61454e+02	1.45500e+03	1.00056e+00	1.61250e+02
1456	1.61531e+02	1.45600e+03	1.00051e+00	1.61333e+02
1457	1.61629e+02	1.45700e+03	1.00046e+00	1.61417e+02
1458	1.61702e+02	1.45800e+03	1.00041e+00	1.61500e+02
1459	1.61783e+02	1.45900e+03	1.00035e+00	1.61583e+02
1460	1.61870e+02	1.46000e+03	1.00030e+00	1.61667e+02
1461	1.61959e+02	1.46100e+03	1.00024e+00	1.61750e+02
1462	1.62052e+02	1.46200e+03	1.00018e+00	1.61833e+02
1463	1.62128e+02	1.46300e+03	1.00012e+00	1.61917e+02
1464	1.62214e+02	1.46400e+03	1.00006e+00	1.62000e+02
1465	1.62299e+02	1.46500e+03	9.99995e-01	1.62083e+02
1466	1.62375e+02	1.46600e+03	9.99935e-01	1.62167e+02
1467	1.62456e+02	1.46700e+03	9.99875e-01	1.62250e+02
1468	1.62545e+02	1.46800e+03	9.99817e-01	1.62333e+02
1469	1.62637e+02	1.46900e+03	9.99757e-01	1.62417e+02
1470	1.62709e+02	1.47000e+03	9.99694e-01	1.62500e+02
1471	1.62793e+02	1.47100e+03	9.99631e-01	1.62583e+02
1472	1.62875e+02	1.47200e+03	9.99563e-01	1.62667e+02
1473	1.62958e+02	1.47300e+03	9.99496e-01	1.62750e+02
1474	1.63048e+02	1.47400e+03	9.99429e-01	1.62833e+02
1475	1.63141e+02	1.47500e+03	9.99360e-01	1.62917e+02
1476	1.63212e+02	1.47600e+03	9.99288e-01	1.63000e+02
1477	1.63300e+02	1.47700e+03	9.99216e-01	1.63083e+02
1478	1.63386e+02	1.47800e+03	9.99142e-01	1.63167e+02
1479	1.63461e+02	1.47900e+03	9.99068e-01	1.63250e+02
1480	1.63547e+02	1.48000e+03	9.98988e-01	1.63333e+02
1481	1.63634e+02	1.48100e+03	9.98908e-01	1.63417e+02
1482	1.63721e+02	1.48200e+03	9.98824e-01	1.63500e+02
1483	1.63801e+02	1.48300e+03	9.98735e-01	1.63583e+02
1484	1.63882e+02	1.48400e+03	9.98638e-01	1.63667e+02
1485	1.63967e+02	1.48500e+03	9.98543e-01	1.63750e+02
1486	1.64059e+02	1.48600e+03	9.98447e-01	1.63833e+02
1487	1.64134e+02	1.48700e+03	9.98349e-01	1.63917e+02
1488	1.64213e+02	1.48800e+03	9.98245e-01	1.64000e+02
1489	1.64306e+02	1.48900e+03	9.98147e-01	1.64083e+02
1490	1.64393e+02	1.49000e+03	9.98054e-01	1.64167e+02
1491	1.64472e+02	1.49100e+03	9.97962e-01	1.64250e+02
1492	1.64557e+02	1.49200e+03	9.97878e-01	1.64333e+02
1493	1.64637e+02	1.49300e+03	9.97794e-01	1.64417e+02
1494	1.64717e+02	1.49400e+03	9.97711e-01	1.64500e+02
1495	1.64800e+02	1.49500e+03	9.97628e-01	1.64583e+02
1496	1.64888e+02	1.49600e+03	9.97547e-01	1.64667e+02
1497	1.64961e+02	1.49700e+03	9.97461e-01	1.64750e+02
1498	1.65055e+02	1.49800e+03	9.97373e-01	1.64833e+02
1499	1.65138e+02	1.49900e+03	9.97285e-01	1.64917e+02
1500	1.65211e+02	1.50000e+03	9.97184e-01	1.65000e+02
1501	1.65301e+02	1.50100e+03	9.97085e-01	1.65083e+02
1502	1.65398e+02	1.50200e+03	9.96988e-01	1.65167e+02
1503	1.65462e+02	1.50300e+03	9.96892e-01	1.65250e+02
1504	1.65555e+02	1.50400e+03	9.96794e-01	1.65333e+02
1505	1.65628e+02	1.50500e+03	9.96701e-01	1.65417e+02
1506	1.65718e+02	1.50600e+03	9.96606e-01	1.65500e+02
1507	1.65798e+02	1.50700e+03	9.96510e-01	1.65583e+02
1508	1.65892e+02	1.50800e+03	9.96419e-01	1.65667e+02
1509	1.65975e+02	1.50900e+03	9.96325e-01	1.65750e+02
1510	1.66051e+02	1.51000e+03	9.96233e-01	1.65833e+02
1511	1.66134e+02	1.51100e+03	9.96142e-01	1.65917e+02
1512	1.66219e+02	1.51200e+03	9.96052e-01	1.66000e+02
1513	1.66307e+02	1.51300e+03	9.95967e-01	1.66083e+02
1514	1.66386e+02	1.51400e+03	9.95885e-01	1.66167e+02
1515	1.66465e+02	1.51500e+03	9.95806e-01	1.66250e+02
1516	1.66566e+02	1.51600e+03	9.95733e-01	1.66333e+02
1517	1.66636e+02	1.51700e+03	9.95651e-01	1.66417e+02
1518	1.66726e+02	1.51800e+03	9.95564e-01	1.66500e+02
1519	1.66809e+02	1.51900e+03	9.95474e-01	1.66583e+02
1520	1.66887e+02	1.52000e+03	9.95370e-01	1.66667e+02
1521	1.66969e+02	1.52100e+03	9.95266e-01	1.66750e+02
1522	1.67061e+02	1.52200e+03	9.95161e-01	1.66833e+02
1523	1.67132e+02	1.52300e+03	9.95057e-01	1.66917e+02
1524	1.67218e+02	1.52400e+03	9.94939e-01	1.67000e+02
1525	1.67305e+02	1.52500e+03	9.94828e-01	1.67083e+02
1526	1.67390e+02	1.52600e+03	9.94719e-01	1.67167e+02
1527	1.67481e+02	1.52700e+03	9.94612e-01	1.67250e+02
1528	1.67553e+02	1.52800e+03	9.94506e-01	1.67333e+02
1529	1.67635e+02	1.52900e+03	9.94399e-01	1.67417e+02
1530	1.67734e+02	1.53000e+03	9.94291e-01	1.67500e+02
1531	1.67809e+02	1.53100e+03	9.94180e-01	1.67583e+02
1532	1.67888e+02	1.53200e+03	9.94067e-01	1.67667e+02
1533	1.67975e+02	1.53300e+03	9.93951e-01	1.67750e+02
1534	1.68055e+02	1.53400e+03	9.93833e-01	1.67833e+02
1535	1.68147e+02	1.53500e+03	9.93716e-01	1.67917e+02
1536	1.68226e+02	1.53600e+03	9.93589e-01	1.68000e+02
1537	1.68322e+02	1.53700e+03	9.93467e-01	1.68083e+02
1538	1.68397e+02	1.53800e+03	9.93346e-01	1.68167e+02
1539	1.68477e+02	1.53900e+03	9.93225e-01	1.68250e+02
1540	1.68562e+02	1.54000e+03	9.93109e-01	1.68333e+02
1541	1.68638e+02	1.54100e+03	9.92996e-01	1.68417e+02
1542	1.68726e+02	1.54200e+03	9.92883e-01	1.68500e+02
1543	1.68810e+02	1.54300e+03	9.92771e-01	1.68583e+02
1544	1.68886e+02	1.54400e+03	9.92668e-01	1.68667e+02
1545	1.68972e+02	1.54500e+03	9.92562e-01	1.68750e+02
1546	1.69057e+02	1.54600e+03	9.92455e-01	1.68833e+02
1547	1.69144e+02	1.54700e+03	9.92347e-01	1.68917e+02
1548	1.69220e+02	1.54800e+03	9.92240e-01	1.69000e+02
1549	1.69298e+02	1.54900e+03	9.92131e-01	1.69083e+02
1550	1.69382e+02	1.55000e+03	9.92020e-01	1.69167e+02
1551	1.69469e+02	1.55100e+03	9.91908e-01	1.69250e+02
1552	1.69564e+02	1.55200e+03	9.91787e-01	1.69333e+02
1553	1.69628e+02	1.55300e+03	9.91667e-01	1.69417e+02
1554	1.69716e+02	1.55400e+03	9.91543e-01	1.69500e+02
1555	1.69788e+02	1.55500e+03	9.91418e-01	1.69583e+02
1556	1.69885e+02	1.55600e+03	9.91285e-01	1.69667e+02
1557	1.69970e+02	1.55700e+03	9.91156e-01	1.69750e+02
1558	1.70062e+02	1.55800e+03	9.91033e-01	1.69833e+02
1559	1.70136e+02	1.55900e+03	9.90912e-01	1.69917e+02
1560	1.70231e+02	1.56000e+03	9.90797e-01	1.70000e+02
1561	1.70322e+02	1.56100e+03	9.90682e-01	1.70083e+02
1562	1.70398e+02	1.56200e+03	9.90571e-01	1.70167e+02
1563	1.70480e+02	1.56300e+03	9.90462e-01	1.70250e+02
1564	1.70560e+02	1.56400e+03	9.90363e-01	1.70333e+02
1565	1.70647e+02	1.56500e+03	9.90258e-01	1.70417e+02
1566	1.70728e+02	1.56600e+03	9.90151e-01	1.70500e+02
1567	1.70813e+02	1.56700e+03	9.90041e-01	1.70583e+02
1568	1.70882e+02	1.56800e+03	9.89927e-01	1.70667e+02
1569	1.70978e+02	1.56900e+03	9.89810e-01	1.70750e+02
1570	1.71066e+02	1.57000e+03	9.89690e-01	1.70833e+02
1571	1.71134e+02	1.57100e+03	9.89569e-01	1.70917e+02
1572	1.71215e+02	1.57200e+03	9.89441e-01	1.71000e+02
1573	1.71311e+02	1.57300e+03	9.89321e-01	1.71083e+02
1574	1.71387e+02	1.57400e+03	9.89203e-01	1.71167e+02
1575	1.71476e+02	1.57500e+03	9.89086e-01	1.71250e+02
1576	1.71557e+02	1.57600e+03	9.88976e-01	1.71333e+02
1577	1.71652e+02	1.57700e+03	9.88863e-01	1.71417e+02
1578	1.71725e+02	1.57800e+03	9.88750e-01	1.71500e+02
1579	1.71809e+02	1.57900e+03	9.88637e-01	1.71583e+02
1580	1.71887e+02	1.58000e+03	9.88521e-01	1.71667e+02
1581	1.71971e+02	1.58100e+03	9.88401e-01	1.71750e+02
1582	1.72049e+02	1.58200e+03	9.88278e-01	1.71833e+02
1583	1.72138e+02	1.58300e+03	9.88152e-01	1.71917e+02
1584	1.72231e+02	1.58400e+03	9.88015e-01	1.72000e+02
1585	1.72315e+02	1.58500e+03	9.87882e-01	1.72083e+02
1586	1.72395e+02	1.58600e+03	9.87748e-01	1.72167e+02
1587	1.72469e+02	1.58700e+03	9.87613e-01	1.72250e+02
1588	1.72561e+02	1.58800e+03	9.87472e-01	1.72333e+02
1589	1.72639e+02	1.58900e+03	9.87334e-01	1.72417e+02
1590	1.72725e+02	1.59000e+03	9.87196e-01	1.72500e+02
1591	1.72810e+02	1.59100e+03	9.87058e-01	1.72583e+02
1592	1.72905e+02	1.59200e+03	9.86921e-01	1.72667e+02
1593	1.72980e+02	1.59300e+03	9.86787e-01	1.72750e+02
1594	1.73073e+02	1.59400e+03	9.86655e-01	1.72833e+02
1595	1.73149e+02	1.59500e+03	9.86525e-01	1.72917e+02
1596	1.73223e+02	1.59600e+03	9.86399e-01	1.73000e+02
1597	1.73316e+02	1.59700e+03	9.86270e-01	1.73083e+02
1598	1.73406e+02	1.59800e+03	9.86138e-01	1.73167e+02
1599	1.73473e+02	1.59900e+03	9.86002e-01	1.73250e+02
1600	1.73566e+02	1.60000e+03	9.85860e-01	1.73333e+02
1601	1.73646e+02	1.60100e+03	9.85722e-01	1.73417e+02
1602	1.73736e+02	1.60200e+03	9.85586e-01	1.73500e+02
1603	1.73823e+02	1.60300e+03	9.85451e-01	1.73583e+02
1604	1.73902e+02	1.60400e+03	9.85317e-01	1.73667e+02
1605	1.73973e+02	1.60500e+03	9.85187e-01	1.73750e+02
1606	1.74076e+02	1.60600e+03	9.85061e-01	1.73833e+02
1607	1.74149e+02	1.60700e+03	9.84936e-01	1.73917e+02
1608	1.74231e+02	1.60800e+03	9.84819e-01	1.74000e+02
1609	1.74307e+02	1.60900e+03	9.84695e-01	1.74083e+02
1610	1.74407e+02	1.61000e+03	9.84567e-01	1.74167e+02
1611	1.74483e+02	1.61100e+03	9.84438e-01	1.74250e+02
1612	1.74571e+02	1.61200e+03	9.84298e-01	1.74333e+02
1613	1.74653e+02	1.61300e+03	9.84160e-01	1.74417e+02
1614	1.74727e+02	1.61400e+03	9.84023e-01	1.74500e+02
1615	1.74816e+02	1.61500e+03	9.83886e-01	1.74583e+02
1616	1.74913e+02	1.61600e+03	9.83744e-01	1.74667e+02
1617	1.74995e+02	1.61700e+03	9.83605e-01	1.74750e+02
1618	1.75080e+02	1.61800e+03	9.83469e-01	1.74833e+02
1619	1.75165e+02	1.61900e+03	9.83332e-01	1.74917e+02
1620	1.75243e+02	1.62000e+03	9.83201e-01	1.75000e+02
1621	1.75327e+02	1.62100e+03	9.83069e-01	1.75083e+02
1622	1.75418e+02	1.62200e+03	9.82938e-01	1.75167e+02
1623	1.75499e+02	1.62300e+03	9.82809e-01	1.75250e+02
1624	1.75577e+02	1.62400e+03	9.82688e-01	1.75333e+02
1625	1.75658e+02	1.62500e+03	9.82568e-01	1.75417e+02
1626	1.75742e+02	1.62600e+03	9.82453e-01	1.75500e+02
1627	1.75821e+02	1.62700e+03	9.82343e-01	1.75583e+02
1628	1.75908e+02	1.62800e+03	9.82251e-01	1.75667e+02
1629	1.75997e+02	1.62900e+03	9.82158e-01	1.75750e+02
1630	1.76062e+02	1.63000e+03	9.82068e-01	1.75833e+02
1631	1.76154e+02	1.63100e+03	9.81980e-01	1.75917e+02
1632	1.76237e+02	1.63200e+03	9.81900e-01	1.76000e+02
1633	1.76313e+02	1.63300e+03	9.81809e-01	1.76083e+02
1634	1.76405e+02	1.63400e+03	9.81714e-01	1.76167e+02
1635	1.76500e+02	1.63500e+03	9.81616e-01	1.76250e+02
1636	1.76580e+02	1.63600e+03	9.81499e-01	1.76333e+02
1637	1.76662e+02	1.63700e+03	9.81386e-01	1.76417e+02
1638	1.76746e+02	1.63800e+03	9.81272e-01	1.76500e+02
1639	1.76836e+02	1.63900e+03	9.81156e-01	1.76583e+02
1640	1.76910e+02	1.64000e+03	9.81035e-01	1.76667e+02
1641	1.76989e+02	1.64100e+03	9.80921e-01	1.76750e+02
1642	1.77076e+02	1.64200e+03	9.80808e-01	1.76833e+02
1643	1.77154e+02	1.64300e+03	9.80696e-01	1.76917e+02
1644	1.77243e+02	1.64400e+03	9.80589e-01	1.77000e+02
1645	1.77319e+02	1.64500e+03	9.80474e-01	1.77083e+02
1646	1.77405e+02	1.64600e+03	9.80352e-01	1.77167e+02
1647	1.77481e+02	1.64700e+03	9.80226e-01	1.77250e+02
1648	1.77577e+02	1.64800e+03	9.80087e-01	1.77333e+02
1649	1.77660e+02	1.64900e+03	9.79954e-01	1.77417e+02
1650	1.77752e+02	1.65000e+03	9.79824e-01	1.77500e+02
1651	1.77829e+02	1.65100e+03	9.79694e-01	1.77583e+02
1652	1.77914e+02	1.65200e+03	9.79566e-01	1.77667e+02
1653	1.77989e+02	1.65300e+03	9.79446e-01	1.77750e+02
1654	1.78077e+02	1.65400e+03	9.79334e-01	1.77833e+02
1655	1.78169e+02	1.65500e+03	9.79225e-01	1.77917e+02
1656	1.78239e+02	1.65600e+03	9.79133e-01	1.78000e+02
1657	1.78325e+02	1.65700e+03	9.79034e-01	1.78083e+02
1658	1.78413e+02	1.65800e+03	9.78937e-01	1.78167e+02
1659	1.78500e+02	1.65900e+03	9.78842e-01	1.78250e+02
1660	1.78578e+02	1.66000e+03	9.78750e-01	1.78333e+02
1661	1.78671e+02	1.66100e+03	9.78653e-01	1.78417e+02
1662	1.78760e+02	1.66200e+03	9.78555e-01	1.78500e+02
1663	1.78838e+02	1.66300e+03	9.78458e-01	1.78583e+02
1664	1.78916e+02	1.66400e+03	9.78356e-01	1.78667e+02
1665	1.78993e+02	1.66500e+03	9.78254e-01	1.78750e+02
1666	1.79086e+02	1.66600e+03	9.78151e-01	1.78833e+02
1667	1.79158e+02	1.66700e+03	9.78048e-01	1.78917e+02
1668	1.79247e+02	1.66800e+03	9.77939e-01	1.79000e+02
1669	1.79337e+02	1.66900e+03	9.77833e-01	1.79083e+02
1670	1.79423e+02	1.67000e+03	9.77725e-01	1.79167e+02
1671	1.79509e+02	1.67100e+03	9.77617e-01	1.79250e+02
1672	1.79592e+02	1.67200e+03	9.77507e-01	1.79333e+02
1673	1.79687e+02	1.67300e+03	9.77398e-01	1.79417e+02
1674	1.79764e+02	1.67400e+03	9.77289e-01	1.79500e+02
1675	1.79841e+02	1.67500e+03	9.77182e-01	1.79583e+02
1676	1.79930e+02	1.67600e+03	9.77081e-01	1.79667e+02
1677	1.80012e+02	1.67700e+03	9.76978e-01	1.79750e+02
1678	1.80087e+02	1.67800e+03	9.76876e-01	1.79833e+02
1679	1.80160e+02	1.67900e+03	9.76774e-01	1.79917e+02
1680	1.80254e+02	1.68000e+03	9.76677e-01	1.80000e+02
1681	1.80342e+02	1.68100e+03	9.76578e-01	1.80083e+02
1682	1.80434e+02	1.68200e+03	9.76481e-01	1.80167e+02
1683	1.80508e+02	1.68300e+03	9.76386e-01	1.80250e+02
1684	1.80589e+02	1.68400e+03	9.76297e-01	1.80333e+02
1685	1.80681e+02	1.68500e+03	9.76211e-01	1.80417e+02
1686	1.80758e+02	1.68600e+03	9.76127e-01	1.80500e+02
1687	1.80844e+02	1.68700e+03	9.76042e-01	1.80583e+02
1688	1.80929e+02	1.68800e+03	9.75963e-01	1.80667e+02
1689	1.81008e+02	1.68900e+03	9.75876e-01	1.80750e+02
1690	1.81099e+02	1.69000e+03	9.75786e-01	1.80833e+02
1691	1.81166e+02	1.69100e+03	9.75694e-01	1.80917e+02
1692	1.81252e+02	1.69200e+03	9.75587e-01	1.81000e+02
1693	1.81356e+02	1.69300e+03	9.75483e-01	1.81083e+02
1694	1.81442e+02	1.69400e+03	9.75381e-01	1.81167e+02
1695	1.81512e+02	1.69500e+03	9.75279e-01	1.81250e+02
1696	1.81583e+02	1.69600e+03	9.75174e-01	1.81333e+02
1697	1.81681e+02	1.69700e+03	9.75076e-01	1.81417e+02
1698	1.81753e+02	1.69800e+03	9.74982e-01	1.81500e+02
1699	1.81846e+02	1.69900e+03	9.74891e-01	1.81583e+02
1700	1.81922e+02	1.70000e+03	9.74812e-01	1.81667e+02
1701	1.82014e+02	1.70100e+03	9.74725e-01	1.81750e+02
1702	1.82094e+02	1.70200e+03	9.74637e-01	1.81833e+02
1703	1.82167e+02	1.70300e+03	9.74550e-01	1.81917e+02
1704	1.82256e+02	1.70400e+03	9.74467e-01	1.82000e+02
1705	1.82346e+02	1.70500e+03	9.74384e-01	1.82083e+02
1706	1.82430e+02	1.70600e+03	9.74302e-01	1.82167e+02
1707	1.82523e+02	1.70700e+03	9.74222e-01	1.82250e+02
1708	1.82591e+02	1.70800e+03	9.74146e-01	1.82333e+02
1709	1.82673e+02	1.70900e+03	9.74070e-01	1.82417e+02
1710	1.82763e+02	1.71000e+03	9.73995e-01	1.82500e+02
1711	1.82840e+02	1.71100e+03	9.73920e-01	1.82583e+02
1712	1.82930e+02	1.71200e+03	9.73848e-01	1.82667e+02
1713	1.83014e+02	1.71300e+03	9.73774e-01	1.82750e+02
1714	1.83098e+02	1.71400e+03	9.73700e-01	1.82833e+02
1715	1.83174e+02	1.71500e+03	9.73626e-01	1.82917e+02
1716	1.83267e+02	1.71600e+03	9.73552e-01	1.83000e+02
1717	1.83342e+02	1.71700e+03	9.73478e-01	1.83083e+02
1718	1.83421e+02	1.71800e+03	9.73405e-01	1.83167e+02
1719	1.83516e+02	1.71900e+03	9.73333e-01	1.83250e+02
1720	1.83596e+02	1.72000e+03	9.73263e-01	1.83333e+02
1721	1.83671e+02	1.72100e+03	9.73194e-01	1.83417e+02
1722	1.83757e+02	1.72200e+03	9.73125e-01	1.83500e+02
1723	1.83836e+02	1.72300e+03	9.73058e-01	1.83583e+02
1724	1.83929e+02	1.72400e+03	9.72993e-01	1.83667e+02
1725	1.84011e+02	1.72500e+03	9.72928e-01	1.83750e+02
1726	1.84100e+02	1.72600e+03	9.72861e-01	1.83833e+02
1727	1.84190e+02	1.72700e+03	9.72795e-01	1.83917e+02
1728	1.84258e+02	1.72800e+03	9.72730e-01	1.84000e+02
1729	1.84358e+02	1.72900e+03	9.72664e-01	1.84083e+02
1730	1.84435e+02	1.73000e+03	9.72598e-01	1.84167e+02
1731	1.84517e+02	1.73100e+03	9.72531e-01	1.84250e+02
1732	1.84607e+02	1.73200e+03	9.72463e-01	1.84333e+02
1733	1.84677e+02	1.73300e+03	9.72393e-01	1.84417e+02
1734	1.84763e+02	1.73400e+03	9.72322e-01	1.84500e+02
1735	1.84856e+02	1.73500e+03	9.72250e-01	1.84583e+02
1736	1.84927e+02	1.73600e+03	9.72172e-01	1.84667e+02
1737	1.85019e+02	1.73700e+03	9.72097e-01	1.84750e+02
1738	1.85103e+02	1.73800e+03	9.72025e-01	1.84833e+02
1739	1.85183e+02	1.73900e+03	9.71956e-01	1.84917e+02
1740	1.85263e+02	1.74000e+03	9.71888e-01	1.85000e+02
1741	1.85355e+02	1.74100e+03	9.71821e-01	1.85083e+02
1742	1.85431e+02	1.74200e+03	9.71755e-01	1.85167e+02
1743	1.85515e+02	1.74300e+03	9.71688e-01	1.85250e+02
1744	1.85603e+02	1.74400e+03	9.71627e-01	1.85333e+02
1745	1.85686e+02	1.74500e+03	9.71565e-01	1.85417e+02
1746	1.85779e+02	1.74600e+03	9.71505e-01	1.85500e+02
1747	1.85844e+02	1.74700e+03	9.71449e-01	1.85583e+02
1748	1.85932e+02	1.74800e+03	9.71401e-01	1.85667e+02
1749	1.86018e+02	1.74900e+03	9.71355e-01	1.85750e+02
1750	1.86098e+02	1.75000e+03	9.71310e-01	1.85833e+02
1751	1.86181e+02	1.75100e+03	9.71266e-01	1.85917e+02
1752	1.86275e+02	1.75200e+03	9.71237e-01	1.86000e+02
1753	1.86360e+02	1.75300e+03	9.71202e-01	1.86083e+02
1754	1.86446e+02	1.75400e+03	9.71166e-01	1.86167e+02
1755	1.86532e+02	1.75500e+03	9.71132e-01	1.86250e+02
1756	1.86606e+02	1.75600e+03	9.71097e-01	1.86333e+02
1757	1.86688e+02	1.75700e+03	9.71059e-01	1.86417e+02
1758	1.86774e+02	1.75800e+03	9.71018e-01	1.86500e+02
1759	1.86856e+02	1.75900e+03	9.70974e-01	1.86583e+02
1760	1.86944e+02	1.76000e+03	9.70921e-01	1.86667e+02
1761	1.87020e+02	1.76100e+03	9.70870e-01	1.86750e+02
1762	1.87107e+02	1.76200e+03	9.70821e-01	1.86833e+02
1763	1.87186e+02	1.76300e+03	9.70770e-01	1.86917e+02
1764	1.87269e+02	1.76400e+03	9.70713e-01	1.87000e+02
1765	1.87352e+02	1.76500e+03	9.70662e-01	1.87083e+02
1766	1.87448e+02	1.76600e+03	9.70615e-01	1.87167e+02
1767	1.87521e+02	1.76700e+03	9.70571e-01	1.87250e+02
1768	1.87602e+02	1.76800e+03	9.70537e-01	1.87333e+02
1769	1.87699e+02	1.76900e+03	9.70501e-01	1.87417e+02
1770	1.87777e+02	1.77000e+03	9.70467e-01	1.87500e+02
1771	1.87858e+02	1.77100e+03	9.70432e-01	1.87583e+02
1772	1.87930e+02	1.77200e+03	9.70399e-01	1.87667e+02
1773	1.88015e+02	1.77300e+03	9.70357e-01	1.87750e+02
1774	1.88119e+02	1.77400e+03	9.70310e-01	1.87833e+02
1775	1.88182e+02	1.77500e+03	9.70260e-01	1.87917e+02
1776	1.88274e+02	1.77600e+03	9.70199e-01	1.88000e+02
1777	1.88363e+02	1.77700e+03	9.70146e-01	1.88083e+02
1778	1.88448e+02	1.77800e+03	9.70094e-01	1.88167e+02
1779	1.88519e+02	1.77900e+03	9.70042e-01	1.88250e+02
1780	1.88612e+02	1.78000e+03	9.69995e-01	1.88333e+02
1781	1.88692e+02	1.78100e+03	9.69949e-01	1.88417e+02
1782	1.88778e+02	1.78200e+03	9.69906e-01	1.88500e+02
1783	1.88860e+02	1.78300e+03	9.69865e-01	1.88583e+02
1784	1.88937e+02	1.78400e+03	9.69832e-01	1.88667e+02
1785	1.89029e+02	1.78500e+03	9.69797e-01	1.88750e+02
1786	1.89107e+02	1.78600e+03	9.69762e-01	1.88833e+02
1787	1.89196e+02	1.78700e+03	9.69727e-01	1.88917e+02
1788	1.89271e+02	1.78800e+03	9.69696e-01	1.89000e+02
1789	1.89355e+02	1.78900e+03	9.69661e-01	1.89083e+02
1790	1.89438e+02	1.79000e+03	9.69623e-01	1.89167e+02
1791	1.89529e+02	1.79100e+03	9.69585e-01	1.89250e+02
1792	1.89611e+02	1.79200e+03	9.69547e-01	1.89333e+02
1793	1.89675e+02	1.79300e+03	9.69512e-01	1.89417e+02
1794	1.89773e+02	1.79400e+03	9.69482e-01	1.89500e+02
1795	1.89864e+02	1.79500e+03	9.69455e-01	1.89583e+02
1796	1.89938e+02	1.79600e+03	9.69445e-01	1.89667e+02
1797	1.90025e+02	1.79700e+03	9.69438e-01	1.89750e+02
1798	1.90111e+02	1.79800e+03	9.69436e-01	1.89833e+02
1799	1.90203e+02	1.79900e+03	9.69436e-01	1.89917e+02
1800	1.90282e+02	1.80000e+03	9.69456e-01	1.90000e+02
1801	1.90365e+02	1.80100e+03	9.69460e-01	1.90083e+02
1802	1.90453e+02	1.80200e+03	9.69460e-01	1.90167e+02
1803	1.90532e+02	1.80300e+03	9.69459e-01	1.90250e+02
1804	1.90617e+02	1.80400e+03	9.69441e-01	1.90333e+02
1805	1.90697e+02	1.80500e+03	9.69420e-01	1.90417e+02
1806	1.90766e+02	1.80600e+03	9.69395e-01	1.90500e+02
1807	1.90864e+02	1.80700e+03	9.69365e-01	1.90583e+02
1808	1.90952e+02	1.80800e+03	9.69311e-01	1.90667e+02
1809	1.91028e+02	1.80900e+03	9.69265e-01	1.90750e+02
1810	1.91123e+02	1.81000e+03	9.69220e-01	1.90833e+02
1811	1.91195e+02	1.81100e+03	9.69175e-01	1.90917e+02
1812	1.91277e+02	1.81200e+03	9.69128e-01	1.91000e+02
1813	1.91367e+02	1.81300e+03	9.69087e-01	1.91083e+02
1814	1.91451e+02	1.81400e+03	9.69051e-01	1.91167e+02
1815	1.91530e+02	1.81500e+03	9.69016e-01	1.91250e+02
1816	1.91621e+02	1.81600e+03	9.68994e-01	1.91333e+02
1817	1.91701e+02	1.81700e+03	9.68968e-01	1.91417e+02
1818	1.91784e+02	1.81800e+03	9.68942e-01	1.91500e+02
1819	1.91865e+02	1.81900e+03	9.68916e-01	1.91583e+02
1820	1.91951e+02	1.82000e+03	9.68892e-01	1.91667e+02
1821	1.92040e+02	1.82100e+03	9.68866e-01	1.91750e+02
1822	1.92127e+02	1.82200e+03	9.68836e-01	1.91833e+02
1823	1.92211e+02	1.82300e+03	9.68804e-01	1.91917e+02
1824	1.92291e+02	1.82400e+03	9.68768e-01	1.92000e+02
1825	1.92371e+02	1.82500e+03	9.68734e-01	1.92083e+02
1826	1.92452e+02	1.82600e+03	9.68701e-01	1.92167e+02
1827	1.92529e+02	1.82700e+03	9.68669e-01	1.92250e+02
1828	1.92624e+02	1.82800e+03	9.68640e-01	1.92333e+02
1829	1.92693e+02	1.82900e+03	9.68614e-01	1.92417e+02
1830	1.92790e+02	1.83000e+03	9.68589e-01	1.92500e+02
1831	1.92866e+02	1.83100e+03	9.68567e-01	1.92583e+02
1832	1.92948e+02	1.83200e+03	9.68553e-01	1.92667e+02
1833	1.93040e+02	1.83300e+03	9.68537e-01	1.92750e+02
1834	1.93118e+02	1.83400e+03	9.68521e-01	1.92833e+02
1835	1.93205e+02	1.83500e+03	9.68507e-01	1.92917e+02
