Repository: FireDynamics/FireSciPy

Experimental data from TGA experiments.
Sample material is powdered black cast poly methyl methacrylate (PMMA).
The experiments were conducted with a Mettler Toledo TGA/DSC 3+.
Various constant heating rate were used to conduct the TGA experimensts.
The full data with different sample masses and sample configurations
can be found here:
Armbrust, F., Zehfuß, J., Riese, O., 2025. Thermogravimetric And Microscale Calorimeter Data on Cast PMMA.
https://doi.org/10.24355/dbbs.084-202504170956-0

The data set was used for the following manuscript:
Armbrust, F., Hehnen, T., Zehfuß, J., Riese, O., Arnold, L., 2025.

File: docs/tutorials/pyrolysis/data/tga_dynamic_n2_dyn10_powder_1mg_r2.txt (part 2 of 5)
index	ts	t	weight	tr
[#]	[°C]	[s]	[mg]	[°C]
1599	2.58177e+02	1.59900e+03	1.00398e+00	2.56500e+02
1600	2.58362e+02	1.60000e+03	1.00395e+00	2.56667e+02
1601	2.58520e+02	1.60100e+03	1.00393e+00	2.56833e+02
1602	2.58691e+02	1.60200e+03	1.00391e+00	2.57000e+02
1603	2.58854e+02	1.60300e+03	1.00388e+00	2.57167e+02
1604	2.59026e+02	1.60400e+03	1.00385e+00	2.57333e+02
1605	2.59189e+02	1.60500e+03	1.00382e+00	2.57500e+02
1606	2.59358e+02	1.60600e+03	1.00380e+00	2.57667e+02
1607	2.59530e+02	1.60700e+03	1.00378e+00	2.57833e+02
1608	2.59700e+02	1.60800e+03	1.00377e+00	2.58000e+02
1609	2.59876e+02	1.60900e+03	1.00375e+00	2.58167e+02
1610	2.60048e+02	1.61000e+03	1.00372e+00	2.58333e+02
1611	2.60217e+02	1.61100e+03	1.00368e+00	2.58500e+02
1612	2.60379e+02	1.61200e+03	1.00363e+00	2.58667e+02
1613	2.60540e+02	1.61300e+03	1.00357e+00	2.58833e+02
1614	2.60708e+02	1.61400e+03	1.00352e+00	2.59000e+02
1615	2.60866e+02	1.61500e+03	1.00346e+00	2.59167e+02
1616	2.61028e+02	1.61600e+03	1.00339e+00	2.59333e+02
1617	2.61209e+02	1.61700e+03	1.00334e+00	2.59500e+02
1618	2.61367e+02	1.61800e+03	1.00329e+00	2.59667e+02
1619	2.61534e+02	1.61900e+03	1.00324e+00	2.59833e+02
1620	2.61697e+02	1.62000e+03	1.00321e+00	2.60000e+02
1621	2.61873e+02	1.62100e+03	1.00318e+00	2.60167e+02
1622	2.62029e+02	1.62200e+03	1.00314e+00	2.60333e+02
1623	2.62202e+02	1.62300e+03	1.00311e+00	2.60500e+02
1624	2.62370e+02	1.62400e+03	1.00308e+00	2.60667e+02
1625	2.62543e+02	1.62500e+03	1.00304e+00	2.60833e+02
1626	2.62705e+02	1.62600e+03	1.00299e+00	2.61000e+02
1627	2.62875e+02	1.62700e+03	1.00295e+00	2.61167e+02
1628	2.63037e+02	1.62800e+03	1.00289e+00	2.61333e+02
1629	2.63212e+02	1.62900e+03	1.00284e+00	2.61500e+02
1630	2.63372e+02	1.63000e+03	1.00279e+00	2.61667e+02
1631	2.63552e+02	1.63100e+03	1.00273e+00	2.61833e+02
1632	2.63712e+02	1.63200e+03	1.00267e+00	2.62000e+02
1633	2.63879e+02	1.63300e+03	1.00262e+00	2.62167e+02
1634	2.64052e+02	1.63400e+03	1.00256e+00	2.62333e+02
1635	2.64212e+02	1.63500e+03	1.00251e+00	2.62500e+02
1636	2.64379e+02	1.63600e+03	1.00247e+00	2.62667e+02
1637	2.64545e+02	1.63700e+03	1.00243e+00	2.62833e+02
1638	2.64709e+02	1.63800e+03	1.00240e+00	2.63000e+02
1639	2.64876e+02	1.63900e+03	1.00238e+00	2.63167e+02
1640	2.65038e+02	1.64000e+03	1.00236e+00	2.63333e+02
1641	2.65209e+02	1.64100e+03	1.00234e+00	2.63500e+02
1642	2.65383e+02	1.64200e+03	1.00232e+00	2.63667e+02
1643	2.65552e+02	1.64300e+03	1.00229e+00	2.63833e+02
1644	2.65720e+02	1.64400e+03	1.00225e+00	2.64000e+02
1645	2.65883e+02	1.64500e+03	1.00221e+00	2.64167e+02
1646	2.66052e+02	1.64600e+03	1.00217e+00	2.64333e+02
1647	2.66225e+02	1.64700e+03	1.00213e+00	2.64500e+02
1648	2.66383e+02	1.64800e+03	1.00208e+00	2.64667e+02
1649	2.66559e+02	1.64900e+03	1.00203e+00	2.64833e+02
1650	2.66739e+02	1.65000e+03	1.00200e+00	2.65000e+02
1651	2.66908e+02	1.65100e+03	1.00197e+00	2.65167e+02
1652	2.67082e+02	1.65200e+03	1.00195e+00	2.65333e+02
1653	2.67250e+02	1.65300e+03	1.00194e+00	2.65500e+02
1654	2.67410e+02	1.65400e+03	1.00192e+00	2.65667e+02
1655	2.67578e+02	1.65500e+03	1.00190e+00	2.65833e+02
1656	2.67751e+02	1.65600e+03	1.00187e+00	2.66000e+02
1657	2.67924e+02	1.65700e+03	1.00183e+00	2.66167e+02
1658	2.68099e+02	1.65800e+03	1.00178e+00	2.66333e+02
1659	2.68268e+02	1.65900e+03	1.00173e+00	2.66500e+02
1660	2.68435e+02	1.66000e+03	1.00164e+00	2.66667e+02
1661	2.68613e+02	1.66100e+03	1.00156e+00	2.66833e+02
1662	2.68782e+02	1.66200e+03	1.00148e+00	2.67000e+02
1663	2.68945e+02	1.66300e+03	1.00140e+00	2.67167e+02
1664	2.69108e+02	1.66400e+03	1.00131e+00	2.67333e+02
1665	2.69281e+02	1.66500e+03	1.00124e+00	2.67500e+02
1666	2.69426e+02	1.66600e+03	1.00116e+00	2.67667e+02
1667	2.69596e+02	1.66700e+03	1.00109e+00	2.67833e+02
1668	2.69777e+02	1.66800e+03	1.00102e+00	2.68000e+02
1669	2.69950e+02	1.66900e+03	1.00095e+00	2.68167e+02
1670	2.70110e+02	1.67000e+03	1.00087e+00	2.68333e+02
1671	2.70287e+02	1.67100e+03	1.00080e+00	2.68500e+02
1672	2.70443e+02	1.67200e+03	1.00071e+00	2.68667e+02
1673	2.70617e+02	1.67300e+03	1.00062e+00	2.68833e+02
1674	2.70786e+02	1.67400e+03	1.00054e+00	2.69000e+02
1675	2.70945e+02	1.67500e+03	1.00045e+00	2.69167e+02
1676	2.71107e+02	1.67600e+03	1.00035e+00	2.69333e+02
1677	2.71286e+02	1.67700e+03	1.00026e+00	2.69500e+02
1678	2.71462e+02	1.67800e+03	1.00019e+00	2.69667e+02
1679	2.71617e+02	1.67900e+03	1.00011e+00	2.69833e+02
1680	2.71791e+02	1.68000e+03	1.00007e+00	2.70000e+02
1681	2.71961e+02	1.68100e+03	1.00002e+00	2.70167e+02
1682	2.72116e+02	1.68200e+03	9.99966e-01	2.70333e+02
1683	2.72289e+02	1.68300e+03	9.99921e-01	2.70500e+02
1684	2.72449e+02	1.68400e+03	9.99891e-01	2.70667e+02
1685	2.72626e+02	1.68500e+03	9.99849e-01	2.70833e+02
1686	2.72789e+02	1.68600e+03	9.99804e-01	2.71000e+02
1687	2.72960e+02	1.68700e+03	9.99760e-01	2.71167e+02
1688	2.73134e+02	1.68800e+03	9.99711e-01	2.71333e+02
1689	2.73294e+02	1.68900e+03	9.99667e-01	2.71500e+02
1690	2.73456e+02	1.69000e+03	9.99624e-01	2.71667e+02
1691	2.73624e+02	1.69100e+03	9.99581e-01	2.71833e+02
1692	2.73795e+02	1.69200e+03	9.99545e-01	2.72000e+02
1693	2.73959e+02	1.69300e+03	9.99505e-01	2.72167e+02
1694	2.74125e+02	1.69400e+03	9.99459e-01	2.72333e+02
1695	2.74301e+02	1.69500e+03	9.99410e-01	2.72500e+02
1696	2.74461e+02	1.69600e+03	9.99348e-01	2.72667e+02
1697	2.74627e+02	1.69700e+03	9.99280e-01	2.72833e+02
1698	2.74786e+02	1.69800e+03	9.99206e-01	2.73000e+02
1699	2.74950e+02	1.69900e+03	9.99127e-01	2.73167e+02
1700	2.75138e+02	1.70000e+03	9.99020e-01	2.73333e+02
1701	2.75309e+02	1.70100e+03	9.98922e-01	2.73500e+02
1702	2.75470e+02	1.70200e+03	9.98825e-01	2.73667e+02
1703	2.75649e+02	1.70300e+03	9.98729e-01	2.73833e+02
1704	2.75809e+02	1.70400e+03	9.98628e-01	2.74000e+02
1705	2.75976e+02	1.70500e+03	9.98529e-01	2.74167e+02
1706	2.76146e+02	1.70600e+03	9.98430e-01	2.74333e+02
1707	2.76314e+02	1.70700e+03	9.98328e-01	2.74500e+02
1708	2.76481e+02	1.70800e+03	9.98225e-01	2.74667e+02
1709	2.76646e+02	1.70900e+03	9.98116e-01	2.74833e+02
1710	2.76807e+02	1.71000e+03	9.98004e-01	2.75000e+02
1711	2.76978e+02	1.71100e+03	9.97889e-01	2.75167e+02
1712	2.77136e+02	1.71200e+03	9.97761e-01	2.75333e+02
1713	2.77308e+02	1.71300e+03	9.97644e-01	2.75500e+02
1714	2.77471e+02	1.71400e+03	9.97532e-01	2.75667e+02
1715	2.77642e+02	1.71500e+03	9.97422e-01	2.75833e+02
1716	2.77806e+02	1.71600e+03	9.97323e-01	2.76000e+02
1717	2.77975e+02	1.71700e+03	9.97230e-01	2.76167e+02
1718	2.78137e+02	1.71800e+03	9.97143e-01	2.76333e+02
1719	2.78299e+02	1.71900e+03	9.97060e-01	2.76500e+02
1720	2.78472e+02	1.72000e+03	9.96998e-01	2.76667e+02
1721	2.78640e+02	1.72100e+03	9.96924e-01	2.76833e+02
1722	2.78803e+02	1.72200e+03	9.96847e-01	2.77000e+02
1723	2.78967e+02	1.72300e+03	9.96768e-01	2.77167e+02
1724	2.79138e+02	1.72400e+03	9.96691e-01	2.77333e+02
1725	2.79297e+02	1.72500e+03	9.96611e-01	2.77500e+02
1726	2.79470e+02	1.72600e+03	9.96531e-01	2.77667e+02
1727	2.79635e+02	1.72700e+03	9.96451e-01	2.77833e+02
1728	2.79797e+02	1.72800e+03	9.96361e-01	2.78000e+02
1729	2.79965e+02	1.72900e+03	9.96269e-01	2.78167e+02
1730	2.80138e+02	1.73000e+03	9.96172e-01	2.78333e+02
1731	2.80300e+02	1.73100e+03	9.96072e-01	2.78500e+02
1732	2.80474e+02	1.73200e+03	9.95949e-01	2.78667e+02
1733	2.80637e+02	1.73300e+03	9.95824e-01	2.78833e+02
1734	2.80810e+02	1.73400e+03	9.95692e-01	2.79000e+02
1735	2.80972e+02	1.73500e+03	9.95555e-01	2.79167e+02
1736	2.81149e+02	1.73600e+03	9.95392e-01	2.79333e+02
1737	2.81320e+02	1.73700e+03	9.95243e-01	2.79500e+02
1738	2.81471e+02	1.73800e+03	9.95098e-01	2.79667e+02
1739	2.81650e+02	1.73900e+03	9.94957e-01	2.79833e+02
1740	2.81818e+02	1.74000e+03	9.94826e-01	2.80000e+02
1741	2.81985e+02	1.74100e+03	9.94699e-01	2.80167e+02
1742	2.82145e+02	1.74200e+03	9.94576e-01	2.80333e+02
1743	2.82314e+02	1.74300e+03	9.94454e-01	2.80500e+02
1744	2.82477e+02	1.74400e+03	9.94352e-01	2.80667e+02
1745	2.82655e+02	1.74500e+03	9.94238e-01	2.80833e+02
1746	2.82813e+02	1.74600e+03	9.94119e-01	2.81000e+02
1747	2.82985e+02	1.74700e+03	9.93998e-01	2.81167e+02
1748	2.83150e+02	1.74800e+03	9.93865e-01	2.81333e+02
1749	2.83312e+02	1.74900e+03	9.93730e-01	2.81500e+02
1750	2.83468e+02	1.75000e+03	9.93589e-01	2.81667e+02
1751	2.83637e+02	1.75100e+03	9.93445e-01	2.81833e+02
1752	2.83800e+02	1.75200e+03	9.93279e-01	2.82000e+02
1753	2.83962e+02	1.75300e+03	9.93123e-01	2.82167e+02
1754	2.84120e+02	1.75400e+03	9.92970e-01	2.82333e+02
1755	2.84280e+02	1.75500e+03	9.92817e-01	2.82500e+02
1756	2.84450e+02	1.75600e+03	9.92665e-01	2.82667e+02
1757	2.84611e+02	1.75700e+03	9.92516e-01	2.82833e+02
1758	2.84773e+02	1.75800e+03	9.92368e-01	2.83000e+02
1759	2.84930e+02	1.75900e+03	9.92219e-01	2.83167e+02
1760	2.85095e+02	1.76000e+03	9.92067e-01	2.83333e+02
1761	2.85253e+02	1.76100e+03	9.91904e-01	2.83500e+02
1762	2.85423e+02	1.76200e+03	9.91735e-01	2.83667e+02
1763	2.85566e+02	1.76300e+03	9.91563e-01	2.83833e+02
1764	2.85743e+02	1.76400e+03	9.91367e-01	2.84000e+02
1765	2.85903e+02	1.76500e+03	9.91179e-01	2.84167e+02
1766	2.86066e+02	1.76600e+03	9.90993e-01	2.84333e+02
1767	2.86226e+02	1.76700e+03	9.90806e-01	2.84500e+02
1768	2.86388e+02	1.76800e+03	9.90618e-01	2.84667e+02
1769	2.86543e+02	1.76900e+03	9.90434e-01	2.84833e+02
1770	2.86714e+02	1.77000e+03	9.90257e-01	2.85000e+02
1771	2.86867e+02	1.77100e+03	9.90085e-01	2.85167e+02
1772	2.87027e+02	1.77200e+03	9.89927e-01	2.85333e+02
1773	2.87182e+02	1.77300e+03	9.89765e-01	2.85500e+02
1774	2.87353e+02	1.77400e+03	9.89598e-01	2.85667e+02
1775	2.87504e+02	1.77500e+03	9.89428e-01	2.85833e+02
1776	2.87672e+02	1.77600e+03	9.89260e-01	2.86000e+02
1777	2.87834e+02	1.77700e+03	9.89084e-01	2.86167e+02
1778	2.87985e+02	1.77800e+03	9.88901e-01	2.86333e+02
1779	2.88156e+02	1.77900e+03	9.88715e-01	2.86500e+02
1780	2.88304e+02	1.78000e+03	9.88506e-01	2.86667e+02
1781	2.88461e+02	1.78100e+03	9.88302e-01	2.86833e+02
1782	2.88634e+02	1.78200e+03	9.88096e-01	2.87000e+02
1783	2.88789e+02	1.78300e+03	9.87888e-01	2.87167e+02
1784	2.88944e+02	1.78400e+03	9.87663e-01	2.87333e+02
1785	2.89107e+02	1.78500e+03	9.87445e-01	2.87500e+02
1786	2.89259e+02	1.78600e+03	9.87229e-01	2.87667e+02
1787	2.89430e+02	1.78700e+03	9.87014e-01	2.87833e+02
1788	2.89586e+02	1.78800e+03	9.86798e-01	2.88000e+02
1789	2.89749e+02	1.78900e+03	9.86586e-01	2.88167e+02
1790	2.89912e+02	1.79000e+03	9.86375e-01	2.88333e+02
1791	2.90061e+02	1.79100e+03	9.86166e-01	2.88500e+02
1792	2.90211e+02	1.79200e+03	9.85958e-01	2.88667e+02
1793	2.90375e+02	1.79300e+03	9.85743e-01	2.88833e+02
1794	2.90539e+02	1.79400e+03	9.85523e-01	2.89000e+02
1795	2.90697e+02	1.79500e+03	9.85301e-01	2.89167e+02
1796	2.90863e+02	1.79600e+03	9.85063e-01	2.89333e+02
1797	2.91029e+02	1.79700e+03	9.84829e-01	2.89500e+02
1798	2.91180e+02	1.79800e+03	9.84596e-01	2.89667e+02
1799	2.91336e+02	1.79900e+03	9.84363e-01	2.89833e+02
1800	2.91507e+02	1.80000e+03	9.84131e-01	2.90000e+02
1801	2.91660e+02	1.80100e+03	9.83905e-01	2.90167e+02
1802	2.91816e+02	1.80200e+03	9.83682e-01	2.90333e+02
1803	2.91990e+02	1.80300e+03	9.83459e-01	2.90500e+02
1804	2.92141e+02	1.80400e+03	9.83245e-01	2.90667e+02
1805	2.92301e+02	1.80500e+03	9.83020e-01	2.90833e+02
1806	2.92469e+02	1.80600e+03	9.82788e-01	2.91000e+02
1807	2.92632e+02	1.80700e+03	9.82552e-01	2.91167e+02
1808	2.92794e+02	1.80800e+03	9.82293e-01	2.91333e+02
1809	2.92960e+02	1.80900e+03	9.82035e-01	2.91500e+02
1810	2.93115e+02	1.81000e+03	9.81770e-01	2.91667e+02
1811	2.93273e+02	1.81100e+03	9.81501e-01	2.91833e+02
1812	2.93425e+02	1.81200e+03	9.81208e-01	2.92000e+02
1813	2.93589e+02	1.81300e+03	9.80928e-01	2.92167e+02
1814	2.93753e+02	1.81400e+03	9.80656e-01	2.92333e+02
1815	2.93919e+02	1.81500e+03	9.80389e-01	2.92500e+02
1816	2.94077e+02	1.81600e+03	9.80143e-01	2.92667e+02
1817	2.94231e+02	1.81700e+03	9.79903e-01	2.92833e+02
1818	2.94402e+02	1.81800e+03	9.79669e-01	2.93000e+02
1819	2.94564e+02	1.81900e+03	9.79437e-01	2.93167e+02
1820	2.94720e+02	1.82000e+03	9.79224e-01	2.93333e+02
1821	2.94881e+02	1.82100e+03	9.78981e-01	2.93500e+02
1822	2.95044e+02	1.82200e+03	9.78719e-01	2.93667e+02
1823	2.95207e+02	1.82300e+03	9.78447e-01	2.93833e+02
1824	2.95381e+02	1.82400e+03	9.78118e-01	2.94000e+02
1825	2.95534e+02	1.82500e+03	9.77800e-01	2.94167e+02
1826	2.95689e+02	1.82600e+03	9.77479e-01	2.94333e+02
1827	2.95851e+02	1.82700e+03	9.77155e-01	2.94500e+02
1828	2.96012e+02	1.82800e+03	9.76806e-01	2.94667e+02
1829	2.96190e+02	1.82900e+03	9.76480e-01	2.94833e+02
1830	2.96354e+02	1.83000e+03	9.76162e-01	2.95000e+02
1831	2.96513e+02	1.83100e+03	9.75848e-01	2.95167e+02
1832	2.96672e+02	1.83200e+03	9.75561e-01	2.95333e+02
1833	2.96835e+02	1.83300e+03	9.75266e-01	2.95500e+02
1834	2.96998e+02	1.83400e+03	9.74972e-01	2.95667e+02
1835	2.97161e+02	1.83500e+03	9.74682e-01	2.95833e+02
1836	2.97330e+02	1.83600e+03	9.74403e-01	2.96000e+02
1837	2.97495e+02	1.83700e+03	9.74120e-01	2.96167e+02
1838	2.97658e+02	1.83800e+03	9.73834e-01	2.96333e+02
1839	2.97810e+02	1.83900e+03	9.73546e-01	2.96500e+02
1840	2.97980e+02	1.84000e+03	9.73254e-01	2.96667e+02
1841	2.98146e+02	1.84100e+03	9.72955e-01	2.96833e+02
1842	2.98305e+02	1.84200e+03	9.72650e-01	2.97000e+02
1843	2.98477e+02	1.84300e+03	9.72342e-01	2.97167e+02
1844	2.98635e+02	1.84400e+03	9.72014e-01	2.97333e+02
1845	2.98810e+02	1.84500e+03	9.71692e-01	2.97500e+02
1846	2.98952e+02	1.84600e+03	9.71370e-01	2.97667e+02
1847	2.99125e+02	1.84700e+03	9.71047e-01	2.97833e+02
1848	2.99293e+02	1.84800e+03	9.70721e-01	2.98000e+02
1849	2.99451e+02	1.84900e+03	9.70398e-01	2.98167e+02
1850	2.99608e+02	1.85000e+03	9.70077e-01	2.98333e+02
1851	2.99773e+02	1.85100e+03	9.69755e-01	2.98500e+02
1852	2.99935e+02	1.85200e+03	9.69434e-01	2.98667e+02
1853	3.00098e+02	1.85300e+03	9.69108e-01	2.98833e+02
1854	3.00251e+02	1.85400e+03	9.68778e-01	2.99000e+02
1855	3.00407e+02	1.85500e+03	9.68446e-01	2.99167e+02
1856	3.00572e+02	1.85600e+03	9.68102e-01	2.99333e+02
1857	3.00743e+02	1.85700e+03	9.67762e-01	2.99500e+02
1858	3.00910e+02	1.85800e+03	9.67422e-01	2.99667e+02
1859	3.01076e+02	1.85900e+03	9.67082e-01	2.99833e+02
1860	3.01227e+02	1.86000e+03	9.66737e-01	3.00000e+02
1861	3.01392e+02	1.86100e+03	9.66394e-01	3.00167e+02
1862	3.01549e+02	1.86200e+03	9.66052e-01	3.00333e+02
1863	3.01715e+02	1.86300e+03	9.65710e-01	3.00500e+02
1864	3.01874e+02	1.86400e+03	9.65370e-01	3.00667e+02
1865	3.02041e+02	1.86500e+03	9.65030e-01	3.00833e+02
1866	3.02202e+02	1.86600e+03	9.64691e-01	3.01000e+02
1867	3.02366e+02	1.86700e+03	9.64353e-01	3.01167e+02
1868	3.02528e+02	1.86800e+03	9.64017e-01	3.01333e+02
1869	3.02694e+02	1.86900e+03	9.63676e-01	3.01500e+02
1870	3.02859e+02	1.87000e+03	9.63330e-01	3.01667e+02
1871	3.03031e+02	1.87100e+03	9.62981e-01	3.01833e+02
1872	3.03198e+02	1.87200e+03	9.62621e-01	3.02000e+02
1873	3.03361e+02	1.87300e+03	9.62262e-01	3.02167e+02
1874	3.03526e+02	1.87400e+03	9.61902e-01	3.02333e+02
1875	3.03693e+02	1.87500e+03	9.61544e-01	3.02500e+02
1876	3.03859e+02	1.87600e+03	9.61183e-01	3.02667e+02
1877	3.04017e+02	1.87700e+03	9.60833e-01	3.02833e+02
1878	3.04187e+02	1.87800e+03	9.60487e-01	3.03000e+02
1879	3.04360e+02	1.87900e+03	9.60143e-01	3.03167e+02
1880	3.04523e+02	1.88000e+03	9.59819e-01	3.03333e+02
1881	3.04701e+02	1.88100e+03	9.59487e-01	3.03500e+02
1882	3.04855e+02	1.88200e+03	9.59153e-01	3.03667e+02
1883	3.05021e+02	1.88300e+03	9.58820e-01	3.03833e+02
1884	3.05191e+02	1.88400e+03	9.58489e-01	3.04000e+02
1885	3.05352e+02	1.88500e+03	9.58158e-01	3.04167e+02
1886	3.05527e+02	1.88600e+03	9.57829e-01	3.04333e+02
1887	3.05691e+02	1.88700e+03	9.57500e-01	3.04500e+02
1888	3.05855e+02	1.88800e+03	9.57171e-01	3.04667e+02
1889	3.06021e+02	1.88900e+03	9.56842e-01	3.04833e+02
1890	3.06177e+02	1.89000e+03	9.56515e-01	3.05000e+02
1891	3.06346e+02	1.89100e+03	9.56189e-01	3.05167e+02
1892	3.06506e+02	1.89200e+03	9.55867e-01	3.05333e+02
1893	3.06680e+02	1.89300e+03	9.55546e-01	3.05500e+02
1894	3.06849e+02	1.89400e+03	9.55228e-01	3.05667e+02
1895	3.07015e+02	1.89500e+03	9.54912e-01	3.05833e+02
1896	3.07165e+02	1.89600e+03	9.54601e-01	3.06000e+02
1897	3.07336e+02	1.89700e+03	9.54288e-01	3.06167e+02
1898	3.07506e+02	1.89800e+03	9.53977e-01	3.06333e+02
1899	3.07668e+02	1.89900e+03	9.53667e-01	3.06500e+02
1900	3.07838e+02	1.90000e+03	9.53368e-01	3.06667e+02
1901	3.08003e+02	1.90100e+03	9.53071e-01	3.06833e+02
1902	3.08171e+02	1.90200e+03	9.52775e-01	3.07000e+02
1903	3.08338e+02	1.90300e+03	9.52480e-01	3.07167e+02
1904	3.08501e+02	1.90400e+03	9.52193e-01	3.07333e+02
1905	3.08665e+02	1.90500e+03	9.51893e-01	3.07500e+02
1906	3.08818e+02	1.90600e+03	9.51582e-01	3.07667e+02
1907	3.08995e+02	1.90700e+03	9.51266e-01	3.07833e+02
1908	3.09178e+02	1.90800e+03	9.50916e-01	3.08000e+02
1909	3.09330e+02	1.90900e+03	9.50570e-01	3.08167e+02
1910	3.09504e+02	1.91000e+03	9.50222e-01	3.08333e+02
1911	3.09667e+02	1.91100e+03	9.49872e-01	3.08500e+02
1912	3.09836e+02	1.91200e+03	9.49509e-01	3.08667e+02
1913	3.10002e+02	1.91300e+03	9.49166e-01	3.08833e+02
1914	3.10158e+02	1.91400e+03	9.48834e-01	3.09000e+02
1915	3.10333e+02	1.91500e+03	9.48507e-01	3.09167e+02
1916	3.10496e+02	1.91600e+03	9.48226e-01	3.09333e+02
1917	3.10655e+02	1.91700e+03	9.47939e-01	3.09500e+02
1918	3.10823e+02	1.91800e+03	9.47658e-01	3.09667e+02
1919	3.10985e+02	1.91900e+03	9.47382e-01	3.09833e+02
1920	3.11161e+02	1.92000e+03	9.47131e-01	3.10000e+02
1921	3.11332e+02	1.92100e+03	9.46864e-01	3.10167e+02
1922	3.11495e+02	1.92200e+03	9.46594e-01	3.10333e+02
1923	3.11660e+02	1.92300e+03	9.46323e-01	3.10500e+02
1924	3.11821e+02	1.92400e+03	9.46041e-01	3.10667e+02
1925	3.11996e+02	1.92500e+03	9.45760e-01	3.10833e+02
1926	3.12161e+02	1.92600e+03	9.45477e-01	3.11000e+02
1927	3.12325e+02	1.92700e+03	9.45190e-01	3.11167e+02
1928	3.12493e+02	1.92800e+03	9.44887e-01	3.11333e+02
1929	3.12659e+02	1.92900e+03	9.44583e-01	3.11500e+02
1930	3.12815e+02	1.93000e+03	9.44276e-01	3.11667e+02
1931	3.12995e+02	1.93100e+03	9.43966e-01	3.11833e+02
1932	3.13148e+02	1.93200e+03	9.43642e-01	3.12000e+02
1933	3.13331e+02	1.93300e+03	9.43325e-01	3.12167e+02
1934	3.13490e+02	1.93400e+03	9.43011e-01	3.12333e+02
1935	3.13658e+02	1.93500e+03	9.42698e-01	3.12500e+02
1936	3.13833e+02	1.93600e+03	9.42389e-01	3.12667e+02
1937	3.13993e+02	1.93700e+03	9.42077e-01	3.12833e+02
1938	3.14161e+02	1.93800e+03	9.41763e-01	3.13000e+02
1939	3.14336e+02	1.93900e+03	9.41448e-01	3.13167e+02
1940	3.14495e+02	1.94000e+03	9.41120e-01	3.13333e+02
1941	3.14661e+02	1.94100e+03	9.40786e-01	3.13500e+02
1942	3.14839e+02	1.94200e+03	9.40443e-01	3.13667e+02
1943	3.15005e+02	1.94300e+03	9.40097e-01	3.13833e+02
1944	3.15160e+02	1.94400e+03	9.39726e-01	3.14000e+02
1945	3.15334e+02	1.94500e+03	9.39368e-01	3.14167e+02
1946	3.15490e+02	1.94600e+03	9.39011e-01	3.14333e+02
1947	3.15659e+02	1.94700e+03	9.38655e-01	3.14500e+02
1948	3.15832e+02	1.94800e+03	9.38308e-01	3.14667e+02
1949	3.16004e+02	1.94900e+03	9.37968e-01	3.14833e+02
1950	3.16166e+02	1.95000e+03	9.37632e-01	3.15000e+02
1951	3.16325e+02	1.95100e+03	9.37299e-01	3.15167e+02
1952	3.16497e+02	1.95200e+03	9.36981e-01	3.15333e+02
1953	3.16667e+02	1.95300e+03	9.36651e-01	3.15500e+02
1954	3.16832e+02	1.95400e+03	9.36312e-01	3.15667e+02
1955	3.17000e+02	1.95500e+03	9.35969e-01	3.15833e+02
1956	3.17161e+02	1.95600e+03	9.35600e-01	3.16000e+02
1957	3.17330e+02	1.95700e+03	9.35230e-01	3.16167e+02
1958	3.17501e+02	1.95800e+03	9.34856e-01	3.16333e+02
1959	3.17657e+02	1.95900e+03	9.34479e-01	3.16500e+02
1960	3.17823e+02	1.96000e+03	9.34080e-01	3.16667e+02
1961	3.18000e+02	1.96100e+03	9.33696e-01	3.16833e+02
1962	3.18167e+02	1.96200e+03	9.33314e-01	3.17000e+02
1963	3.18325e+02	1.96300e+03	9.32931e-01	3.17167e+02
1964	3.18496e+02	1.96400e+03	9.32549e-01	3.17333e+02
1965	3.18666e+02	1.96500e+03	9.32157e-01	3.17500e+02
1966	3.18830e+02	1.96600e+03	9.31759e-01	3.17667e+02
1967	3.18999e+02	1.96700e+03	9.31358e-01	3.17833e+02
1968	3.19163e+02	1.96800e+03	9.30942e-01	3.18000e+02
1969	3.19320e+02	1.96900e+03	9.30535e-01	3.18167e+02
1970	3.19490e+02	1.97000e+03	9.30132e-01	3.18333e+02
1971	3.19655e+02	1.97100e+03	9.29731e-01	3.18500e+02
1972	3.19825e+02	1.97200e+03	9.29340e-01	3.18667e+02
1973	3.19985e+02	1.97300e+03	9.28946e-01	3.18833e+02
1974	3.20147e+02	1.97400e+03	9.28547e-01	3.19000e+02
1975	3.20329e+02	1.97500e+03	9.28144e-01	3.19167e+02
1976	3.20490e+02	1.97600e+03	9.27726e-01	3.19333e+02
1977	3.20652e+02	1.97700e+03	9.27295e-01	3.19500e+02
1978	3.20816e+02	1.97800e+03	9.26850e-01	3.19667e+02
1979	3.20993e+02	1.97900e+03	9.26396e-01	3.19833e+02
1980	3.21155e+02	1.98000e+03	9.25886e-01	3.20000e+02
1981	3.21315e+02	1.98100e+03	9.25388e-01	3.20167e+02
1982	3.21483e+02	1.98200e+03	9.24884e-01	3.20333e+02
1983	3.21651e+02	1.98300e+03	9.24372e-01	3.20500e+02
1984	3.21812e+02	1.98400e+03	9.23826e-01	3.20667e+02
1985	3.21985e+02	1.98500e+03	9.23297e-01	3.20833e+02
1986	3.22148e+02	1.98600e+03	9.22777e-01	3.21000e+02
1987	3.22316e+02	1.98700e+03	9.22263e-01	3.21167e+02
1988	3.22484e+02	1.98800e+03	9.21771e-01	3.21333e+02
1989	3.22648e+02	1.98900e+03	9.21290e-01	3.21500e+02
1990	3.22815e+02	1.99000e+03	9.20817e-01	3.21667e+02
1991	3.22987e+02	1.99100e+03	9.20349e-01	3.21833e+02
1992	3.23148e+02	1.99200e+03	9.19915e-01	3.22000e+02
1993	3.23304e+02	1.99300e+03	9.19450e-01	3.22167e+02
1994	3.23470e+02	1.99400e+03	9.18970e-01	3.22333e+02
1995	3.23634e+02	1.99500e+03	9.18482e-01	3.22500e+02
1996	3.23813e+02	1.99600e+03	9.17946e-01	3.22667e+02
1997	3.23975e+02	1.99700e+03	9.17411e-01	3.22833e+02
1998	3.24134e+02	1.99800e+03	9.16865e-01	3.23000e+02
1999	3.24314e+02	1.99900e+03	9.16311e-01	3.23167e+02
2000	3.24476e+02	2.00000e+03	9.15714e-01	3.23333e+02
2001	3.24639e+02	2.00100e+03	9.15138e-01	3.23500e+02
2002	3.24806e+02	2.00200e+03	9.14566e-01	3.23667e+02
2003	3.24973e+02	2.00300e+03	9.13992e-01	3.23833e+02
2004	3.25150e+02	2.00400e+03	9.13419e-01	3.24000e+02
2005	3.25310e+02	2.00500e+03	9.12846e-01	3.24167e+02
2006	3.25480e+02	2.00600e+03	9.12271e-01	3.24333e+02
2007	3.25652e+02	2.00700e+03	9.11694e-01	3.24500e+02
2008	3.25816e+02	2.00800e+03	9.11111e-01	3.24667e+02
2009	3.25977e+02	2.00900e+03	9.10523e-01	3.24833e+02
2010	3.26148e+02	2.01000e+03	9.09928e-01	3.25000e+02
2011	3.26310e+02	2.01100e+03	9.09327e-01	3.25167e+02
2012	3.26474e+02	2.01200e+03	9.08697e-01	3.25333e+02
2013	3.26643e+02	2.01300e+03	9.08072e-01	3.25500e+02
2014	3.26811e+02	2.01400e+03	9.07444e-01	3.25667e+02
2015	3.26990e+02	2.01500e+03	9.06812e-01	3.25833e+02
2016	3.27145e+02	2.01600e+03	9.06155e-01	3.26000e+02
2017	3.27306e+02	2.01700e+03	9.05501e-01	3.26167e+02
2018	3.27480e+02	2.01800e+03	9.04836e-01	3.26333e+02
2019	3.27643e+02	2.01900e+03	9.04163e-01	3.26500e+02
2020	3.27803e+02	2.02000e+03	9.03449e-01	3.26667e+02
2021	3.27969e+02	2.02100e+03	9.02732e-01	3.26833e+02
2022	3.28135e+02	2.02200e+03	9.02007e-01	3.27000e+02
2023	3.28320e+02	2.02300e+03	9.01276e-01	3.27167e+02
2024	3.28466e+02	2.02400e+03	9.00505e-01	3.27333e+02
2025	3.28643e+02	2.02500e+03	8.99760e-01	3.27500e+02
2026	3.28813e+02	2.02600e+03	8.99018e-01	3.27667e+02
2027	3.28979e+02	2.02700e+03	8.98275e-01	3.27833e+02
2028	3.29147e+02	2.02800e+03	8.97542e-01	3.28000e+02
2029	3.29310e+02	2.02900e+03	8.96799e-01	3.28167e+02
2030	3.29480e+02	2.03000e+03	8.96046e-01	3.28333e+02
2031	3.29638e+02	2.03100e+03	8.95287e-01	3.28500e+02
2032	3.29817e+02	2.03200e+03	8.94500e-01	3.28667e+02
2033	3.29975e+02	2.03300e+03	8.93709e-01	3.28833e+02
2034	3.30143e+02	2.03400e+03	8.92908e-01	3.29000e+02
2035	3.30306e+02	2.03500e+03	8.92098e-01	3.29167e+02
2036	3.30476e+02	2.03600e+03	8.91242e-01	3.29333e+02
2037	3.30640e+02	2.03700e+03	8.90404e-01	3.29500e+02
2038	3.30806e+02	2.03800e+03	8.89571e-01	3.29667e+02
2039	3.30973e+02	2.03900e+03	8.88738e-01	3.29833e+02
2040	3.31139e+02	2.04000e+03	8.87917e-01	3.30000e+02
2041	3.31310e+02	2.04100e+03	8.87109e-01	3.30167e+02
2042	3.31475e+02	2.04200e+03	8.86310e-01	3.30333e+02
2043	3.31641e+02	2.04300e+03	8.85514e-01	3.30500e+02
2044	3.31796e+02	2.04400e+03	8.84739e-01	3.30667e+02
2045	3.31969e+02	2.04500e+03	8.83930e-01	3.30833e+02
2046	3.32131e+02	2.04600e+03	8.83093e-01	3.31000e+02
2047	3.32298e+02	2.04700e+03	8.82239e-01	3.31167e+02
2048	3.32467e+02	2.04800e+03	8.81286e-01	3.31333e+02
2049	3.32634e+02	2.04900e+03	8.80322e-01	3.31500e+02
2050	3.32797e+02	2.05000e+03	8.79327e-01	3.31667e+02
2051	3.32965e+02	2.05100e+03	8.78309e-01	3.31833e+02
2052	3.33129e+02	2.05200e+03	8.77154e-01	3.32000e+02
2053	3.33298e+02	2.05300e+03	8.76045e-01	3.32167e+02
2054	3.33470e+02	2.05400e+03	8.74935e-01	3.32333e+02
2055	3.33638e+02	2.05500e+03	8.73821e-01	3.32500e+02
2056	3.33798e+02	2.05600e+03	8.72694e-01	3.32667e+02
2057	3.33961e+02	2.05700e+03	8.71607e-01	3.32833e+02
2058	3.34125e+02	2.05800e+03	8.70545e-01	3.33000e+02
2059	3.34293e+02	2.05900e+03	8.69498e-01	3.33167e+02
2060	3.34467e+02	2.06000e+03	8.68548e-01	3.33333e+02
2061	3.34620e+02	2.06100e+03	8.67580e-01	3.33500e+02
2062	3.34794e+02	2.06200e+03	8.66616e-01	3.33667e+02
2063	3.34954e+02	2.06300e+03	8.65657e-01	3.33833e+02
2064	3.35120e+02	2.06400e+03	8.64730e-01	3.34000e+02
2065	3.35290e+02	2.06500e+03	8.63755e-01	3.34167e+02
2066	3.35455e+02	2.06600e+03	8.62751e-01	3.34333e+02
2067	3.35620e+02	2.06700e+03	8.61728e-01	3.34500e+02
2068	3.35783e+02	2.06800e+03	8.60602e-01	3.34667e+02
2069	3.35950e+02	2.06900e+03	8.59478e-01	3.34833e+02
2070	3.36118e+02	2.07000e+03	8.58328e-01	3.35000e+02
2071	3.36286e+02	2.07100e+03	8.57156e-01	3.35167e+02
2072	3.36446e+02	2.07200e+03	8.55863e-01	3.35333e+02
2073	3.36620e+02	2.07300e+03	8.54598e-01	3.35500e+02
2074	3.36779e+02	2.07400e+03	8.53319e-01	3.35667e+02
2075	3.36948e+02	2.07500e+03	8.52027e-01	3.35833e+02
2076	3.37112e+02	2.07600e+03	8.50668e-01	3.36000e+02
2077	3.37286e+02	2.07700e+03	8.49337e-01	3.36167e+02
2078	3.37448e+02	2.07800e+03	8.48009e-01	3.36333e+02
2079	3.37606e+02	2.07900e+03	8.46680e-01	3.36500e+02
2080	3.37785e+02	2.08000e+03	8.45348e-01	3.36667e+02
2081	3.37950e+02	2.08100e+03	8.44023e-01	3.36833e+02
2082	3.38118e+02	2.08200e+03	8.42699e-01	3.37000e+02
2083	3.38290e+02	2.08300e+03	8.41374e-01	3.37167e+02
2084	3.38468e+02	2.08400e+03	8.40050e-01	3.37333e+02
2085	3.38638e+02	2.08500e+03	8.38711e-01	3.37500e+02
2086	3.38807e+02	2.08600e+03	8.37359e-01	3.37667e+02
2087	3.38977e+02	2.08700e+03	8.35998e-01	3.37833e+02
2088	3.39149e+02	2.08800e+03	8.34592e-01	3.38000e+02
2089	3.39313e+02	2.08900e+03	8.33189e-01	3.38167e+02
2090	3.39502e+02	2.09000e+03	8.31774e-01	3.38333e+02
2091	3.39661e+02	2.09100e+03	8.30350e-01	3.38500e+02
2092	3.39848e+02	2.09200e+03	8.28876e-01	3.38667e+02
2093	3.40015e+02	2.09300e+03	8.27414e-01	3.38833e+02
2094	3.40186e+02	2.09400e+03	8.25943e-01	3.39000e+02
2095	3.40353e+02	2.09500e+03	8.24464e-01	3.39167e+02
2096	3.40530e+02	2.09600e+03	8.22942e-01	3.39333e+02
2097	3.40702e+02	2.09700e+03	8.21424e-01	3.39500e+02
2098	3.40882e+02	2.09800e+03	8.19897e-01	3.39667e+02
2099	3.41047e+02	2.09900e+03	8.18362e-01	3.39833e+02
2100	3.41225e+02	2.10000e+03	8.16780e-01	3.40000e+02
2101	3.41407e+02	2.10100e+03	8.15206e-01	3.40167e+02
2102	3.41564e+02	2.10200e+03	8.13622e-01	3.40333e+02
2103	3.41727e+02	2.10300e+03	8.12027e-01	3.40500e+02
2104	3.41905e+02	2.10400e+03	8.10385e-01	3.40667e+02
2105	3.42075e+02	2.10500e+03	8.08746e-01	3.40833e+02
2106	3.42249e+02	2.10600e+03	8.07099e-01	3.41000e+02
2107	3.42426e+02	2.10700e+03	8.05442e-01	3.41167e+02
2108	3.42579e+02	2.10800e+03	8.03738e-01	3.41333e+02
2109	3.42751e+02	2.10900e+03	8.02044e-01	3.41500e+02
2110	3.42921e+02	2.11000e+03	8.00341e-01	3.41667e+02
2111	3.43090e+02	2.11100e+03	7.98630e-01	3.41833e+02
2112	3.43254e+02	2.11200e+03	7.96876e-01	3.42000e+02
2113	3.43429e+02	2.11300e+03	7.95124e-01	3.42167e+02
2114	3.43588e+02	2.11400e+03	7.93362e-01	3.42333e+02
2115	3.43763e+02	2.11500e+03	7.91592e-01	3.42500e+02
2116	3.43928e+02	2.11600e+03	7.89773e-01	3.42667e+02
2117	3.44100e+02	2.11700e+03	7.87964e-01	3.42833e+02
2118	3.44267e+02	2.11800e+03	7.86149e-01	3.43000e+02
2119	3.44434e+02	2.11900e+03	7.84328e-01	3.43167e+02
2120	3.44613e+02	2.12000e+03	7.82475e-01	3.43333e+02
2121	3.44774e+02	2.12100e+03	7.80629e-01	3.43500e+02
2122	3.44964e+02	2.12200e+03	7.78775e-01	3.43667e+02
2123	3.45136e+02	2.12300e+03	7.76913e-01	3.43833e+02
2124	3.45325e+02	2.12400e+03	7.75010e-01	3.44000e+02
2125	3.45484e+02	2.12500e+03	7.73101e-01	3.44167e+02
2126	3.45663e+02	2.12600e+03	7.71178e-01	3.44333e+02
2127	3.45837e+02	2.12700e+03	7.69243e-01	3.44500e+02
2128	3.46010e+02	2.12800e+03	7.67250e-01	3.44667e+02
2129	3.46180e+02	2.12900e+03	7.65275e-01	3.44833e+02
2130	3.46353e+02	2.13000e+03	7.63299e-01	3.45000e+02
2131	3.46524e+02	2.13100e+03	7.61320e-01	3.45167e+02
2132	3.46704e+02	2.13200e+03	7.59333e-01	3.45333e+02
2133	3.46868e+02	2.13300e+03	7.57360e-01	3.45500e+02
2134	3.47039e+02	2.13400e+03	7.55392e-01	3.45667e+02
2135	3.47211e+02	2.13500e+03	7.53425e-01	3.45833e+02
2136	3.47384e+02	2.13600e+03	7.51470e-01	3.46000e+02
2137	3.47553e+02	2.13700e+03	7.49498e-01	3.46167e+02
2138	3.47707e+02	2.13800e+03	7.47510e-01	3.46333e+02
2139	3.47887e+02	2.13900e+03	7.45511e-01	3.46500e+02
2140	3.48052e+02	2.14000e+03	7.43451e-01	3.46667e+02
2141	3.48213e+02	2.14100e+03	7.41376e-01	3.46833e+02
2142	3.48388e+02	2.14200e+03	7.39274e-01	3.47000e+02
2143	3.48558e+02	2.14300e+03	7.37150e-01	3.47167e+02
2144	3.48712e+02	2.14400e+03	7.34909e-01	3.47333e+02
2145	3.48878e+02	2.14500e+03	7.32693e-01	3.47500e+02
2146	3.49051e+02	2.14600e+03	7.30468e-01	3.47667e+02
2147	3.49221e+02	2.14700e+03	7.28232e-01	3.47833e+02
2148	3.49391e+02	2.14800e+03	7.25933e-01	3.48000e+02
2149	3.49553e+02	2.14900e+03	7.23664e-01	3.48167e+02
2150	3.49730e+02	2.15000e+03	7.21398e-01	3.48333e+02
2151	3.49884e+02	2.15100e+03	7.19128e-01	3.48500e+02
2152	3.50060e+02	2.15200e+03	7.16851e-01	3.48667e+02
2153	3.50241e+02	2.15300e+03	7.14570e-01	3.48833e+02
2154	3.50399e+02	2.15400e+03	7.12279e-01	3.49000e+02
2155	3.50566e+02	2.15500e+03	7.09980e-01	3.49167e+02
2156	3.50735e+02	2.15600e+03	7.07645e-01	3.49333e+02
2157	3.50915e+02	2.15700e+03	7.05307e-01	3.49500e+02
2158	3.51071e+02	2.15800e+03	7.02958e-01	3.49667e+02
2159	3.51244e+02	2.15900e+03	7.00601e-01	3.49833e+02
2160	3.51415e+02	2.16000e+03	6.98196e-01	3.50000e+02
2161	3.51576e+02	2.16100e+03	6.95808e-01	3.50167e+02
2162	3.51733e+02	2.16200e+03	6.93419e-01	3.50333e+02
2163	3.51917e+02	2.16300e+03	6.91024e-01	3.50500e+02
2164	3.52070e+02	2.16400e+03	6.88612e-01	3.50667e+02
2165	3.52250e+02	2.16500e+03	6.86199e-01	3.50833e+02
2166	3.52409e+02	2.16600e+03	6.83777e-01	3.51000e+02
2167	3.52574e+02	2.16700e+03	6.81346e-01	3.51167e+02
2168	3.52749e+02	2.16800e+03	6.78879e-01	3.51333e+02
2169	3.52911e+02	2.16900e+03	6.76410e-01	3.51500e+02
2170	3.53086e+02	2.17000e+03	6.73930e-01	3.51667e+02
2171	3.53256e+02	2.17100e+03	6.71443e-01	3.51833e+02
2172	3.53424e+02	2.17200e+03	6.68906e-01	3.52000e+02
2173	3.53601e+02	2.17300e+03	6.66385e-01	3.52167e+02
2174	3.53761e+02	2.17400e+03	6.63863e-01	3.52333e+02
2175	3.53942e+02	2.17500e+03	6.61338e-01	3.52500e+02
2176	3.54109e+02	2.17600e+03	6.58794e-01	3.52667e+02
2177	3.54271e+02	2.17700e+03	6.56256e-01	3.52833e+02
2178	3.54445e+02	2.17800e+03	6.53715e-01	3.53000e+02
2179	3.54606e+02	2.17900e+03	6.51170e-01	3.53167e+02
2180	3.54784e+02	2.18000e+03	6.48608e-01	3.53333e+02
2181	3.54952e+02	2.18100e+03	6.46043e-01	3.53500e+02
2182	3.55126e+02	2.18200e+03	6.43469e-01	3.53667e+02
2183	3.55287e+02	2.18300e+03	6.40889e-01	3.53833e+02
2184	3.55460e+02	2.18400e+03	6.38273e-01	3.54000e+02
2185	3.55627e+02	2.18500e+03	6.35659e-01	3.54167e+02
2186	3.55787e+02	2.18600e+03	6.33033e-01	3.54333e+02
2187	3.55956e+02	2.18700e+03	6.30398e-01	3.54500e+02
2188	3.56124e+02	2.18800e+03	6.27719e-01	3.54667e+02
2189	3.56299e+02	2.18900e+03	6.25045e-01	3.54833e+02
2190	3.56464e+02	2.19000e+03	6.22364e-01	3.55000e+02
2191	3.56628e+02	2.19100e+03	6.19675e-01	3.55167e+02
2192	3.56791e+02	2.19200e+03	6.16945e-01	3.55333e+02
2193	3.56963e+02	2.19300e+03	6.14225e-01	3.55500e+02
2194	3.57134e+02	2.19400e+03	6.11500e-01	3.55667e+02
2195	3.57292e+02	2.19500e+03	6.08769e-01	3.55833e+02
2196	3.57449e+02	2.19600e+03	6.06015e-01	3.56000e+02
2197	3.57626e+02	2.19700e+03	6.03268e-01	3.56167e+02
2198	3.57789e+02	2.19800e+03	6.00519e-01	3.56333e+02
2199	3.57957e+02	2.19900e+03	5.97767e-01	3.56500e+02
2200	3.58119e+02	2.20000e+03	5.94994e-01	3.56667e+02
2201	3.58277e+02	2.20100e+03	5.92219e-01	3.56833e+02
2202	3.58447e+02	2.20200e+03	5.89435e-01	3.57000e+02
2203	3.58621e+02	2.20300e+03	5.86644e-01	3.57167e+02
2204	3.58779e+02	2.20400e+03	5.83812e-01	3.57333e+02
2205	3.58941e+02	2.20500e+03	5.80978e-01	3.57500e+02
2206	3.59113e+02	2.20600e+03	5.78131e-01	3.57667e+02
2207	3.59276e+02	2.20700e+03	5.75273e-01	3.57833e+02
2208	3.59438e+02	2.20800e+03	5.72362e-01	3.58000e+02
2209	3.59612e+02	2.20900e+03	5.69466e-01	3.58167e+02
2210	3.59778e+02	2.21000e+03	5.66568e-01	3.58333e+02
2211	3.59940e+02	2.21100e+03	5.63669e-01	3.58500e+02
2212	3.60102e+02	2.21200e+03	5.60753e-01	3.58667e+02
2213	3.60262e+02	2.21300e+03	5.57855e-01	3.58833e+02
2214	3.60425e+02	2.21400e+03	5.54964e-01	3.59000e+02
2215	3.60599e+02	2.21500e+03	5.52077e-01	3.59167e+02
2216	3.60749e+02	2.21600e+03	5.49209e-01	3.59333e+02
2217	3.60913e+02	2.21700e+03	5.46328e-01	3.59500e+02
2218	3.61074e+02	2.21800e+03	5.43440e-01	3.59667e+02
2219	3.61246e+02	2.21900e+03	5.40548e-01	3.59833e+02
2220	3.61413e+02	2.22000e+03	5.37642e-01	3.60000e+02
2221	3.61566e+02	2.22100e+03	5.34728e-01	3.60167e+02
2222	3.61740e+02	2.22200e+03	5.31806e-01	3.60333e+02
2223	3.61908e+02	2.22300e+03	5.28879e-01	3.60500e+02
2224	3.62076e+02	2.22400e+03	5.25919e-01	3.60667e+02
2225	3.62227e+02	2.22500e+03	5.22971e-01	3.60833e+02
2226	3.62391e+02	2.22600e+03	5.20019e-01	3.61000e+02
2227	3.62563e+02	2.22700e+03	5.17064e-01	3.61167e+02
2228	3.62739e+02	2.22800e+03	5.14102e-01	3.61333e+02
2229	3.62889e+02	2.22900e+03	5.11148e-01	3.61500e+02
2230	3.63059e+02	2.23000e+03	5.08196e-01	3.61667e+02
2231	3.63223e+02	2.23100e+03	5.05244e-01	3.61833e+02
2232	3.63388e+02	2.23200e+03	5.02298e-01	3.62000e+02
2233	3.63554e+02	2.23300e+03	4.99350e-01	3.62167e+02
2234	3.63720e+02	2.23400e+03	4.96401e-01	3.62333e+02
2235	3.63888e+02	2.23500e+03	4.93452e-01	3.62500e+02
2236	3.64051e+02	2.23600e+03	4.90504e-01	3.62667e+02
2237	3.64219e+02	2.23700e+03	4.87559e-01	3.62833e+02
2238	3.64385e+02	2.23800e+03	4.84615e-01	3.63000e+02
2239	3.64559e+02	2.23900e+03	4.81671e-01	3.63167e+02
2240	3.64712e+02	2.24000e+03	4.78740e-01	3.63333e+02
2241	3.64883e+02	2.24100e+03	4.75811e-01	3.63500e+02
2242	3.65048e+02	2.24200e+03	4.72885e-01	3.63667e+02
2243	3.65212e+02	2.24300e+03	4.69959e-01	3.63833e+02
2244	3.65383e+02	2.24400e+03	4.67042e-01	3.64000e+02
2245	3.65548e+02	2.24500e+03	4.64112e-01	3.64167e+02
2246	3.65717e+02	2.24600e+03	4.61173e-01	3.64333e+02
2247	3.65877e+02	2.24700e+03	4.58227e-01	3.64500e+02
2248	3.66040e+02	2.24800e+03	4.55253e-01	3.64667e+02
2249	3.66209e+02	2.24900e+03	4.52283e-01	3.64833e+02
2250	3.66377e+02	2.25000e+03	4.49314e-01	3.65000e+02
2251	3.66533e+02	2.25100e+03	4.46345e-01	3.65167e+02
2252	3.66707e+02	2.25200e+03	4.43373e-01	3.65333e+02
2253	3.66870e+02	2.25300e+03	4.40422e-01	3.65500e+02
2254	3.67037e+02	2.25400e+03	4.37484e-01	3.65667e+02
2255	3.67200e+02	2.25500e+03	4.34551e-01	3.65833e+02
2256	3.67364e+02	2.25600e+03	4.31667e-01	3.66000e+02
2257	3.67534e+02	2.25700e+03	4.28771e-01	3.66167e+02
2258	3.67697e+02	2.25800e+03	4.25876e-01	3.66333e+02
2259	3.67856e+02	2.25900e+03	4.22985e-01	3.66500e+02
2260	3.68036e+02	2.26000e+03	4.20110e-01	3.66667e+02
2261	3.68197e+02	2.26100e+03	4.17218e-01	3.66833e+02
2262	3.68354e+02	2.26200e+03	4.14312e-01	3.67000e+02
2263	3.68520e+02	2.26300e+03	4.11396e-01	3.67167e+02
2264	3.68693e+02	2.26400e+03	4.08432e-01	3.67333e+02
2265	3.68852e+02	2.26500e+03	4.05464e-01	3.67500e+02
2266	3.69031e+02	2.26600e+03	4.02485e-01	3.67667e+02
2267	3.69194e+02	2.26700e+03	3.99498e-01	3.67833e+02
2268	3.69364e+02	2.26800e+03	3.96451e-01	3.68000e+02
2269	3.69532e+02	2.26900e+03	3.93429e-01	3.68167e+02
2270	3.69686e+02	2.27000e+03	3.90407e-01	3.68333e+02
2271	3.69863e+02	2.27100e+03	3.87383e-01	3.68500e+02
2272	3.70031e+02	2.27200e+03	3.84348e-01	3.68667e+02
2273	3.70199e+02	2.27300e+03	3.81317e-01	3.68833e+02
2274	3.70365e+02	2.27400e+03	3.78288e-01	3.69000e+02
2275	3.70535e+02	2.27500e+03	3.75262e-01	3.69167e+02
2276	3.70691e+02	2.27600e+03	3.72249e-01	3.69333e+02
2277	3.70857e+02	2.27700e+03	3.69246e-01	3.69500e+02
2278	3.71018e+02	2.27800e+03	3.66252e-01	3.69667e+02
2279	3.71190e+02	2.27900e+03	3.63265e-01	3.69833e+02
2280	3.71349e+02	2.28000e+03	3.60321e-01	3.70000e+02
2281	3.71526e+02	2.28100e+03	3.57366e-01	3.70167e+02
2282	3.71677e+02	2.28200e+03	3.54416e-01	3.70333e+02
2283	3.71854e+02	2.28300e+03	3.51470e-01	3.70500e+02
2284	3.72028e+02	2.28400e+03	3.48549e-01	3.70667e+02
2285	3.72189e+02	2.28500e+03	3.45618e-01	3.70833e+02
2286	3.72351e+02	2.28600e+03	3.42686e-01	3.71000e+02
2287	3.72523e+02	2.28700e+03	3.39755e-01	3.71167e+02
2288	3.72688e+02	2.28800e+03	3.36833e-01	3.71333e+02
2289	3.72863e+02	2.28900e+03	3.33912e-01	3.71500e+02
2290	3.73029e+02	2.29000e+03	3.31000e-01	3.71667e+02
2291	3.73190e+02	2.29100e+03	3.28094e-01	3.71833e+02
2292	3.73342e+02	2.29200e+03	3.25218e-01	3.72000e+02
2293	3.73505e+02	2.29300e+03	3.22350e-01	3.72167e+02
2294	3.73677e+02	2.29400e+03	3.19496e-01	3.72333e+02
2295	3.73840e+02	2.29500e+03	3.16652e-01	3.72500e+02
2296	3.74015e+02	2.29600e+03	3.13867e-01	3.72667e+02
2297	3.74182e+02	2.29700e+03	3.11073e-01	3.72833e+02
2298	3.74342e+02	2.29800e+03	3.08287e-01	3.73000e+02
2299	3.74524e+02	2.29900e+03	3.05509e-01	3.73167e+02
2300	3.74681e+02	2.30000e+03	3.02775e-01	3.73333e+02
2301	3.74849e+02	2.30100e+03	3.00030e-01	3.73500e+02
2302	3.75017e+02	2.30200e+03	2.97292e-01	3.73667e+02
2303	3.75182e+02	2.30300e+03	2.94561e-01	3.73833e+02
2304	3.75348e+02	2.30400e+03	2.91864e-01	3.74000e+02
2305	3.75518e+02	2.30500e+03	2.89165e-01	3.74167e+02
2306	3.75685e+02	2.30600e+03	2.86474e-01	3.74333e+02
2307	3.75852e+02	2.30700e+03	2.83790e-01	3.74500e+02
2308	3.76015e+02	2.30800e+03	2.81142e-01	3.74667e+02
2309	3.76175e+02	2.30900e+03	2.78486e-01	3.74833e+02
2310	3.76344e+02	2.31000e+03	2.75837e-01	3.75000e+02
2311	3.76512e+02	2.31100e+03	2.73195e-01	3.75167e+02
2312	3.76681e+02	2.31200e+03	2.70586e-01	3.75333e+02
2313	3.76849e+02	2.31300e+03	2.67978e-01	3.75500e+02
2314	3.77023e+02	2.31400e+03	2.65383e-01	3.75667e+02
2315	3.77174e+02	2.31500e+03	2.62800e-01	3.75833e+02
2316	3.77345e+02	2.31600e+03	2.60267e-01	3.76000e+02
2317	3.77513e+02	2.31700e+03	2.57727e-01	3.76167e+02
2318	3.77672e+02	2.31800e+03	2.55196e-01	3.76333e+02
2319	3.77844e+02	2.31900e+03	2.52671e-01	3.76500e+02
2320	3.78006e+02	2.32000e+03	2.50192e-01	3.76667e+02
2321	3.78172e+02	2.32100e+03	2.47699e-01	3.76833e+02
2322	3.78338e+02	2.32200e+03	2.45211e-01	3.77000e+02
2323	3.78502e+02	2.32300e+03	2.42732e-01	3.77167e+02
2324	3.78663e+02	2.32400e+03	2.40282e-01	3.77333e+02
2325	3.78828e+02	2.32500e+03	2.37831e-01	3.77500e+02
2326	3.78990e+02	2.32600e+03	2.35391e-01	3.77667e+02
2327	3.79155e+02	2.32700e+03	2.32961e-01	3.77833e+02
2328	3.79324e+02	2.32800e+03	2.30571e-01	3.78000e+02
2329	3.79489e+02	2.32900e+03	2.28177e-01	3.78167e+02
2330	3.79650e+02	2.33000e+03	2.25793e-01	3.78333e+02
2331	3.79826e+02	2.33100e+03	2.23418e-01	3.78500e+02
2332	3.79998e+02	2.33200e+03	2.21087e-01	3.78667e+02
2333	3.80158e+02	2.33300e+03	2.18749e-01	3.78833e+02
2334	3.80320e+02	2.33400e+03	2.16417e-01	3.79000e+02
2335	3.80479e+02	2.33500e+03	2.14093e-01	3.79167e+02
2336	3.80653e+02	2.33600e+03	2.11805e-01	3.79333e+02
2337	3.80821e+02	2.33700e+03	2.09510e-01	3.79500e+02
2338	3.80980e+02	2.33800e+03	2.07224e-01	3.79667e+02
2339	3.81139e+02	2.33900e+03	2.04947e-01	3.79833e+02
2340	3.81309e+02	2.34000e+03	2.02714e-01	3.80000e+02
2341	3.81483e+02	2.34100e+03	2.00487e-01	3.80167e+02
2342	3.81649e+02	2.34200e+03	1.98278e-01	3.80333e+02
2343	3.81813e+02	2.34300e+03	1.96083e-01	3.80500e+02
2344	3.81983e+02	2.34400e+03	1.93964e-01	3.80667e+02
2345	3.82150e+02	2.34500e+03	1.91832e-01	3.80833e+02
2346	3.82309e+02	2.34600e+03	1.89708e-01	3.81000e+02
2347	3.82484e+02	2.34700e+03	1.87594e-01	3.81167e+02
2348	3.82651e+02	2.34800e+03	1.85539e-01	3.81333e+02
2349	3.82815e+02	2.34900e+03	1.83471e-01	3.81500e+02
2350	3.82987e+02	2.35000e+03	1.81415e-01	3.81667e+02
2351	3.83157e+02	2.35100e+03	1.79370e-01	3.81833e+02
2352	3.83318e+02	2.35200e+03	1.77386e-01	3.82000e+02
