Repository: FireDynamics/FireSciPy

Experimental data from TGA experiments.
Sample material is powdered black cast poly methyl methacrylate (PMMA).
The experiments were conducted with a Mettler Toledo TGA/DSC 3+.
Various constant heating rate were used to conduct the TGA experimensts.
The full data with different sample masses and sample configurations
can be found here:
Armbrust, F., Zehfuß, J., Riese, O., 2025. Thermogravimetric And Microscale Calorimeter Data on Cast PMMA.
https://doi.org/10.24355/dbbs.084-202504170956-0

The data set was used for the following manuscript:
Armbrust, F., Hehnen, T., Zehfuß, J., Riese, O., Arnold, L., 2025.

File: docs/tutorials/pyrolysis/data/tga_dynamic_n2_dyn20_powder_1mg_r1.txt (part 2 of 3)
index	ts	t	weight	tr
[#]	[°C]	[s]	[mg]	[°C]
1482	3.88230e+02	1.48200e+03	2.74502e-01	3.84000e+02
1483	3.88571e+02	1.48300e+03	2.69262e-01	3.84333e+02
1484	3.88908e+02	1.48400e+03	2.64169e-01	3.84667e+02
1485	3.89251e+02	1.48500e+03	2.59058e-01	3.85000e+02
1486	3.89573e+02	1.48600e+03	2.53976e-01	3.85333e+02
1487	3.89906e+02	1.48700e+03	2.48921e-01	3.85667e+02
1488	3.90253e+02	1.48800e+03	2.44016e-01	3.86000e+02
1489	3.90595e+02	1.48900e+03	2.39093e-01	3.86333e+02
1490	3.90918e+02	1.49000e+03	2.34204e-01	3.86667e+02
1491	3.91247e+02	1.49100e+03	2.29348e-01	3.87000e+02
1492	3.91590e+02	1.49200e+03	2.24649e-01	3.87333e+02
1493	3.91933e+02	1.49300e+03	2.19936e-01	3.87667e+02
1494	3.92262e+02	1.49400e+03	2.15261e-01	3.88000e+02
1495	3.92599e+02	1.49500e+03	2.10619e-01	3.88333e+02
1496	3.92946e+02	1.49600e+03	2.06147e-01	3.88667e+02
1497	3.93273e+02	1.49700e+03	2.01651e-01	3.89000e+02
1498	3.93614e+02	1.49800e+03	1.97190e-01	3.89333e+02
1499	3.93955e+02	1.49900e+03	1.92762e-01	3.89667e+02
1500	3.94295e+02	1.50000e+03	1.88504e-01	3.90000e+02
1501	3.94611e+02	1.50100e+03	1.84228e-01	3.90333e+02
1502	3.94972e+02	1.50200e+03	1.79993e-01	3.90667e+02
1503	3.95317e+02	1.50300e+03	1.75794e-01	3.91000e+02
1504	3.95651e+02	1.50400e+03	1.71777e-01	3.91333e+02
1505	3.95993e+02	1.50500e+03	1.67739e-01	3.91667e+02
1506	3.96340e+02	1.50600e+03	1.63744e-01	3.92000e+02
1507	3.96669e+02	1.50700e+03	1.59790e-01	3.92333e+02
1508	3.97007e+02	1.50800e+03	1.56031e-01	3.92667e+02
1509	3.97349e+02	1.50900e+03	1.52249e-01	3.93000e+02
1510	3.97706e+02	1.51000e+03	1.48509e-01	3.93333e+02
1511	3.98036e+02	1.51100e+03	1.44808e-01	3.93667e+02
1512	3.98367e+02	1.51200e+03	1.41310e-01	3.94000e+02
1513	3.98714e+02	1.51300e+03	1.37782e-01	3.94333e+02
1514	3.99051e+02	1.51400e+03	1.34295e-01	3.94667e+02
1515	3.99410e+02	1.51500e+03	1.30846e-01	3.95000e+02
1516	3.99752e+02	1.51600e+03	1.27592e-01	3.95333e+02
1517	4.00084e+02	1.51700e+03	1.24313e-01	3.95667e+02
1518	4.00424e+02	1.51800e+03	1.21075e-01	3.96000e+02
1519	4.00763e+02	1.51900e+03	1.17873e-01	3.96333e+02
1520	4.01088e+02	1.52000e+03	1.14862e-01	3.96667e+02
1521	4.01409e+02	1.52100e+03	1.11822e-01	3.97000e+02
1522	4.01736e+02	1.52200e+03	1.08820e-01	3.97333e+02
1523	4.02076e+02	1.52300e+03	1.05856e-01	3.97667e+02
1524	4.02415e+02	1.52400e+03	1.03076e-01	3.98000e+02
1525	4.02757e+02	1.52500e+03	1.00276e-01	3.98333e+02
1526	4.03084e+02	1.52600e+03	9.75156e-02	3.98667e+02
1527	4.03431e+02	1.52700e+03	9.47929e-02	3.99000e+02
1528	4.03765e+02	1.52800e+03	9.22559e-02	3.99333e+02
1529	4.04080e+02	1.52900e+03	8.96849e-02	3.99667e+02
1530	4.04423e+02	1.53000e+03	8.71448e-02	4.00000e+02
1531	4.04768e+02	1.53100e+03	8.46360e-02	4.00333e+02
1532	4.05117e+02	1.53200e+03	8.22927e-02	4.00667e+02
1533	4.05455e+02	1.53300e+03	7.99276e-02	4.01000e+02
1534	4.05816e+02	1.53400e+03	7.75976e-02	4.01333e+02
1535	4.06164e+02	1.53500e+03	7.52993e-02	4.01667e+02
1536	4.06538e+02	1.53600e+03	7.31626e-02	4.02000e+02
1537	4.06897e+02	1.53700e+03	7.10033e-02	4.02333e+02
1538	4.07201e+02	1.53800e+03	6.88769e-02	4.02667e+02
1539	4.07523e+02	1.53900e+03	6.67814e-02	4.03000e+02
1540	4.07869e+02	1.54000e+03	6.48463e-02	4.03333e+02
1541	4.08214e+02	1.54100e+03	6.28907e-02	4.03667e+02
1542	4.08558e+02	1.54200e+03	6.09690e-02	4.04000e+02
1543	4.08886e+02	1.54300e+03	5.90783e-02	4.04333e+02
1544	4.09207e+02	1.54400e+03	5.73445e-02	4.04667e+02
1545	4.09535e+02	1.54500e+03	5.55847e-02	4.05000e+02
1546	4.09871e+02	1.54600e+03	5.38511e-02	4.05333e+02
1547	4.10181e+02	1.54700e+03	5.21431e-02	4.05667e+02
1548	4.10495e+02	1.54800e+03	5.05723e-02	4.06000e+02
1549	4.10847e+02	1.54900e+03	4.89776e-02	4.06333e+02
1550	4.11169e+02	1.55000e+03	4.74085e-02	4.06667e+02
1551	4.11490e+02	1.55100e+03	4.58638e-02	4.07000e+02
1552	4.11818e+02	1.55200e+03	4.44404e-02	4.07333e+02
1553	4.12156e+02	1.55300e+03	4.30024e-02	4.07667e+02
1554	4.12514e+02	1.55400e+03	4.15921e-02	4.08000e+02
1555	4.12866e+02	1.55500e+03	4.02069e-02	4.08333e+02
1556	4.13158e+02	1.55600e+03	3.89473e-02	4.08667e+02
1557	4.13489e+02	1.55700e+03	3.76703e-02	4.09000e+02
1558	4.13798e+02	1.55800e+03	3.64194e-02	4.09333e+02
1559	4.14092e+02	1.55900e+03	3.51934e-02	4.09667e+02
1560	4.14380e+02	1.56000e+03	3.40937e-02	4.10000e+02
1561	4.14701e+02	1.56100e+03	3.29770e-02	4.10333e+02
1562	4.15016e+02	1.56200e+03	3.18851e-02	4.10667e+02
1563	4.15294e+02	1.56300e+03	3.08159e-02	4.11000e+02
1564	4.15591e+02	1.56400e+03	2.98651e-02	4.11333e+02
1565	4.15910e+02	1.56500e+03	2.88928e-02	4.11667e+02
1566	4.16227e+02	1.56600e+03	2.79405e-02	4.12000e+02
1567	4.16525e+02	1.56700e+03	2.70077e-02	4.12333e+02
1568	4.16824e+02	1.56800e+03	2.61769e-02	4.12667e+02
1569	4.17131e+02	1.56900e+03	2.53299e-02	4.13000e+02
1570	4.17444e+02	1.57000e+03	2.45006e-02	4.13333e+02
1571	4.17770e+02	1.57100e+03	2.36883e-02	4.13667e+02
1572	4.18079e+02	1.57200e+03	2.29665e-02	4.14000e+02
1573	4.18385e+02	1.57300e+03	2.22281e-02	4.14333e+02
1574	4.18678e+02	1.57400e+03	2.15038e-02	4.14667e+02
1575	4.18991e+02	1.57500e+03	2.07941e-02	4.15000e+02
1576	4.19288e+02	1.57600e+03	2.01612e-02	4.15333e+02
1577	4.19567e+02	1.57700e+03	1.95170e-02	4.15667e+02
1578	4.19883e+02	1.57800e+03	1.88874e-02	4.16000e+02
1579	4.20216e+02	1.57900e+03	1.82716e-02	4.16333e+02
1580	4.20510e+02	1.58000e+03	1.77262e-02	4.16667e+02
1581	4.20809e+02	1.58100e+03	1.71683e-02	4.17000e+02
1582	4.21105e+02	1.58200e+03	1.66212e-02	4.17333e+02
1583	4.21407e+02	1.58300e+03	1.60844e-02	4.17667e+02
1584	4.21708e+02	1.58400e+03	1.56024e-02	4.18000e+02
1585	4.22010e+02	1.58500e+03	1.51074e-02	4.18333e+02
1586	4.22320e+02	1.58600e+03	1.46203e-02	4.18667e+02
1587	4.22647e+02	1.58700e+03	1.41418e-02	4.19000e+02
1588	4.22964e+02	1.58800e+03	1.37055e-02	4.19333e+02
1589	4.23283e+02	1.58900e+03	1.32668e-02	4.19667e+02
1590	4.23598e+02	1.59000e+03	1.28408e-02	4.20000e+02
1591	4.23915e+02	1.59100e+03	1.24254e-02	4.20333e+02
1592	4.24233e+02	1.59200e+03	1.20617e-02	4.20667e+02
1593	4.24564e+02	1.59300e+03	1.16905e-02	4.21000e+02
1594	4.24884e+02	1.59400e+03	1.13281e-02	4.21333e+02
1595	4.25199e+02	1.59500e+03	1.09742e-02	4.21667e+02
1596	4.25527e+02	1.59600e+03	1.06702e-02	4.22000e+02
1597	4.25843e+02	1.59700e+03	1.03566e-02	4.22333e+02
1598	4.26172e+02	1.59800e+03	1.00496e-02	4.22667e+02
1599	4.26495e+02	1.59900e+03	9.74921e-03	4.23000e+02
1600	4.26811e+02	1.60000e+03	9.48388e-03	4.23333e+02
1601	4.27130e+02	1.60100e+03	9.20996e-03	4.23667e+02
1602	4.27447e+02	1.60200e+03	8.94031e-03	4.24000e+02
1603	4.27765e+02	1.60300e+03	8.67546e-03	4.24333e+02
1604	4.28087e+02	1.60400e+03	8.43394e-03	4.24667e+02
1605	4.28404e+02	1.60500e+03	8.18802e-03	4.25000e+02
1606	4.28722e+02	1.60600e+03	7.94606e-03	4.25333e+02
1607	4.29051e+02	1.60700e+03	7.70799e-03	4.25667e+02
1608	4.29376e+02	1.60800e+03	7.49097e-03	4.26000e+02
1609	4.29691e+02	1.60900e+03	7.27329e-03	4.26333e+02
1610	4.30020e+02	1.61000e+03	7.06218e-03	4.26667e+02
1611	4.30344e+02	1.61100e+03	6.85610e-03	4.27000e+02
1612	4.30669e+02	1.61200e+03	6.67655e-03	4.27333e+02
1613	4.30994e+02	1.61300e+03	6.49322e-03	4.27667e+02
1614	4.31327e+02	1.61400e+03	6.31481e-03	4.28000e+02
1615	4.31660e+02	1.61500e+03	6.14229e-03	4.28333e+02
1616	4.31974e+02	1.61600e+03	6.00044e-03	4.28667e+02
1617	4.32298e+02	1.61700e+03	5.85644e-03	4.29000e+02
1618	4.32615e+02	1.61800e+03	5.72199e-03	4.29333e+02
1619	4.32940e+02	1.61900e+03	5.59526e-03	4.29667e+02
1620	4.33263e+02	1.62000e+03	5.49751e-03	4.30000e+02
1621	4.33589e+02	1.62100e+03	5.38960e-03	4.30333e+02
1622	4.33908e+02	1.62200e+03	5.28165e-03	4.30667e+02
1623	4.34231e+02	1.62300e+03	5.17485e-03	4.31000e+02
1624	4.34567e+02	1.62400e+03	5.07738e-03	4.31333e+02
1625	4.34896e+02	1.62500e+03	4.97274e-03	4.31667e+02
1626	4.35209e+02	1.62600e+03	4.86565e-03	4.32000e+02
1627	4.35528e+02	1.62700e+03	4.75762e-03	4.32333e+02
1628	4.35857e+02	1.62800e+03	4.64271e-03	4.32667e+02
1629	4.36193e+02	1.62900e+03	4.53041e-03	4.33000e+02
1630	4.36515e+02	1.63000e+03	4.42060e-03	4.33333e+02
1631	4.36843e+02	1.63100e+03	4.31333e-03	4.33667e+02
1632	4.37162e+02	1.63200e+03	4.21534e-03	4.34000e+02
1633	4.37488e+02	1.63300e+03	4.12345e-03	4.34333e+02
1634	4.37807e+02	1.63400e+03	4.03746e-03	4.34667e+02
1635	4.38130e+02	1.63500e+03	3.95564e-03	4.35000e+02
1636	4.38458e+02	1.63600e+03	3.89679e-03	4.35333e+02
1637	4.38783e+02	1.63700e+03	3.83072e-03	4.35667e+02
1638	4.39111e+02	1.63800e+03	3.76713e-03	4.36000e+02
1639	4.39443e+02	1.63900e+03	3.70631e-03	4.36333e+02
1640	4.39768e+02	1.64000e+03	3.66247e-03	4.36667e+02
1641	4.40100e+02	1.64100e+03	3.62028e-03	4.37000e+02
1642	4.40414e+02	1.64200e+03	3.58308e-03	4.37333e+02
1643	4.40747e+02	1.64300e+03	3.54964e-03	4.37667e+02
1644	4.41060e+02	1.64400e+03	3.53693e-03	4.38000e+02
1645	4.41394e+02	1.64500e+03	3.51537e-03	4.38333e+02
1646	4.41714e+02	1.64600e+03	3.49156e-03	4.38667e+02
1647	4.42039e+02	1.64700e+03	3.46757e-03	4.39000e+02
1648	4.42369e+02	1.64800e+03	3.44708e-03	4.39333e+02
1649	4.42691e+02	1.64900e+03	3.42276e-03	4.39667e+02
1650	4.43021e+02	1.65000e+03	3.39573e-03	4.40000e+02
1651	4.43347e+02	1.65100e+03	3.36720e-03	4.40333e+02
1652	4.43676e+02	1.65200e+03	3.33310e-03	4.40667e+02
1653	4.44007e+02	1.65300e+03	3.30137e-03	4.41000e+02
1654	4.44342e+02	1.65400e+03	3.27065e-03	4.41333e+02
1655	4.44661e+02	1.65500e+03	3.24009e-03	4.41667e+02
1656	4.44988e+02	1.65600e+03	3.20562e-03	4.42000e+02
1657	4.45316e+02	1.65700e+03	3.17267e-03	4.42333e+02
1658	4.45644e+02	1.65800e+03	3.14195e-03	4.42667e+02
1659	4.45964e+02	1.65900e+03	3.11299e-03	4.43000e+02
1660	4.46296e+02	1.66000e+03	3.08896e-03	4.43333e+02
1661	4.46626e+02	1.66100e+03	3.06781e-03	4.43667e+02
1662	4.46945e+02	1.66200e+03	3.04933e-03	4.44000e+02
1663	4.47272e+02	1.66300e+03	3.03247e-03	4.44333e+02
1664	4.47594e+02	1.66400e+03	3.02767e-03	4.44667e+02
1665	4.47927e+02	1.66500e+03	3.01857e-03	4.45000e+02
1666	4.48245e+02	1.66600e+03	3.00966e-03	4.45333e+02
1667	4.48566e+02	1.66700e+03	3.00129e-03	4.45667e+02
1668	4.48889e+02	1.66800e+03	2.99510e-03	4.46000e+02
1669	4.49215e+02	1.66900e+03	2.98805e-03	4.46333e+02
1670	4.49543e+02	1.67000e+03	2.98117e-03	4.46667e+02
1671	4.49869e+02	1.67100e+03	2.97472e-03	4.47000e+02
1672	4.50188e+02	1.67200e+03	2.97068e-03	4.47333e+02
1673	4.50513e+02	1.67300e+03	2.96656e-03	4.47667e+02
1674	4.50833e+02	1.67400e+03	2.96190e-03	4.48000e+02
1675	4.51161e+02	1.67500e+03	2.95687e-03	4.48333e+02
1676	4.51475e+02	1.67600e+03	2.95249e-03	4.48667e+02
1677	4.51802e+02	1.67700e+03	2.94364e-03	4.49000e+02
1678	4.52129e+02	1.67800e+03	2.93022e-03	4.49333e+02
1679	4.52453e+02	1.67900e+03	2.91424e-03	4.49667e+02
1680	4.52781e+02	1.68000e+03	2.89241e-03	4.50000e+02
1681	4.53109e+02	1.68100e+03	2.87630e-03	4.50333e+02
1682	4.53428e+02	1.68200e+03	2.86325e-03	4.50667e+02
1683	4.53766e+02	1.68300e+03	2.85182e-03	4.51000e+02
1684	4.54091e+02	1.68400e+03	2.84396e-03	4.51333e+02
1685	4.54419e+02	1.68500e+03	2.83575e-03	4.51667e+02
1686	4.54749e+02	1.68600e+03	2.82763e-03	4.52000e+02
1687	4.55073e+02	1.68700e+03	2.81920e-03	4.52333e+02
1688	4.55399e+02	1.68800e+03	2.81343e-03	4.52667e+02
1689	4.55731e+02	1.68900e+03	2.80574e-03	4.53000e+02
1690	4.56063e+02	1.69000e+03	2.79883e-03	4.53333e+02
1691	4.56387e+02	1.69100e+03	2.79321e-03	4.53667e+02
1692	4.56716e+02	1.69200e+03	2.79037e-03	4.54000e+02
1693	4.57023e+02	1.69300e+03	2.79052e-03	4.54333e+02
1694	4.57325e+02	1.69400e+03	2.79232e-03	4.54667e+02
1695	4.57614e+02	1.69500e+03	2.79475e-03	4.55000e+02
1696	4.57905e+02	1.69600e+03	2.80397e-03	4.55333e+02
1697	4.58197e+02	1.69700e+03	2.80715e-03	4.55667e+02
1698	4.58504e+02	1.69800e+03	2.80782e-03	4.56000e+02
1699	4.58813e+02	1.69900e+03	2.80757e-03	4.56333e+02
1700	4.59123e+02	1.70000e+03	2.80144e-03	4.56667e+02
1701	4.59433e+02	1.70100e+03	2.79728e-03	4.57000e+02
1702	4.59756e+02	1.70200e+03	2.79351e-03	4.57333e+02
1703	4.60077e+02	1.70300e+03	2.79008e-03	4.57667e+02
1704	4.60397e+02	1.70400e+03	2.78589e-03	4.58000e+02
1705	4.60729e+02	1.70500e+03	2.78305e-03	4.58333e+02
1706	4.61057e+02	1.70600e+03	2.78013e-03	4.58667e+02
1707	4.61375e+02	1.70700e+03	2.77662e-03	4.59000e+02
1708	4.61709e+02	1.70800e+03	2.77343e-03	4.59333e+02
1709	4.62028e+02	1.70900e+03	2.76807e-03	4.59667e+02
1710	4.62345e+02	1.71000e+03	2.76166e-03	4.60000e+02
1711	4.62677e+02	1.71100e+03	2.75485e-03	4.60333e+02
1712	4.63006e+02	1.71200e+03	2.74391e-03	4.60667e+02
1713	4.63321e+02	1.71300e+03	2.73507e-03	4.61000e+02
1714	4.63650e+02	1.71400e+03	2.72725e-03	4.61333e+02
1715	4.63975e+02	1.71500e+03	2.72034e-03	4.61667e+02
1716	4.64302e+02	1.71600e+03	2.71506e-03	4.62000e+02
1717	4.64634e+02	1.71700e+03	2.70932e-03	4.62333e+02
1718	4.64962e+02	1.71800e+03	2.70292e-03	4.62667e+02
1719	4.65297e+02	1.71900e+03	2.69587e-03	4.63000e+02
1720	4.65613e+02	1.72000e+03	2.68752e-03	4.63333e+02
1721	4.65939e+02	1.72100e+03	2.67509e-03	4.63667e+02
1722	4.66276e+02	1.72200e+03	2.65845e-03	4.64000e+02
1723	4.66594e+02	1.72300e+03	2.63932e-03	4.64333e+02
1724	4.66924e+02	1.72400e+03	2.61267e-03	4.64667e+02
1725	4.67261e+02	1.72500e+03	2.59079e-03	4.65000e+02
1726	4.67592e+02	1.72600e+03	2.56983e-03	4.65333e+02
1727	4.67920e+02	1.72700e+03	2.54925e-03	4.65667e+02
1728	4.68249e+02	1.72800e+03	2.52906e-03	4.66000e+02
1729	4.68587e+02	1.72900e+03	2.50990e-03	4.66333e+02
1730	4.68905e+02	1.73000e+03	2.49260e-03	4.66667e+02
1731	4.69229e+02	1.73100e+03	2.47676e-03	4.67000e+02
1732	4.69562e+02	1.73200e+03	2.46783e-03	4.67333e+02
1733	4.69894e+02	1.73300e+03	2.45949e-03	4.67667e+02
1734	4.70227e+02	1.73400e+03	2.45270e-03	4.68000e+02
1735	4.70556e+02	1.73500e+03	2.44690e-03	4.68333e+02
1736	4.70881e+02	1.73600e+03	2.44995e-03	4.68667e+02
1737	4.71216e+02	1.73700e+03	2.45085e-03	4.69000e+02
1738	4.71539e+02	1.73800e+03	2.45335e-03	4.69333e+02
1739	4.71860e+02	1.73900e+03	2.45732e-03	4.69667e+02
1740	4.72197e+02	1.74000e+03	2.46603e-03	4.70000e+02
1741	4.72536e+02	1.74100e+03	2.47190e-03	4.70333e+02
1742	4.72853e+02	1.74200e+03	2.47575e-03	4.70667e+02
1743	4.73172e+02	1.74300e+03	2.47875e-03	4.71000e+02
1744	4.73507e+02	1.74400e+03	2.48182e-03	4.71333e+02
1745	4.73833e+02	1.74500e+03	2.48429e-03	4.71667e+02
1746	4.74164e+02	1.74600e+03	2.48727e-03	4.72000e+02
1747	4.74488e+02	1.74700e+03	2.49093e-03	4.72333e+02
1748	4.74822e+02	1.74800e+03	2.49534e-03	4.72667e+02
1749	4.75154e+02	1.74900e+03	2.50251e-03	4.73000e+02
1750	4.75490e+02	1.75000e+03	2.50999e-03	4.73333e+02
1751	4.75813e+02	1.75100e+03	2.51698e-03	4.73667e+02
1752	4.76138e+02	1.75200e+03	2.52438e-03	4.74000e+02
1753	4.76467e+02	1.75300e+03	2.52414e-03	4.74333e+02
1754	4.76806e+02	1.75400e+03	2.51749e-03	4.74667e+02
1755	4.77126e+02	1.75500e+03	2.50641e-03	4.75000e+02
1756	4.77455e+02	1.75600e+03	2.47715e-03	4.75333e+02
1757	4.77782e+02	1.75700e+03	2.45525e-03	4.75667e+02
1758	4.78116e+02	1.75800e+03	2.43629e-03	4.76000e+02
1759	4.78451e+02	1.75900e+03	2.41867e-03	4.76333e+02
1760	4.78781e+02	1.76000e+03	2.39959e-03	4.76667e+02
1761	4.79103e+02	1.76100e+03	2.38760e-03	4.77000e+02
1762	4.79441e+02	1.76200e+03	2.37953e-03	4.77333e+02
1763	4.79775e+02	1.76300e+03	2.37353e-03	4.77667e+02
1764	4.80101e+02	1.76400e+03	2.38217e-03	4.78000e+02
1765	4.80432e+02	1.76500e+03	2.38397e-03	4.78333e+02
1766	4.80774e+02	1.76600e+03	2.38400e-03	4.78667e+02
1767	4.81094e+02	1.76700e+03	2.38281e-03	4.79000e+02
1768	4.81424e+02	1.76800e+03	2.37830e-03	4.79333e+02
1769	4.81756e+02	1.76900e+03	2.37176e-03	4.79667e+02
1770	4.82087e+02	1.77000e+03	2.36339e-03	4.80000e+02
1771	4.82413e+02	1.77100e+03	2.35391e-03	4.80333e+02
1772	4.82745e+02	1.77200e+03	2.33911e-03	4.80667e+02
1773	4.83081e+02	1.77300e+03	2.33096e-03	4.81000e+02
1774	4.83413e+02	1.77400e+03	2.32626e-03	4.81333e+02
1775	4.83731e+02	1.77500e+03	2.32295e-03	4.81667e+02
1776	4.84061e+02	1.77600e+03	2.32715e-03	4.82000e+02
1777	4.84388e+02	1.77700e+03	2.32941e-03	4.82333e+02
1778	4.84712e+02	1.77800e+03	2.33174e-03	4.82667e+02
1779	4.85042e+02	1.77900e+03	2.33427e-03	4.83000e+02
1780	4.85377e+02	1.78000e+03	2.33974e-03	4.83333e+02
1781	4.85704e+02	1.78100e+03	2.34201e-03	4.83667e+02
1782	4.86029e+02	1.78200e+03	2.34245e-03	4.84000e+02
1783	4.86350e+02	1.78300e+03	2.34205e-03	4.84333e+02
1784	4.86679e+02	1.78400e+03	2.33750e-03	4.84667e+02
1785	4.87012e+02	1.78500e+03	2.33353e-03	4.85000e+02
1786	4.87338e+02	1.78600e+03	2.32891e-03	4.85333e+02
1787	4.87666e+02	1.78700e+03	2.32388e-03	4.85667e+02
1788	4.88000e+02	1.78800e+03	2.31706e-03	4.86000e+02
1789	4.88332e+02	1.78900e+03	2.31207e-03	4.86333e+02
1790	4.88653e+02	1.79000e+03	2.30792e-03	4.86667e+02
1791	4.88992e+02	1.79100e+03	2.30468e-03	4.87000e+02
1792	4.89313e+02	1.79200e+03	2.30663e-03	4.87333e+02
1793	4.89638e+02	1.79300e+03	2.30975e-03	4.87667e+02
1794	4.89978e+02	1.79400e+03	2.31398e-03	4.88000e+02
1795	4.90300e+02	1.79500e+03	2.31842e-03	4.88333e+02
1796	4.90627e+02	1.79600e+03	2.32679e-03	4.88667e+02
1797	4.90956e+02	1.79700e+03	2.33049e-03	4.89000e+02
1798	4.91289e+02	1.79800e+03	2.33230e-03	4.89333e+02
1799	4.91628e+02	1.79900e+03	2.33350e-03	4.89667e+02
1800	4.91953e+02	1.80000e+03	2.33172e-03	4.90000e+02
1801	4.92284e+02	1.80100e+03	2.33373e-03	4.90333e+02
1802	4.92617e+02	1.80200e+03	2.33773e-03	4.90667e+02
1803	4.92941e+02	1.80300e+03	2.34249e-03	4.91000e+02
1804	4.93271e+02	1.80400e+03	2.35000e-03	4.91333e+02
1805	4.93605e+02	1.80500e+03	2.35487e-03	4.91667e+02
1806	4.93936e+02	1.80600e+03	2.35698e-03	4.92000e+02
1807	4.94266e+02	1.80700e+03	2.35664e-03	4.92333e+02
1808	4.94593e+02	1.80800e+03	2.34959e-03	4.92667e+02
1809	4.94921e+02	1.80900e+03	2.34353e-03	4.93000e+02
1810	4.95256e+02	1.81000e+03	2.33854e-03	4.93333e+02
1811	4.95581e+02	1.81100e+03	2.33421e-03	4.93667e+02
1812	4.95903e+02	1.81200e+03	2.32689e-03	4.94000e+02
1813	4.96241e+02	1.81300e+03	2.32582e-03	4.94333e+02
1814	4.96566e+02	1.81400e+03	2.32727e-03	4.94667e+02
1815	4.96902e+02	1.81500e+03	2.32951e-03	4.95000e+02
1816	4.97228e+02	1.81600e+03	2.34177e-03	4.95333e+02
1817	4.97568e+02	1.81700e+03	2.35109e-03	4.95667e+02
1818	4.97901e+02	1.81800e+03	2.36271e-03	4.96000e+02
1819	4.98227e+02	1.81900e+03	2.37635e-03	4.96333e+02
1820	4.98553e+02	1.82000e+03	2.39328e-03	4.96667e+02
1821	4.98891e+02	1.82100e+03	2.40695e-03	4.97000e+02
1822	4.99221e+02	1.82200e+03	2.41613e-03	4.97333e+02
1823	4.99555e+02	1.82300e+03	2.42183e-03	4.97667e+02
1824	4.99867e+02	1.82400e+03	2.41272e-03	4.98000e+02
1825	5.00204e+02	1.82500e+03	2.39736e-03	4.98333e+02
1826	5.00543e+02	1.82600e+03	2.37581e-03	4.98667e+02
1827	5.00867e+02	1.82700e+03	2.34997e-03	4.99000e+02
1828	5.01199e+02	1.82800e+03	2.29956e-03	4.99333e+02
1829	5.01538e+02	1.82900e+03	2.26518e-03	4.99667e+02
1830	5.01859e+02	1.83000e+03	2.23682e-03	5.00000e+02
1831	5.02185e+02	1.83100e+03	2.21175e-03	5.00333e+02
1832	5.02518e+02	1.83200e+03	2.19983e-03	5.00667e+02
1833	5.02853e+02	1.83300e+03	2.18842e-03	5.01000e+02
1834	5.03185e+02	1.83400e+03	2.18043e-03	5.01333e+02
1835	5.03506e+02	1.83500e+03	2.17487e-03	5.01667e+02
1836	5.03849e+02	1.83600e+03	2.18589e-03	5.02000e+02
1837	5.04171e+02	1.83700e+03	2.18962e-03	5.02333e+02
1838	5.04511e+02	1.83800e+03	2.19214e-03	5.02667e+02
1839	5.04839e+02	1.83900e+03	2.19432e-03	5.03000e+02
1840	5.05167e+02	1.84000e+03	2.19597e-03	5.03333e+02
1841	5.05495e+02	1.84100e+03	2.19591e-03	5.03667e+02
1842	5.05838e+02	1.84200e+03	2.19399e-03	5.04000e+02
1843	5.06159e+02	1.84300e+03	2.19067e-03	5.04333e+02
1844	5.06493e+02	1.84400e+03	2.18253e-03	5.04667e+02
1845	5.06830e+02	1.84500e+03	2.17821e-03	5.05000e+02
1846	5.07161e+02	1.84600e+03	2.17698e-03	5.05333e+02
1847	5.07472e+02	1.84700e+03	2.17772e-03	5.05667e+02
1848	5.07812e+02	1.84800e+03	2.18200e-03	5.06000e+02
1849	5.08136e+02	1.84900e+03	2.18654e-03	5.06333e+02
1850	5.08473e+02	1.85000e+03	2.19059e-03	5.06667e+02
1851	5.08795e+02	1.85100e+03	2.19380e-03	5.07000e+02
1852	5.09125e+02	1.85200e+03	2.19947e-03	5.07333e+02
1853	5.09453e+02	1.85300e+03	2.20112e-03	5.07667e+02
1854	5.09785e+02	1.85400e+03	2.20143e-03	5.08000e+02
1855	5.10110e+02	1.85500e+03	2.20180e-03	5.08333e+02
1856	5.10436e+02	1.85600e+03	2.19842e-03	5.08667e+02
1857	5.10760e+02	1.85700e+03	2.19838e-03	5.09000e+02
1858	5.11086e+02	1.85800e+03	2.19886e-03	5.09333e+02
1859	5.11422e+02	1.85900e+03	2.19915e-03	5.09667e+02
1860	5.11751e+02	1.86000e+03	2.20073e-03	5.10000e+02
1861	5.12074e+02	1.86100e+03	2.19964e-03	5.10333e+02
1862	5.12403e+02	1.86200e+03	2.19779e-03	5.10667e+02
1863	5.12724e+02	1.86300e+03	2.19589e-03	5.11000e+02
1864	5.13053e+02	1.86400e+03	2.19078e-03	5.11333e+02
1865	5.13382e+02	1.86500e+03	2.18757e-03	5.11667e+02
1866	5.13714e+02	1.86600e+03	2.18423e-03	5.12000e+02
1867	5.14039e+02	1.86700e+03	2.18049e-03	5.12333e+02
1868	5.14367e+02	1.86800e+03	2.17421e-03	5.12667e+02
1869	5.14696e+02	1.86900e+03	2.16560e-03	5.13000e+02
1870	5.15024e+02	1.87000e+03	2.15668e-03	5.13333e+02
1871	5.15350e+02	1.87100e+03	2.14822e-03	5.13667e+02
1872	5.15685e+02	1.87200e+03	2.13939e-03	5.14000e+02
1873	5.16022e+02	1.87300e+03	2.13722e-03	5.14333e+02
1874	5.16345e+02	1.87400e+03	2.14037e-03	5.14667e+02
1875	5.16673e+02	1.87500e+03	2.14669e-03	5.15000e+02
1876	5.17014e+02	1.87600e+03	2.16585e-03	5.15333e+02
1877	5.17348e+02	1.87700e+03	2.17921e-03	5.15667e+02
1878	5.17689e+02	1.87800e+03	2.19091e-03	5.16000e+02
1879	5.18015e+02	1.87900e+03	2.20176e-03	5.16333e+02
1880	5.18357e+02	1.88000e+03	2.21139e-03	5.16667e+02
1881	5.18690e+02	1.88100e+03	2.21675e-03	5.17000e+02
1882	5.19026e+02	1.88200e+03	2.21904e-03	5.17333e+02
1883	5.19354e+02	1.88300e+03	2.21985e-03	5.17667e+02
1884	5.19693e+02	1.88400e+03	2.21220e-03	5.18000e+02
1885	5.20024e+02	1.88500e+03	2.21024e-03	5.18333e+02
1886	5.20369e+02	1.88600e+03	2.20975e-03	5.18667e+02
1887	5.20707e+02	1.88700e+03	2.20958e-03	5.19000e+02
1888	5.21022e+02	1.88800e+03	2.21124e-03	5.19333e+02
1889	5.21362e+02	1.88900e+03	2.21173e-03	5.19667e+02
1890	5.21696e+02	1.89000e+03	2.21266e-03	5.20000e+02
1891	5.22031e+02	1.89100e+03	2.21438e-03	5.20333e+02
1892	5.22374e+02	1.89200e+03	2.21742e-03	5.20667e+02
1893	5.22704e+02	1.89300e+03	2.22046e-03	5.21000e+02
1894	5.23060e+02	1.89400e+03	2.22403e-03	5.21333e+02
1895	5.23391e+02	1.89500e+03	2.22798e-03	5.21667e+02
1896	5.23735e+02	1.89600e+03	2.23213e-03	5.22000e+02
1897	5.24061e+02	1.89700e+03	2.23430e-03	5.22333e+02
1898	5.24401e+02	1.89800e+03	2.23439e-03	5.22667e+02
1899	5.24739e+02	1.89900e+03	2.23271e-03	5.23000e+02
1900	5.25066e+02	1.90000e+03	2.22351e-03	5.23333e+02
1901	5.25399e+02	1.90100e+03	2.21177e-03	5.23667e+02
1902	5.25747e+02	1.90200e+03	2.19725e-03	5.24000e+02
1903	5.26085e+02	1.90300e+03	2.18242e-03	5.24333e+02
1904	5.26421e+02	1.90400e+03	2.16181e-03	5.24667e+02
1905	5.26758e+02	1.90500e+03	2.14818e-03	5.25000e+02
1906	5.27092e+02	1.90600e+03	2.13730e-03	5.25333e+02
1907	5.27418e+02	1.90700e+03	2.12741e-03	5.25667e+02
1908	5.27756e+02	1.90800e+03	2.12638e-03	5.26000e+02
1909	5.28100e+02	1.90900e+03	2.12367e-03	5.26333e+02
1910	5.28429e+02	1.91000e+03	2.12441e-03	5.26667e+02
1911	5.28763e+02	1.91100e+03	2.12843e-03	5.27000e+02
1912	5.29109e+02	1.91200e+03	2.14319e-03	5.27333e+02
1913	5.29445e+02	1.91300e+03	2.15863e-03	5.27667e+02
1914	5.29771e+02	1.91400e+03	2.17607e-03	5.28000e+02
1915	5.30100e+02	1.91500e+03	2.19442e-03	5.28333e+02
1916	5.30427e+02	1.91600e+03	2.22105e-03	5.28667e+02
1917	5.30755e+02	1.91700e+03	2.23921e-03	5.29000e+02
1918	5.31079e+02	1.91800e+03	2.25331e-03	5.29333e+02
1919	5.31407e+02	1.91900e+03	2.26549e-03	5.29667e+02
1920	5.31737e+02	1.92000e+03	2.26705e-03	5.30000e+02
1921	5.32075e+02	1.92100e+03	2.27057e-03	5.30333e+02
1922	5.32405e+02	1.92200e+03	2.27367e-03	5.30667e+02
1923	5.32739e+02	1.92300e+03	2.27661e-03	5.31000e+02
1924	5.33067e+02	1.92400e+03	2.27581e-03	5.31333e+02
1925	5.33410e+02	1.92500e+03	2.27898e-03	5.31667e+02
1926	5.33746e+02	1.92600e+03	2.28315e-03	5.32000e+02
1927	5.34061e+02	1.92700e+03	2.28739e-03	5.32333e+02
1928	5.34397e+02	1.92800e+03	2.29386e-03	5.32667e+02
1929	5.34727e+02	1.92900e+03	2.29629e-03	5.33000e+02
1930	5.35058e+02	1.93000e+03	2.29709e-03	5.33333e+02
1931	5.35389e+02	1.93100e+03	2.29780e-03	5.33667e+02
1932	5.35730e+02	1.93200e+03	2.29703e-03	5.34000e+02
1933	5.36069e+02	1.93300e+03	2.30052e-03	5.34333e+02
1934	5.36418e+02	1.93400e+03	2.30739e-03	5.34667e+02
1935	5.36753e+02	1.93500e+03	2.31675e-03	5.35000e+02
1936	5.37076e+02	1.93600e+03	2.33553e-03	5.35333e+02
1937	5.37411e+02	1.93700e+03	2.35256e-03	5.35667e+02
1938	5.37739e+02	1.93800e+03	2.37069e-03	5.36000e+02
1939	5.38071e+02	1.93900e+03	2.38966e-03	5.36333e+02
1940	5.38398e+02	1.94000e+03	2.41280e-03	5.36667e+02
1941	5.38735e+02	1.94100e+03	2.43042e-03	5.37000e+02
1942	5.39068e+02	1.94200e+03	2.44447e-03	5.37333e+02
1943	5.39402e+02	1.94300e+03	2.45590e-03	5.37667e+02
1944	5.39740e+02	1.94400e+03	2.45506e-03	5.38000e+02
1945	5.40071e+02	1.94500e+03	2.45353e-03	5.38333e+02
1946	5.40406e+02	1.94600e+03	2.44505e-03	5.38667e+02
1947	5.40746e+02	1.94700e+03	2.42980e-03	5.39000e+02
1948	5.41069e+02	1.94800e+03	2.39283e-03	5.39333e+02
1949	5.41400e+02	1.94900e+03	2.36105e-03	5.39667e+02
1950	5.41743e+02	1.95000e+03	2.32849e-03	5.40000e+02
1951	5.42065e+02	1.95100e+03	2.29563e-03	5.40333e+02
1952	5.42390e+02	1.95200e+03	2.25938e-03	5.40667e+02
1953	5.42724e+02	1.95300e+03	2.23670e-03	5.41000e+02
1954	5.43045e+02	1.95400e+03	2.22150e-03	5.41333e+02
1955	5.43377e+02	1.95500e+03	2.21043e-03	5.41667e+02
1956	5.43707e+02	1.95600e+03	2.22661e-03	5.42000e+02
1957	5.44035e+02	1.95700e+03	2.23538e-03	5.42333e+02
1958	5.44373e+02	1.95800e+03	2.24503e-03	5.42667e+02
1959	5.44703e+02	1.95900e+03	2.25594e-03	5.43000e+02
1960	5.45036e+02	1.96000e+03	2.27127e-03	5.43333e+02
1961	5.45370e+02	1.96100e+03	2.27491e-03	5.43667e+02
1962	5.45698e+02	1.96200e+03	2.27157e-03	5.44000e+02
1963	5.46021e+02	1.96300e+03	2.26404e-03	5.44333e+02
1964	5.46360e+02	1.96400e+03	2.23563e-03	5.44667e+02
1965	5.46685e+02	1.96500e+03	2.21392e-03	5.45000e+02
1966	5.47021e+02	1.96600e+03	2.19420e-03	5.45333e+02
1967	5.47363e+02	1.96700e+03	2.17614e-03	5.45667e+02
1968	5.47696e+02	1.96800e+03	2.15666e-03	5.46000e+02
1969	5.48028e+02	1.96900e+03	2.14441e-03	5.46333e+02
1970	5.48370e+02	1.97000e+03	2.13579e-03	5.46667e+02
1971	5.48717e+02	1.97100e+03	2.12933e-03	5.47000e+02
1972	5.49034e+02	1.97200e+03	2.13882e-03	5.47333e+02
1973	5.49365e+02	1.97300e+03	2.14106e-03	5.47667e+02
1974	5.49702e+02	1.97400e+03	2.14237e-03	5.48000e+02
1975	5.50043e+02	1.97500e+03	2.14406e-03	5.48333e+02
1976	5.50369e+02	1.97600e+03	2.14784e-03	5.48667e+02
1977	5.50703e+02	1.97700e+03	2.15202e-03	5.49000e+02
1978	5.51039e+02	1.97800e+03	2.15811e-03	5.49333e+02
1979	5.51363e+02	1.97900e+03	2.16559e-03	5.49667e+02
1980	5.51692e+02	1.98000e+03	2.17644e-03	5.50000e+02
1981	5.52025e+02	1.98100e+03	2.18562e-03	5.50333e+02
1982	5.52350e+02	1.98200e+03	2.19316e-03	5.50667e+02
1983	5.52680e+02	1.98300e+03	2.19932e-03	5.51000e+02
1984	5.53005e+02	1.98400e+03	2.20167e-03	5.51333e+02
1985	5.53338e+02	1.98500e+03	2.19998e-03	5.51667e+02
1986	5.53664e+02	1.98600e+03	2.19440e-03	5.52000e+02
1987	5.53991e+02	1.98700e+03	2.18660e-03	5.52333e+02
1988	5.54318e+02	1.98800e+03	2.16729e-03	5.52667e+02
1989	5.54660e+02	1.98900e+03	2.15456e-03	5.53000e+02
1990	5.54988e+02	1.99000e+03	2.14339e-03	5.53333e+02
1991	5.55320e+02	1.99100e+03	2.13253e-03	5.53667e+02
1992	5.55645e+02	1.99200e+03	2.12262e-03	5.54000e+02
1993	5.55978e+02	1.99300e+03	2.11266e-03	5.54333e+02
1994	5.56315e+02	1.99400e+03	2.10246e-03	5.54667e+02
1995	5.56652e+02	1.99500e+03	2.09212e-03	5.55000e+02
1996	5.56977e+02	1.99600e+03	2.08462e-03	5.55333e+02
1997	5.57308e+02	1.99700e+03	2.07440e-03	5.55667e+02
1998	5.57635e+02	1.99800e+03	2.06298e-03	5.56000e+02
1999	5.57974e+02	1.99900e+03	2.05204e-03	5.56333e+02
2000	5.58303e+02	2.00000e+03	2.04494e-03	5.56667e+02
2001	5.58630e+02	2.00100e+03	2.04249e-03	5.57000e+02
2002	5.58957e+02	2.00200e+03	2.04296e-03	5.57333e+02
2003	5.59277e+02	2.00300e+03	2.04360e-03	5.57667e+02
2004	5.59584e+02	2.00400e+03	2.04702e-03	5.58000e+02
2005	5.59893e+02	2.00500e+03	2.04339e-03	5.58333e+02
2006	5.60201e+02	2.00600e+03	2.03694e-03	5.58667e+02
2007	5.60519e+02	2.00700e+03	2.02926e-03	5.59000e+02
2008	5.60840e+02	2.00800e+03	2.01186e-03	5.59333e+02
2009	5.61156e+02	2.00900e+03	2.00214e-03	5.59667e+02
2010	5.61476e+02	2.01000e+03	1.99677e-03	5.60000e+02
2011	5.61797e+02	2.01100e+03	1.99370e-03	5.60333e+02
2012	5.62123e+02	2.01200e+03	1.99906e-03	5.60667e+02
2013	5.62452e+02	2.01300e+03	2.00542e-03	5.61000e+02
2014	5.62780e+02	2.01400e+03	2.01450e-03	5.61333e+02
2015	5.63109e+02	2.01500e+03	2.02538e-03	5.61667e+02
2016	5.63431e+02	2.01600e+03	2.04773e-03	5.62000e+02
2017	5.63748e+02	2.01700e+03	2.06513e-03	5.62333e+02
2018	5.64074e+02	2.01800e+03	2.08237e-03	5.62667e+02
2019	5.64398e+02	2.01900e+03	2.09986e-03	5.63000e+02
2020	5.64717e+02	2.02000e+03	2.11767e-03	5.63333e+02
2021	5.65047e+02	2.02100e+03	2.13453e-03	5.63667e+02
2022	5.65367e+02	2.02200e+03	2.15027e-03	5.64000e+02
2023	5.65665e+02	2.02300e+03	2.16495e-03	5.64333e+02
2024	5.65984e+02	2.02400e+03	2.17830e-03	5.64667e+02
2025	5.66314e+02	2.02500e+03	2.19211e-03	5.65000e+02
2026	5.66638e+02	2.02600e+03	2.20476e-03	5.65333e+02
2027	5.66964e+02	2.02700e+03	2.21625e-03	5.65667e+02
2028	5.67290e+02	2.02800e+03	2.22305e-03	5.66000e+02
2029	5.67623e+02	2.02900e+03	2.22889e-03	5.66333e+02
2030	5.67942e+02	2.03000e+03	2.23276e-03	5.66667e+02
2031	5.68280e+02	2.03100e+03	2.23537e-03	5.67000e+02
2032	5.68616e+02	2.03200e+03	2.22934e-03	5.67333e+02
2033	5.68936e+02	2.03300e+03	2.22318e-03	5.67667e+02
2034	5.69272e+02	2.03400e+03	2.21459e-03	5.68000e+02
2035	5.69604e+02	2.03500e+03	2.20492e-03	5.68333e+02
2036	5.69932e+02	2.03600e+03	2.19003e-03	5.68667e+02
2037	5.70266e+02	2.03700e+03	2.17881e-03	5.69000e+02
2038	5.70597e+02	2.03800e+03	2.16779e-03	5.69333e+02
2039	5.70922e+02	2.03900e+03	2.15613e-03	5.69667e+02
2040	5.71246e+02	2.04000e+03	2.13977e-03	5.70000e+02
2041	5.71574e+02	2.04100e+03	2.12037e-03	5.70333e+02
2042	5.71900e+02	2.04200e+03	2.09783e-03	5.70667e+02
2043	5.72238e+02	2.04300e+03	2.07301e-03	5.71000e+02
2044	5.72565e+02	2.04400e+03	2.03742e-03	5.71333e+02
2045	5.72884e+02	2.04500e+03	2.00560e-03	5.71667e+02
2046	5.73209e+02	2.04600e+03	1.97443e-03	5.72000e+02
2047	5.73543e+02	2.04700e+03	1.94333e-03	5.72333e+02
2048	5.73878e+02	2.04800e+03	1.91225e-03	5.72667e+02
2049	5.74209e+02	2.04900e+03	1.88948e-03	5.73000e+02
2050	5.74536e+02	2.05000e+03	1.87600e-03	5.73333e+02
2051	5.74865e+02	2.05100e+03	1.86853e-03	5.73667e+02
2052	5.75197e+02	2.05200e+03	1.88574e-03	5.74000e+02
2053	5.75523e+02	2.05300e+03	1.90207e-03	5.74333e+02
2054	5.75858e+02	2.05400e+03	1.92202e-03	5.74667e+02
2055	5.76184e+02	2.05500e+03	1.94477e-03	5.75000e+02
2056	5.76513e+02	2.05600e+03	1.99115e-03	5.75333e+02
2057	5.76841e+02	2.05700e+03	2.02470e-03	5.75667e+02
2058	5.77172e+02	2.05800e+03	2.05388e-03	5.76000e+02
2059	5.77502e+02	2.05900e+03	2.08089e-03	5.76333e+02
2060	5.77831e+02	2.06000e+03	2.10019e-03	5.76667e+02
2061	5.78154e+02	2.06100e+03	2.11553e-03	5.77000e+02
2062	5.78497e+02	2.06200e+03	2.12521e-03	5.77333e+02
2063	5.78836e+02	2.06300e+03	2.13215e-03	5.77667e+02
2064	5.79158e+02	2.06400e+03	2.12483e-03	5.78000e+02
2065	5.79494e+02	2.06500e+03	2.12543e-03	5.78333e+02
2066	5.79837e+02	2.06600e+03	2.12851e-03	5.78667e+02
2067	5.80164e+02	2.06700e+03	2.13194e-03	5.79000e+02
2068	5.80490e+02	2.06800e+03	2.13339e-03	5.79333e+02
2069	5.80826e+02	2.06900e+03	2.13465e-03	5.79667e+02
2070	5.81169e+02	2.07000e+03	2.13416e-03	5.80000e+02
2071	5.81501e+02	2.07100e+03	2.13117e-03	5.80333e+02
2072	5.81831e+02	2.07200e+03	2.12105e-03	5.80667e+02
2073	5.82161e+02	2.07300e+03	2.10991e-03	5.81000e+02
2074	5.82503e+02	2.07400e+03	2.09733e-03	5.81333e+02
2075	5.82824e+02	2.07500e+03	2.08444e-03	5.81667e+02
2076	5.83159e+02	2.07600e+03	2.06477e-03	5.82000e+02
2077	5.83485e+02	2.07700e+03	2.05269e-03	5.82333e+02
2078	5.83814e+02	2.07800e+03	2.04444e-03	5.82667e+02
2079	5.84146e+02	2.07900e+03	2.03828e-03	5.83000e+02
2080	5.84487e+02	2.08000e+03	2.04299e-03	5.83333e+02
2081	5.84806e+02	2.08100e+03	2.04332e-03	5.83667e+02
2082	5.85125e+02	2.08200e+03	2.04310e-03	5.84000e+02
2083	5.85455e+02	2.08300e+03	2.04349e-03	5.84333e+02
2084	5.85792e+02	2.08400e+03	2.04823e-03	5.84667e+02
2085	5.86110e+02	2.08500e+03	2.05138e-03	5.85000e+02
2086	5.86448e+02	2.08600e+03	2.05449e-03	5.85333e+02
2087	5.86778e+02	2.08700e+03	2.05769e-03	5.85667e+02
2088	5.87094e+02	2.08800e+03	2.06082e-03	5.86000e+02
2089	5.87438e+02	2.08900e+03	2.06289e-03	5.86333e+02
2090	5.87762e+02	2.09000e+03	2.06208e-03	5.86667e+02
2091	5.88094e+02	2.09100e+03	2.05911e-03	5.87000e+02
2092	5.88421e+02	2.09200e+03	2.05270e-03	5.87333e+02
2093	5.88754e+02	2.09300e+03	2.04734e-03	5.87667e+02
2094	5.89080e+02	2.09400e+03	2.04340e-03	5.88000e+02
2095	5.89416e+02	2.09500e+03	2.04101e-03	5.88333e+02
2096	5.89736e+02	2.09600e+03	2.04036e-03	5.88667e+02
2097	5.90072e+02	2.09700e+03	2.04204e-03	5.89000e+02
2098	5.90398e+02	2.09800e+03	2.04478e-03	5.89333e+02
2099	5.90714e+02	2.09900e+03	2.04777e-03	5.89667e+02
2100	5.91054e+02	2.10000e+03	2.05436e-03	5.90000e+02
2101	5.91380e+02	2.10100e+03	2.05439e-03	5.90333e+02
2102	5.91699e+02	2.10200e+03	2.05106e-03	5.90667e+02
2103	5.92028e+02	2.10300e+03	2.04644e-03	5.91000e+02
2104	5.92360e+02	2.10400e+03	2.03387e-03	5.91333e+02
2105	5.92698e+02	2.10500e+03	2.02558e-03	5.91667e+02
2106	5.93024e+02	2.10600e+03	2.01777e-03	5.92000e+02
2107	5.93362e+02	2.10700e+03	2.00984e-03	5.92333e+02
2108	5.93688e+02	2.10800e+03	2.00275e-03	5.92667e+02
2109	5.94017e+02	2.10900e+03	1.99543e-03	5.93000e+02
2110	5.94338e+02	2.11000e+03	1.98838e-03	5.93333e+02
2111	5.94678e+02	2.11100e+03	1.98207e-03	5.93667e+02
2112	5.95009e+02	2.11200e+03	1.97804e-03	5.94000e+02
2113	5.95335e+02	2.11300e+03	1.97340e-03	5.94333e+02
2114	5.95664e+02	2.11400e+03	1.96871e-03	5.94667e+02
2115	5.95999e+02	2.11500e+03	1.96425e-03	5.95000e+02
2116	5.96322e+02	2.11600e+03	1.96254e-03	5.95333e+02
2117	5.96658e+02	2.11700e+03	1.96102e-03	5.95667e+02
2118	5.96999e+02	2.11800e+03	1.96103e-03	5.96000e+02
2119	5.97316e+02	2.11900e+03	1.96216e-03	5.96333e+02
2120	5.97642e+02	2.12000e+03	1.96916e-03	5.96667e+02
2121	5.97983e+02	2.12100e+03	1.97774e-03	5.97000e+02
2122	5.98298e+02	2.12200e+03	1.98931e-03	5.97333e+02
2123	5.98635e+02	2.12300e+03	2.00283e-03	5.97667e+02
2124	5.98974e+02	2.12400e+03	2.02548e-03	5.98000e+02
2125	5.99309e+02	2.12500e+03	2.04367e-03	5.98333e+02
2126	5.99638e+02	2.12600e+03	2.06029e-03	5.98667e+02
2127	5.99959e+02	2.12700e+03	2.07647e-03	5.99000e+02
2128	6.00307e+02	2.12800e+03	2.08984e-03	5.99333e+02
2129	6.00628e+02	2.12900e+03	2.09790e-03	5.99667e+02
2130	6.00964e+02	2.13000e+03	2.10172e-03	6.00000e+02
2131	6.01292e+02	2.13100e+03	2.10365e-03	6.00333e+02
2132	6.01627e+02	2.13200e+03	2.09320e-03	6.00667e+02
2133	6.01958e+02	2.13300e+03	2.08705e-03	6.01000e+02
2134	6.02287e+02	2.13400e+03	2.08074e-03	6.01333e+02
2135	6.02618e+02	2.13500e+03	2.07361e-03	6.01667e+02
2136	6.02949e+02	2.13600e+03	2.05952e-03	6.02000e+02
2137	6.03276e+02	2.13700e+03	2.04738e-03	6.02333e+02
2138	6.03615e+02	2.13800e+03	2.03641e-03	6.02667e+02
2139	6.03952e+02	2.13900e+03	2.02627e-03	6.03000e+02
2140	6.04275e+02	2.14000e+03	2.01816e-03	6.03333e+02
2141	6.04614e+02	2.14100e+03	2.01369e-03	6.03667e+02
2142	6.04933e+02	2.14200e+03	2.01145e-03	6.04000e+02
2143	6.05263e+02	2.14300e+03	2.01014e-03	6.04333e+02
2144	6.05598e+02	2.14400e+03	2.01703e-03	6.04667e+02
2145	6.05930e+02	2.14500e+03	2.02012e-03	6.05000e+02
2146	6.06260e+02	2.14600e+03	2.02343e-03	6.05333e+02
2147	6.06592e+02	2.14700e+03	2.02725e-03	6.05667e+02
2148	6.06918e+02	2.14800e+03	2.03140e-03	6.06000e+02
2149	6.07259e+02	2.14900e+03	2.03564e-03	6.06333e+02
2150	6.07584e+02	2.15000e+03	2.04001e-03	6.06667e+02
2151	6.07912e+02	2.15100e+03	2.04469e-03	6.07000e+02
2152	6.08251e+02	2.15200e+03	2.05098e-03	6.07333e+02
2153	6.08579e+02	2.15300e+03	2.05678e-03	6.07667e+02
2154	6.08904e+02	2.15400e+03	2.06172e-03	6.08000e+02
2155	6.09234e+02	2.15500e+03	2.06506e-03	6.08333e+02
2156	6.09568e+02	2.15600e+03	2.06521e-03	6.08667e+02
2157	6.09904e+02	2.15700e+03	2.06508e-03	6.09000e+02
2158	6.10220e+02	2.15800e+03	2.06649e-03	6.09333e+02
2159	6.10558e+02	2.15900e+03	2.07020e-03	6.09667e+02
2160	6.10889e+02	2.16000e+03	2.07564e-03	6.10000e+02
2161	6.11214e+02	2.16100e+03	2.08515e-03	6.10333e+02
2162	6.11534e+02	2.16200e+03	2.09693e-03	6.10667e+02
2163	6.11857e+02	2.16300e+03	2.10959e-03	6.11000e+02
2164	6.12184e+02	2.16400e+03	2.13193e-03	6.11333e+02
2165	6.12513e+02	2.16500e+03	2.14822e-03	6.11667e+02
2166	6.12845e+02	2.16600e+03	2.16299e-03	6.12000e+02
2167	6.13178e+02	2.16700e+03	2.17699e-03	6.12333e+02
2168	6.13501e+02	2.16800e+03	2.18173e-03	6.12667e+02
2169	6.13835e+02	2.16900e+03	2.18221e-03	6.13000e+02
2170	6.14157e+02	2.17000e+03	2.17754e-03	6.13333e+02
2171	6.14487e+02	2.17100e+03	2.16975e-03	6.13667e+02
2172	6.14820e+02	2.17200e+03	2.14486e-03	6.14000e+02
2173	6.15143e+02	2.17300e+03	2.12535e-03	6.14333e+02
2174	6.15476e+02	2.17400e+03	2.10631e-03	6.14667e+02
2175	6.15798e+02	2.17500e+03	2.08697e-03	6.15000e+02
2176	6.16124e+02	2.17600e+03	2.06182e-03	6.15333e+02
2177	6.16459e+02	2.17700e+03	2.04338e-03	6.15667e+02
2178	6.16795e+02	2.17800e+03	2.03048e-03	6.16000e+02
2179	6.17111e+02	2.17900e+03	2.02088e-03	6.16333e+02
2180	6.17449e+02	2.18000e+03	2.02036e-03	6.16667e+02
2181	6.17773e+02	2.18100e+03	2.01588e-03	6.17000e+02
2182	6.18096e+02	2.18200e+03	2.00756e-03	6.17333e+02
2183	6.18429e+02	2.18300e+03	1.99573e-03	6.17667e+02
2184	6.18763e+02	2.18400e+03	1.97883e-03	6.18000e+02
2185	6.19100e+02	2.18500e+03	1.95851e-03	6.18333e+02
2186	6.19429e+02	2.18600e+03	1.93639e-03	6.18667e+02
2187	6.19759e+02	2.18700e+03	1.91330e-03	6.19000e+02
2188	6.20091e+02	2.18800e+03	1.88127e-03	6.19333e+02
2189	6.20419e+02	2.18900e+03	1.86147e-03	6.19667e+02
2190	6.20760e+02	2.19000e+03	1.84791e-03	6.20000e+02
2191	6.21084e+02	2.19100e+03	1.83810e-03	6.20333e+02
2192	6.21403e+02	2.19200e+03	1.84875e-03	6.20667e+02
2193	6.21741e+02	2.19300e+03	1.85402e-03	6.21000e+02
2194	6.22072e+02	2.19400e+03	1.85880e-03	6.21333e+02
2195	6.22398e+02	2.19500e+03	1.86293e-03	6.21667e+02
2196	6.22720e+02	2.19600e+03	1.87375e-03	6.22000e+02
2197	6.23053e+02	2.19700e+03	1.87898e-03	6.22333e+02
2198	6.23387e+02	2.19800e+03	1.88212e-03	6.22667e+02
2199	6.23715e+02	2.19900e+03	1.88421e-03	6.23000e+02
2200	6.24047e+02	2.20000e+03	1.87889e-03	6.23333e+02
2201	6.24371e+02	2.20100e+03	1.87643e-03	6.23667e+02
2202	6.24710e+02	2.20200e+03	1.87321e-03	6.24000e+02
2203	6.25035e+02	2.20300e+03	1.86941e-03	6.24333e+02
2204	6.25380e+02	2.20400e+03	1.86472e-03	6.24667e+02
2205	6.25708e+02	2.20500e+03	1.86127e-03	6.25000e+02
2206	6.26041e+02	2.20600e+03	1.85818e-03	6.25333e+02
2207	6.26379e+02	2.20700e+03	1.85482e-03	6.25667e+02
2208	6.26712e+02	2.20800e+03	1.84901e-03	6.26000e+02
2209	6.27043e+02	2.20900e+03	1.84169e-03	6.26333e+02
2210	6.27385e+02	2.21000e+03	1.83317e-03	6.26667e+02
2211	6.27714e+02	2.21100e+03	1.82401e-03	6.27000e+02
2212	6.28044e+02	2.21200e+03	1.81394e-03	6.27333e+02
2213	6.28381e+02	2.21300e+03	1.80940e-03	6.27667e+02
2214	6.28729e+02	2.21400e+03	1.80889e-03	6.28000e+02
2215	6.29055e+02	2.21500e+03	1.81040e-03	6.28333e+02
2216	6.29387e+02	2.21600e+03	1.82229e-03	6.28667e+02
2217	6.29726e+02	2.21700e+03	1.83268e-03	6.29000e+02
2218	6.30062e+02	2.21800e+03	1.84439e-03	6.29333e+02
2219	6.30395e+02	2.21900e+03	1.85743e-03	6.29667e+02
2220	6.30733e+02	2.22000e+03	1.88081e-03	6.30000e+02
2221	6.31073e+02	2.22100e+03	1.90212e-03	6.30333e+02
2222	6.31397e+02	2.22200e+03	1.92484e-03	6.30667e+02
2223	6.31735e+02	2.22300e+03	1.94881e-03	6.31000e+02
2224	6.32065e+02	2.22400e+03	1.97769e-03	6.31333e+02
2225	6.32403e+02	2.22500e+03	2.00262e-03	6.31667e+02
2226	6.32733e+02	2.22600e+03	2.02431e-03	6.32000e+02
2227	6.33080e+02	2.22700e+03	2.04365e-03	6.32333e+02
2228	6.33401e+02	2.22800e+03	2.05553e-03	6.32667e+02
2229	6.33734e+02	2.22900e+03	2.06719e-03	6.33000e+02
2230	6.34061e+02	2.23000e+03	2.07659e-03	6.33333e+02
2231	6.34399e+02	2.23100e+03	2.08297e-03	6.33667e+02
2232	6.34724e+02	2.23200e+03	2.07307e-03	6.34000e+02
2233	6.35060e+02	2.23300e+03	2.06647e-03	6.34333e+02
2234	6.35393e+02	2.23400e+03	2.05880e-03	6.34667e+02
2235	6.35723e+02	2.23500e+03	2.05019e-03	6.35000e+02
