Repository: FireDynamics/FireSciPy

Experimental data from TGA experiments.
Sample material is powdered black cast poly methyl methacrylate (PMMA).
The experiments were conducted with a Mettler Toledo TGA/DSC 3+.
Various constant heating rate were used to conduct the TGA experimensts.
The full data with different sample masses and sample configurations
can be found here:
Armbrust, F., Zehfuß, J., Riese, O., 2025. Thermogravimetric And Microscale Calorimeter Data on Cast PMMA.
https://doi.org/10.24355/dbbs.084-202504170956-0

The data set was used for the following manuscript:
Armbrust, F., Hehnen, T., Zehfuß, J., Riese, O., Arnold, L., 2025.

File: docs/tutorials/pyrolysis/data/tga_dynamic_n2_dyn20_powder_1mg_r2.txt (part 2 of 3)
index	ts	t	weight	tr
[#]	[°C]	[s]	[mg]	[°C]
1482	3.87542e+02	1.48200e+03	2.92647e-01	3.84000e+02
1483	3.87876e+02	1.48300e+03	2.87618e-01	3.84333e+02
1484	3.88223e+02	1.48400e+03	2.82727e-01	3.84667e+02
1485	3.88557e+02	1.48500e+03	2.77814e-01	3.85000e+02
1486	3.88874e+02	1.48600e+03	2.72928e-01	3.85333e+02
1487	3.89210e+02	1.48700e+03	2.68067e-01	3.85667e+02
1488	3.89538e+02	1.48800e+03	2.63346e-01	3.86000e+02
1489	3.89864e+02	1.48900e+03	2.58612e-01	3.86333e+02
1490	3.90192e+02	1.49000e+03	2.53916e-01	3.86667e+02
1491	3.90529e+02	1.49100e+03	2.49254e-01	3.87000e+02
1492	3.90858e+02	1.49200e+03	2.44756e-01	3.87333e+02
1493	3.91201e+02	1.49300e+03	2.40244e-01	3.87667e+02
1494	3.91530e+02	1.49400e+03	2.35771e-01	3.88000e+02
1495	3.91880e+02	1.49500e+03	2.31330e-01	3.88333e+02
1496	3.92225e+02	1.49600e+03	2.27069e-01	3.88667e+02
1497	3.92563e+02	1.49700e+03	2.22778e-01	3.89000e+02
1498	3.92923e+02	1.49800e+03	2.18523e-01	3.89333e+02
1499	3.93265e+02	1.49900e+03	2.14300e-01	3.89667e+02
1500	3.93581e+02	1.50000e+03	2.10248e-01	3.90000e+02
1501	3.93912e+02	1.50100e+03	2.06177e-01	3.90333e+02
1502	3.94323e+02	1.50200e+03	2.02146e-01	3.90667e+02
1503	3.94776e+02	1.50300e+03	1.98150e-01	3.91000e+02
1504	3.95116e+02	1.50400e+03	1.94338e-01	3.91333e+02
1505	3.95586e+02	1.50500e+03	1.90500e-01	3.91667e+02
1506	3.95949e+02	1.50600e+03	1.86699e-01	3.92000e+02
1507	3.96334e+02	1.50700e+03	1.82936e-01	3.92333e+02
1508	3.96669e+02	1.50800e+03	1.79356e-01	3.92667e+02
1509	3.96993e+02	1.50900e+03	1.75751e-01	3.93000e+02
1510	3.97374e+02	1.51000e+03	1.72187e-01	3.93333e+02
1511	3.97739e+02	1.51100e+03	1.68661e-01	3.93667e+02
1512	3.98073e+02	1.51200e+03	1.65320e-01	3.94000e+02
1513	3.98416e+02	1.51300e+03	1.61956e-01	3.94333e+02
1514	3.98760e+02	1.51400e+03	1.58632e-01	3.94667e+02
1515	3.99110e+02	1.51500e+03	1.55346e-01	3.95000e+02
1516	3.99434e+02	1.51600e+03	1.52256e-01	3.95333e+02
1517	3.99751e+02	1.51700e+03	1.49144e-01	3.95667e+02
1518	4.00091e+02	1.51800e+03	1.46074e-01	3.96000e+02
1519	4.00411e+02	1.51900e+03	1.43040e-01	3.96333e+02
1520	4.00779e+02	1.52000e+03	1.40198e-01	3.96667e+02
1521	4.01133e+02	1.52100e+03	1.37320e-01	3.97000e+02
1522	4.01488e+02	1.52200e+03	1.34474e-01	3.97333e+02
1523	4.01842e+02	1.52300e+03	1.31661e-01	3.97667e+02
1524	4.02187e+02	1.52400e+03	1.29011e-01	3.98000e+02
1525	4.02525e+02	1.52500e+03	1.26341e-01	3.98333e+02
1526	4.02886e+02	1.52600e+03	1.23706e-01	3.98667e+02
1527	4.03258e+02	1.52700e+03	1.21106e-01	3.99000e+02
1528	4.03650e+02	1.52800e+03	1.18670e-01	3.99333e+02
1529	4.04029e+02	1.52900e+03	1.16213e-01	3.99667e+02
1530	4.04391e+02	1.53000e+03	1.13791e-01	4.00000e+02
1531	4.04740e+02	1.53100e+03	1.11400e-01	4.00333e+02
1532	4.05095e+02	1.53200e+03	1.09175e-01	4.00667e+02
1533	4.05436e+02	1.53300e+03	1.06927e-01	4.01000e+02
1534	4.05815e+02	1.53400e+03	1.04713e-01	4.01333e+02
1535	4.06172e+02	1.53500e+03	1.02531e-01	4.01667e+02
1536	4.06523e+02	1.53600e+03	1.00508e-01	4.02000e+02
1537	4.06874e+02	1.53700e+03	9.84621e-02	4.02333e+02
1538	4.07216e+02	1.53800e+03	9.64482e-02	4.02667e+02
1539	4.07561e+02	1.53900e+03	9.44638e-02	4.03000e+02
1540	4.07913e+02	1.54000e+03	9.26338e-02	4.03333e+02
1541	4.08235e+02	1.54100e+03	9.07812e-02	4.03667e+02
1542	4.08609e+02	1.54200e+03	8.89592e-02	4.04000e+02
1543	4.09046e+02	1.54300e+03	8.71658e-02	4.04333e+02
1544	4.09439e+02	1.54400e+03	8.55149e-02	4.04667e+02
1545	4.09892e+02	1.54500e+03	8.38411e-02	4.05000e+02
1546	4.10234e+02	1.54600e+03	8.21948e-02	4.05333e+02
1547	4.10565e+02	1.54700e+03	8.05739e-02	4.05667e+02
1548	4.10870e+02	1.54800e+03	7.90828e-02	4.06000e+02
1549	4.11249e+02	1.54900e+03	7.75721e-02	4.06333e+02
1550	4.11495e+02	1.55000e+03	7.60867e-02	4.06667e+02
1551	4.11721e+02	1.55100e+03	7.46256e-02	4.07000e+02
1552	4.12040e+02	1.55200e+03	7.32899e-02	4.07333e+02
1553	4.12384e+02	1.55300e+03	7.19374e-02	4.07667e+02
1554	4.12715e+02	1.55400e+03	7.06090e-02	4.08000e+02
1555	4.13014e+02	1.55500e+03	6.93032e-02	4.08333e+02
1556	4.13320e+02	1.55600e+03	6.81155e-02	4.08667e+02
1557	4.13659e+02	1.55700e+03	6.69090e-02	4.09000e+02
1558	4.13983e+02	1.55800e+03	6.57261e-02	4.09333e+02
1559	4.14293e+02	1.55900e+03	6.45652e-02	4.09667e+02
1560	4.14650e+02	1.56000e+03	6.35151e-02	4.10000e+02
1561	4.14983e+02	1.56100e+03	6.24530e-02	4.10333e+02
1562	4.15309e+02	1.56200e+03	6.14161e-02	4.10667e+02
1563	4.15608e+02	1.56300e+03	6.04017e-02	4.11000e+02
1564	4.15892e+02	1.56400e+03	5.95017e-02	4.11333e+02
1565	4.16199e+02	1.56500e+03	5.85833e-02	4.11667e+02
1566	4.16519e+02	1.56600e+03	5.76873e-02	4.12000e+02
1567	4.16836e+02	1.56700e+03	5.68128e-02	4.12333e+02
1568	4.17151e+02	1.56800e+03	5.60448e-02	4.12667e+02
1569	4.17480e+02	1.56900e+03	5.52582e-02	4.13000e+02
1570	4.17812e+02	1.57000e+03	5.44862e-02	4.13333e+02
1571	4.18152e+02	1.57100e+03	5.37289e-02	4.13667e+02
1572	4.18519e+02	1.57200e+03	5.30574e-02	4.14000e+02
1573	4.18842e+02	1.57300e+03	5.23659e-02	4.14333e+02
1574	4.19139e+02	1.57400e+03	5.16851e-02	4.14667e+02
1575	4.19433e+02	1.57500e+03	5.10159e-02	4.15000e+02
1576	4.19736e+02	1.57600e+03	5.04074e-02	4.15333e+02
1577	4.20086e+02	1.57700e+03	4.97934e-02	4.15667e+02
1578	4.20352e+02	1.57800e+03	4.91929e-02	4.16000e+02
1579	4.20629e+02	1.57900e+03	4.86035e-02	4.16333e+02
1580	4.20914e+02	1.58000e+03	4.80732e-02	4.16667e+02
1581	4.21188e+02	1.58100e+03	4.75335e-02	4.17000e+02
1582	4.21479e+02	1.58200e+03	4.70059e-02	4.17333e+02
1583	4.21779e+02	1.58300e+03	4.64896e-02	4.17667e+02
1584	4.22065e+02	1.58400e+03	4.60279e-02	4.18000e+02
1585	4.22353e+02	1.58500e+03	4.55595e-02	4.18333e+02
1586	4.22642e+02	1.58600e+03	4.51030e-02	4.18667e+02
1587	4.22944e+02	1.58700e+03	4.46574e-02	4.19000e+02
1588	4.23241e+02	1.58800e+03	4.42665e-02	4.19333e+02
1589	4.23547e+02	1.58900e+03	4.38641e-02	4.19667e+02
1590	4.23862e+02	1.59000e+03	4.34681e-02	4.20000e+02
1591	4.24177e+02	1.59100e+03	4.30788e-02	4.20333e+02
1592	4.24490e+02	1.59200e+03	4.27341e-02	4.20667e+02
1593	4.24790e+02	1.59300e+03	4.23836e-02	4.21000e+02
1594	4.25087e+02	1.59400e+03	4.20411e-02	4.21333e+02
1595	4.25386e+02	1.59500e+03	4.17051e-02	4.21667e+02
1596	4.25693e+02	1.59600e+03	4.14057e-02	4.22000e+02
1597	4.26015e+02	1.59700e+03	4.11010e-02	4.22333e+02
1598	4.26323e+02	1.59800e+03	4.08057e-02	4.22667e+02
1599	4.26631e+02	1.59900e+03	4.05193e-02	4.23000e+02
1600	4.26920e+02	1.60000e+03	4.02706e-02	4.23333e+02
1601	4.27235e+02	1.60100e+03	4.00180e-02	4.23667e+02
1602	4.27529e+02	1.60200e+03	3.97742e-02	4.24000e+02
1603	4.27837e+02	1.60300e+03	3.95394e-02	4.24333e+02
1604	4.28122e+02	1.60400e+03	3.93483e-02	4.24667e+02
1605	4.28410e+02	1.60500e+03	3.91471e-02	4.25000e+02
1606	4.28689e+02	1.60600e+03	3.89493e-02	4.25333e+02
1607	4.28988e+02	1.60700e+03	3.87556e-02	4.25667e+02
1608	4.29269e+02	1.60800e+03	3.85928e-02	4.26000e+02
1609	4.29550e+02	1.60900e+03	3.84210e-02	4.26333e+02
1610	4.29844e+02	1.61000e+03	3.82490e-02	4.26667e+02
1611	4.30138e+02	1.61100e+03	3.80775e-02	4.27000e+02
1612	4.30452e+02	1.61200e+03	3.79146e-02	4.27333e+02
1613	4.30770e+02	1.61300e+03	3.77468e-02	4.27667e+02
1614	4.31096e+02	1.61400e+03	3.75805e-02	4.28000e+02
1615	4.31409e+02	1.61500e+03	3.74174e-02	4.28333e+02
1616	4.31723e+02	1.61600e+03	3.72568e-02	4.28667e+02
1617	4.32045e+02	1.61700e+03	3.70998e-02	4.29000e+02
1618	4.32372e+02	1.61800e+03	3.69486e-02	4.29333e+02
1619	4.32681e+02	1.61900e+03	3.68014e-02	4.29667e+02
1620	4.33007e+02	1.62000e+03	3.66723e-02	4.30000e+02
1621	4.33322e+02	1.62100e+03	3.65409e-02	4.30333e+02
1622	4.33643e+02	1.62200e+03	3.64127e-02	4.30667e+02
1623	4.33962e+02	1.62300e+03	3.62872e-02	4.31000e+02
1624	4.34294e+02	1.62400e+03	3.61781e-02	4.31333e+02
1625	4.34622e+02	1.62500e+03	3.60667e-02	4.31667e+02
1626	4.34941e+02	1.62600e+03	3.59595e-02	4.32000e+02
1627	4.35267e+02	1.62700e+03	3.58551e-02	4.32333e+02
1628	4.35582e+02	1.62800e+03	3.57656e-02	4.32667e+02
1629	4.35897e+02	1.62900e+03	3.56759e-02	4.33000e+02
1630	4.36217e+02	1.63000e+03	3.55896e-02	4.33333e+02
1631	4.36540e+02	1.63100e+03	3.55058e-02	4.33667e+02
1632	4.36869e+02	1.63200e+03	3.54396e-02	4.34000e+02
1633	4.37191e+02	1.63300e+03	3.53729e-02	4.34333e+02
1634	4.37521e+02	1.63400e+03	3.53130e-02	4.34667e+02
1635	4.37839e+02	1.63500e+03	3.52581e-02	4.35000e+02
1636	4.38157e+02	1.63600e+03	3.52198e-02	4.35333e+02
1637	4.38488e+02	1.63700e+03	3.51775e-02	4.35667e+02
1638	4.38813e+02	1.63800e+03	3.51373e-02	4.36000e+02
1639	4.39140e+02	1.63900e+03	3.50994e-02	4.36333e+02
1640	4.39462e+02	1.64000e+03	3.50742e-02	4.36667e+02
1641	4.39794e+02	1.64100e+03	3.50441e-02	4.37000e+02
1642	4.40116e+02	1.64200e+03	3.50142e-02	4.37333e+02
1643	4.40454e+02	1.64300e+03	3.49850e-02	4.37667e+02
1644	4.40764e+02	1.64400e+03	3.49602e-02	4.38000e+02
1645	4.41092e+02	1.64500e+03	3.49326e-02	4.38333e+02
1646	4.41409e+02	1.64600e+03	3.49019e-02	4.38667e+02
1647	4.41727e+02	1.64700e+03	3.48693e-02	4.39000e+02
1648	4.42046e+02	1.64800e+03	3.48331e-02	4.39333e+02
1649	4.42358e+02	1.64900e+03	3.47964e-02	4.39667e+02
1650	4.42683e+02	1.65000e+03	3.47596e-02	4.40000e+02
1651	4.43011e+02	1.65100e+03	3.47229e-02	4.40333e+02
1652	4.43330e+02	1.65200e+03	3.46850e-02	4.40667e+02
1653	4.43638e+02	1.65300e+03	3.46548e-02	4.41000e+02
1654	4.43966e+02	1.65400e+03	3.46293e-02	4.41333e+02
1655	4.44286e+02	1.65500e+03	3.46057e-02	4.41667e+02
1656	4.44621e+02	1.65600e+03	3.45961e-02	4.42000e+02
1657	4.44944e+02	1.65700e+03	3.45831e-02	4.42333e+02
1658	4.45263e+02	1.65800e+03	3.45704e-02	4.42667e+02
1659	4.45592e+02	1.65900e+03	3.45575e-02	4.43000e+02
1660	4.45927e+02	1.66000e+03	3.45484e-02	4.43333e+02
1661	4.46256e+02	1.66100e+03	3.45372e-02	4.43667e+02
1662	4.46581e+02	1.66200e+03	3.45259e-02	4.44000e+02
1663	4.46891e+02	1.66300e+03	3.45141e-02	4.44333e+02
1664	4.47208e+02	1.66400e+03	3.44973e-02	4.44667e+02
1665	4.47544e+02	1.66500e+03	3.44802e-02	4.45000e+02
1666	4.47858e+02	1.66600e+03	3.44622e-02	4.45333e+02
1667	4.48197e+02	1.66700e+03	3.44437e-02	4.45667e+02
1668	4.48507e+02	1.66800e+03	3.44191e-02	4.46000e+02
1669	4.48835e+02	1.66900e+03	3.43965e-02	4.46333e+02
1670	4.49151e+02	1.67000e+03	3.43756e-02	4.46667e+02
1671	4.49475e+02	1.67100e+03	3.43561e-02	4.47000e+02
1672	4.49814e+02	1.67200e+03	3.43391e-02	4.47333e+02
1673	4.50123e+02	1.67300e+03	3.43246e-02	4.47667e+02
1674	4.50456e+02	1.67400e+03	3.43126e-02	4.48000e+02
1675	4.50787e+02	1.67500e+03	3.43026e-02	4.48333e+02
1676	4.51109e+02	1.67600e+03	3.43041e-02	4.48667e+02
1677	4.51429e+02	1.67700e+03	3.43015e-02	4.49000e+02
1678	4.51754e+02	1.67800e+03	3.42985e-02	4.49333e+02
1679	4.52075e+02	1.67900e+03	3.42960e-02	4.49667e+02
1680	4.52399e+02	1.68000e+03	3.42969e-02	4.50000e+02
1681	4.52725e+02	1.68100e+03	3.42941e-02	4.50333e+02
1682	4.53050e+02	1.68200e+03	3.42894e-02	4.50667e+02
1683	4.53370e+02	1.68300e+03	3.42842e-02	4.51000e+02
1684	4.53704e+02	1.68400e+03	3.42761e-02	4.51333e+02
1685	4.54021e+02	1.68500e+03	3.42690e-02	4.51667e+02
1686	4.54340e+02	1.68600e+03	3.42615e-02	4.52000e+02
1687	4.54668e+02	1.68700e+03	3.42539e-02	4.52333e+02
1688	4.54964e+02	1.68800e+03	3.42475e-02	4.52667e+02
1689	4.55268e+02	1.68900e+03	3.42421e-02	4.53000e+02
1690	4.55564e+02	1.69000e+03	3.42367e-02	4.53333e+02
1691	4.55852e+02	1.69100e+03	3.42310e-02	4.53667e+02
1692	4.56129e+02	1.69200e+03	3.42278e-02	4.54000e+02
1693	4.56423e+02	1.69300e+03	3.42240e-02	4.54333e+02
1694	4.56720e+02	1.69400e+03	3.42207e-02	4.54667e+02
1695	4.57023e+02	1.69500e+03	3.42178e-02	4.55000e+02
1696	4.57335e+02	1.69600e+03	3.42161e-02	4.55333e+02
1697	4.57652e+02	1.69700e+03	3.42140e-02	4.55667e+02
1698	4.57972e+02	1.69800e+03	3.42110e-02	4.56000e+02
1699	4.58285e+02	1.69900e+03	3.42074e-02	4.56333e+02
1700	4.58606e+02	1.70000e+03	3.42039e-02	4.56667e+02
1701	4.58941e+02	1.70100e+03	3.42021e-02	4.57000e+02
1702	4.59262e+02	1.70200e+03	3.42034e-02	4.57333e+02
1703	4.59584e+02	1.70300e+03	3.42062e-02	4.57667e+02
1704	4.59913e+02	1.70400e+03	3.42118e-02	4.58000e+02
1705	4.60229e+02	1.70500e+03	3.42175e-02	4.58333e+02
1706	4.60549e+02	1.70600e+03	3.42223e-02	4.58667e+02
1707	4.60870e+02	1.70700e+03	3.42251e-02	4.59000e+02
1708	4.61193e+02	1.70800e+03	3.42224e-02	4.59333e+02
1709	4.61526e+02	1.70900e+03	3.42128e-02	4.59667e+02
1710	4.61839e+02	1.71000e+03	3.41991e-02	4.60000e+02
1711	4.62167e+02	1.71100e+03	3.41841e-02	4.60333e+02
1712	4.62498e+02	1.71200e+03	3.41531e-02	4.60667e+02
1713	4.62826e+02	1.71300e+03	3.41305e-02	4.61000e+02
1714	4.63157e+02	1.71400e+03	3.41092e-02	4.61333e+02
1715	4.63475e+02	1.71500e+03	3.40880e-02	4.61667e+02
1716	4.63807e+02	1.71600e+03	3.40699e-02	4.62000e+02
1717	4.64131e+02	1.71700e+03	3.40518e-02	4.62333e+02
1718	4.64463e+02	1.71800e+03	3.40355e-02	4.62667e+02
1719	4.64776e+02	1.71900e+03	3.40206e-02	4.63000e+02
1720	4.65102e+02	1.72000e+03	3.40115e-02	4.63333e+02
1721	4.65434e+02	1.72100e+03	3.40049e-02	4.63667e+02
1722	4.65770e+02	1.72200e+03	3.40035e-02	4.64000e+02
1723	4.66096e+02	1.72300e+03	3.40060e-02	4.64333e+02
1724	4.66415e+02	1.72400e+03	3.40219e-02	4.64667e+02
1725	4.66735e+02	1.72500e+03	3.40336e-02	4.65000e+02
1726	4.67064e+02	1.72600e+03	3.40446e-02	4.65333e+02
1727	4.67404e+02	1.72700e+03	3.40550e-02	4.65667e+02
1728	4.67735e+02	1.72800e+03	3.40671e-02	4.66000e+02
1729	4.68066e+02	1.72900e+03	3.40731e-02	4.66333e+02
1730	4.68392e+02	1.73000e+03	3.40759e-02	4.66667e+02
1731	4.68720e+02	1.73100e+03	3.40768e-02	4.67000e+02
1732	4.69035e+02	1.73200e+03	3.40625e-02	4.67333e+02
1733	4.69369e+02	1.73300e+03	3.40481e-02	4.67667e+02
1734	4.69700e+02	1.73400e+03	3.40293e-02	4.68000e+02
1735	4.70024e+02	1.73500e+03	3.40086e-02	4.68333e+02
1736	4.70354e+02	1.73600e+03	3.39786e-02	4.68667e+02
1737	4.70673e+02	1.73700e+03	3.39568e-02	4.69000e+02
1738	4.71000e+02	1.73800e+03	3.39401e-02	4.69333e+02
1739	4.71321e+02	1.73900e+03	3.39264e-02	4.69667e+02
1740	4.71649e+02	1.74000e+03	3.39236e-02	4.70000e+02
1741	4.71975e+02	1.74100e+03	3.39213e-02	4.70333e+02
1742	4.72289e+02	1.74200e+03	3.39209e-02	4.70667e+02
1743	4.72606e+02	1.74300e+03	3.39220e-02	4.71000e+02
1744	4.72951e+02	1.74400e+03	3.39370e-02	4.71333e+02
1745	4.73277e+02	1.74500e+03	3.39456e-02	4.71667e+02
1746	4.73598e+02	1.74600e+03	3.39527e-02	4.72000e+02
1747	4.73925e+02	1.74700e+03	3.39596e-02	4.72333e+02
1748	4.74251e+02	1.74800e+03	3.39630e-02	4.72667e+02
1749	4.74578e+02	1.74900e+03	3.39641e-02	4.73000e+02
1750	4.74898e+02	1.75000e+03	3.39627e-02	4.73333e+02
1751	4.75235e+02	1.75100e+03	3.39596e-02	4.73667e+02
1752	4.75561e+02	1.75200e+03	3.39499e-02	4.74000e+02
1753	4.75885e+02	1.75300e+03	3.39440e-02	4.74333e+02
1754	4.76208e+02	1.75400e+03	3.39388e-02	4.74667e+02
1755	4.76539e+02	1.75500e+03	3.39339e-02	4.75000e+02
1756	4.76872e+02	1.75600e+03	3.39301e-02	4.75333e+02
1757	4.77191e+02	1.75700e+03	3.39263e-02	4.75667e+02
1758	4.77518e+02	1.75800e+03	3.39228e-02	4.76000e+02
1759	4.77837e+02	1.75900e+03	3.39195e-02	4.76333e+02
1760	4.78179e+02	1.76000e+03	3.39176e-02	4.76667e+02
1761	4.78494e+02	1.76100e+03	3.39146e-02	4.77000e+02
1762	4.78820e+02	1.76200e+03	3.39106e-02	4.77333e+02
1763	4.79150e+02	1.76300e+03	3.39058e-02	4.77667e+02
1764	4.79486e+02	1.76400e+03	3.38974e-02	4.78000e+02
1765	4.79810e+02	1.76500e+03	3.38871e-02	4.78333e+02
1766	4.80133e+02	1.76600e+03	3.38745e-02	4.78667e+02
1767	4.80469e+02	1.76700e+03	3.38608e-02	4.79000e+02
1768	4.80795e+02	1.76800e+03	3.38431e-02	4.79333e+02
1769	4.81117e+02	1.76900e+03	3.38293e-02	4.79667e+02
1770	4.81455e+02	1.77000e+03	3.38174e-02	4.80000e+02
1771	4.81777e+02	1.77100e+03	3.38070e-02	4.80333e+02
1772	4.82107e+02	1.77200e+03	3.38050e-02	4.80667e+02
1773	4.82436e+02	1.77300e+03	3.38043e-02	4.81000e+02
1774	4.82758e+02	1.77400e+03	3.38060e-02	4.81333e+02
1775	4.83080e+02	1.77500e+03	3.38094e-02	4.81667e+02
1776	4.83416e+02	1.77600e+03	3.38245e-02	4.82000e+02
1777	4.83742e+02	1.77700e+03	3.38353e-02	4.82333e+02
1778	4.84070e+02	1.77800e+03	3.38460e-02	4.82667e+02
1779	4.84398e+02	1.77900e+03	3.38572e-02	4.83000e+02
1780	4.84727e+02	1.78000e+03	3.38704e-02	4.83333e+02
1781	4.85059e+02	1.78100e+03	3.38806e-02	4.83667e+02
1782	4.85394e+02	1.78200e+03	3.38887e-02	4.84000e+02
1783	4.85711e+02	1.78300e+03	3.38957e-02	4.84333e+02
1784	4.86044e+02	1.78400e+03	3.38983e-02	4.84667e+02
1785	4.86366e+02	1.78500e+03	3.39007e-02	4.85000e+02
1786	4.86688e+02	1.78600e+03	3.39008e-02	4.85333e+02
1787	4.87013e+02	1.78700e+03	3.38987e-02	4.85667e+02
1788	4.87351e+02	1.78800e+03	3.38891e-02	4.86000e+02
1789	4.87673e+02	1.78900e+03	3.38821e-02	4.86333e+02
1790	4.87993e+02	1.79000e+03	3.38761e-02	4.86667e+02
1791	4.88314e+02	1.79100e+03	3.38702e-02	4.87000e+02
1792	4.88651e+02	1.79200e+03	3.38644e-02	4.87333e+02
1793	4.88967e+02	1.79300e+03	3.38633e-02	4.87667e+02
1794	4.89301e+02	1.79400e+03	3.38640e-02	4.88000e+02
1795	4.89622e+02	1.79500e+03	3.38651e-02	4.88333e+02
1796	4.89960e+02	1.79600e+03	3.38741e-02	4.88667e+02
1797	4.90279e+02	1.79700e+03	3.38796e-02	4.89000e+02
1798	4.90611e+02	1.79800e+03	3.38850e-02	4.89333e+02
1799	4.90936e+02	1.79900e+03	3.38904e-02	4.89667e+02
1800	4.91260e+02	1.80000e+03	3.38953e-02	4.90000e+02
1801	4.91583e+02	1.80100e+03	3.38998e-02	4.90333e+02
1802	4.91916e+02	1.80200e+03	3.39034e-02	4.90667e+02
1803	4.92240e+02	1.80300e+03	3.39060e-02	4.91000e+02
1804	4.92558e+02	1.80400e+03	3.39040e-02	4.91333e+02
1805	4.92895e+02	1.80500e+03	3.39016e-02	4.91667e+02
1806	4.93226e+02	1.80600e+03	3.38983e-02	4.92000e+02
1807	4.93552e+02	1.80700e+03	3.38943e-02	4.92333e+02
1808	4.93867e+02	1.80800e+03	3.38833e-02	4.92667e+02
1809	4.94195e+02	1.80900e+03	3.38754e-02	4.93000e+02
1810	4.94527e+02	1.81000e+03	3.38690e-02	4.93333e+02
1811	4.94856e+02	1.81100e+03	3.38634e-02	4.93667e+02
1812	4.95181e+02	1.81200e+03	3.38586e-02	4.94000e+02
1813	4.95505e+02	1.81300e+03	3.38546e-02	4.94333e+02
1814	4.95830e+02	1.81400e+03	3.38515e-02	4.94667e+02
1815	4.96158e+02	1.81500e+03	3.38489e-02	4.95000e+02
1816	4.96484e+02	1.81600e+03	3.38512e-02	4.95333e+02
1817	4.96816e+02	1.81700e+03	3.38522e-02	4.95667e+02
1818	4.97134e+02	1.81800e+03	3.38529e-02	4.96000e+02
1819	4.97467e+02	1.81900e+03	3.38541e-02	4.96333e+02
1820	4.97797e+02	1.82000e+03	3.38606e-02	4.96667e+02
1821	4.98126e+02	1.82100e+03	3.38669e-02	4.97000e+02
1822	4.98452e+02	1.82200e+03	3.38723e-02	4.97333e+02
1823	4.98789e+02	1.82300e+03	3.38771e-02	4.97667e+02
1824	4.99114e+02	1.82400e+03	3.38815e-02	4.98000e+02
1825	4.99439e+02	1.82500e+03	3.38818e-02	4.98333e+02
1826	4.99776e+02	1.82600e+03	3.38791e-02	4.98667e+02
1827	5.00118e+02	1.82700e+03	3.38750e-02	4.99000e+02
1828	5.00453e+02	1.82800e+03	3.38625e-02	4.99333e+02
1829	5.00775e+02	1.82900e+03	3.38541e-02	4.99667e+02
1830	5.01100e+02	1.83000e+03	3.38456e-02	5.00000e+02
1831	5.01429e+02	1.83100e+03	3.38362e-02	5.00333e+02
1832	5.01771e+02	1.83200e+03	3.38245e-02	5.00667e+02
1833	5.02110e+02	1.83300e+03	3.38120e-02	5.01000e+02
1834	5.02427e+02	1.83400e+03	3.37969e-02	5.01333e+02
1835	5.02753e+02	1.83500e+03	3.37787e-02	5.01667e+02
1836	5.03068e+02	1.83600e+03	3.37520e-02	5.02000e+02
1837	5.03407e+02	1.83700e+03	3.37287e-02	5.02333e+02
1838	5.03726e+02	1.83800e+03	3.37086e-02	5.02667e+02
1839	5.04050e+02	1.83900e+03	3.36909e-02	5.03000e+02
1840	5.04374e+02	1.84000e+03	3.36766e-02	5.03333e+02
1841	5.04706e+02	1.84100e+03	3.36689e-02	5.03667e+02
1842	5.05023e+02	1.84200e+03	3.36658e-02	5.04000e+02
1843	5.05355e+02	1.84300e+03	3.36653e-02	5.04333e+02
1844	5.05672e+02	1.84400e+03	3.36834e-02	5.04667e+02
1845	5.05990e+02	1.84500e+03	3.36929e-02	5.05000e+02
1846	5.06319e+02	1.84600e+03	3.37002e-02	5.05333e+02
1847	5.06642e+02	1.84700e+03	3.37066e-02	5.05667e+02
1848	5.06955e+02	1.84800e+03	3.37072e-02	5.06000e+02
1849	5.07295e+02	1.84900e+03	3.37033e-02	5.06333e+02
1850	5.07622e+02	1.85000e+03	3.36960e-02	5.06667e+02
1851	5.07956e+02	1.85100e+03	3.36870e-02	5.07000e+02
1852	5.08285e+02	1.85200e+03	3.36654e-02	5.07333e+02
1853	5.08613e+02	1.85300e+03	3.36511e-02	5.07667e+02
1854	5.08940e+02	1.85400e+03	3.36389e-02	5.08000e+02
1855	5.09260e+02	1.85500e+03	3.36277e-02	5.08333e+02
1856	5.09585e+02	1.85600e+03	3.36205e-02	5.08667e+02
1857	5.09913e+02	1.85700e+03	3.36133e-02	5.09000e+02
1858	5.10240e+02	1.85800e+03	3.36082e-02	5.09333e+02
1859	5.10557e+02	1.85900e+03	3.36054e-02	5.09667e+02
1860	5.10894e+02	1.86000e+03	3.36106e-02	5.10000e+02
1861	5.11215e+02	1.86100e+03	3.36141e-02	5.10333e+02
1862	5.11542e+02	1.86200e+03	3.36183e-02	5.10667e+02
1863	5.11874e+02	1.86300e+03	3.36232e-02	5.11000e+02
1864	5.12193e+02	1.86400e+03	3.36321e-02	5.11333e+02
1865	5.12521e+02	1.86500e+03	3.36363e-02	5.11667e+02
1866	5.12852e+02	1.86600e+03	3.36382e-02	5.12000e+02
1867	5.13179e+02	1.86700e+03	3.36391e-02	5.12333e+02
1868	5.13508e+02	1.86800e+03	3.36345e-02	5.12667e+02
1869	5.13820e+02	1.86900e+03	3.36309e-02	5.13000e+02
1870	5.14162e+02	1.87000e+03	3.36276e-02	5.13333e+02
1871	5.14486e+02	1.87100e+03	3.36247e-02	5.13667e+02
1872	5.14819e+02	1.87200e+03	3.36229e-02	5.14000e+02
1873	5.15143e+02	1.87300e+03	3.36235e-02	5.14333e+02
1874	5.15483e+02	1.87400e+03	3.36236e-02	5.14667e+02
1875	5.15798e+02	1.87500e+03	3.36230e-02	5.15000e+02
1876	5.16130e+02	1.87600e+03	3.36255e-02	5.15333e+02
1877	5.16463e+02	1.87700e+03	3.36237e-02	5.15667e+02
1878	5.16790e+02	1.87800e+03	3.36208e-02	5.16000e+02
1879	5.17117e+02	1.87900e+03	3.36180e-02	5.16333e+02
1880	5.17451e+02	1.88000e+03	3.36135e-02	5.16667e+02
1881	5.17780e+02	1.88100e+03	3.36147e-02	5.17000e+02
1882	5.18112e+02	1.88200e+03	3.36190e-02	5.17333e+02
1883	5.18433e+02	1.88300e+03	3.36250e-02	5.17667e+02
1884	5.18770e+02	1.88400e+03	3.36395e-02	5.18000e+02
1885	5.19094e+02	1.88500e+03	3.36503e-02	5.18333e+02
1886	5.19418e+02	1.88600e+03	3.36607e-02	5.18667e+02
1887	5.19745e+02	1.88700e+03	3.36713e-02	5.19000e+02
1888	5.20070e+02	1.88800e+03	3.36830e-02	5.19333e+02
1889	5.20402e+02	1.88900e+03	3.36932e-02	5.19667e+02
1890	5.20732e+02	1.89000e+03	3.37020e-02	5.20000e+02
1891	5.21059e+02	1.89100e+03	3.37096e-02	5.20333e+02
1892	5.21383e+02	1.89200e+03	3.37128e-02	5.20667e+02
1893	5.21706e+02	1.89300e+03	3.37150e-02	5.21000e+02
1894	5.22040e+02	1.89400e+03	3.37131e-02	5.21333e+02
1895	5.22373e+02	1.89500e+03	3.37063e-02	5.21667e+02
1896	5.22699e+02	1.89600e+03	3.36841e-02	5.22000e+02
1897	5.23034e+02	1.89700e+03	3.36635e-02	5.22333e+02
1898	5.23368e+02	1.89800e+03	3.36418e-02	5.22667e+02
1899	5.23692e+02	1.89900e+03	3.36203e-02	5.23000e+02
1900	5.24025e+02	1.90000e+03	3.35918e-02	5.23333e+02
1901	5.24367e+02	1.90100e+03	3.35757e-02	5.23667e+02
1902	5.24698e+02	1.90200e+03	3.35668e-02	5.24000e+02
1903	5.25030e+02	1.90300e+03	3.35610e-02	5.24333e+02
1904	5.25361e+02	1.90400e+03	3.35746e-02	5.24667e+02
1905	5.25704e+02	1.90500e+03	3.35817e-02	5.25000e+02
1906	5.26033e+02	1.90600e+03	3.35894e-02	5.25333e+02
1907	5.26369e+02	1.90700e+03	3.35984e-02	5.25667e+02
1908	5.26706e+02	1.90800e+03	3.36136e-02	5.26000e+02
1909	5.27038e+02	1.90900e+03	3.36248e-02	5.26333e+02
1910	5.27375e+02	1.91000e+03	3.36353e-02	5.26667e+02
1911	5.27708e+02	1.91100e+03	3.36457e-02	5.27000e+02
1912	5.28040e+02	1.91200e+03	3.36524e-02	5.27333e+02
1913	5.28374e+02	1.91300e+03	3.36572e-02	5.27667e+02
1914	5.28709e+02	1.91400e+03	3.36587e-02	5.28000e+02
1915	5.29041e+02	1.91500e+03	3.36580e-02	5.28333e+02
1916	5.29380e+02	1.91600e+03	3.36431e-02	5.28667e+02
1917	5.29713e+02	1.91700e+03	3.36274e-02	5.29000e+02
1918	5.30037e+02	1.91800e+03	3.36098e-02	5.29333e+02
1919	5.30373e+02	1.91900e+03	3.35909e-02	5.29667e+02
1920	5.30703e+02	1.92000e+03	3.35623e-02	5.30000e+02
1921	5.31045e+02	1.92100e+03	3.35442e-02	5.30333e+02
1922	5.31386e+02	1.92200e+03	3.35313e-02	5.30667e+02
1923	5.31723e+02	1.92300e+03	3.35222e-02	5.31000e+02
1924	5.32057e+02	1.92400e+03	3.35311e-02	5.31333e+02
1925	5.32398e+02	1.92500e+03	3.35376e-02	5.31667e+02
1926	5.32726e+02	1.92600e+03	3.35460e-02	5.32000e+02
1927	5.33056e+02	1.92700e+03	3.35563e-02	5.32333e+02
1928	5.33386e+02	1.92800e+03	3.35788e-02	5.32667e+02
1929	5.33710e+02	1.92900e+03	3.35920e-02	5.33000e+02
1930	5.34050e+02	1.93000e+03	3.36029e-02	5.33333e+02
1931	5.34384e+02	1.93100e+03	3.36138e-02	5.33667e+02
1932	5.34723e+02	1.93200e+03	3.36208e-02	5.34000e+02
1933	5.35054e+02	1.93300e+03	3.36308e-02	5.34333e+02
1934	5.35392e+02	1.93400e+03	3.36424e-02	5.34667e+02
1935	5.35723e+02	1.93500e+03	3.36552e-02	5.35000e+02
1936	5.36055e+02	1.93600e+03	3.36719e-02	5.35333e+02
1937	5.36382e+02	1.93700e+03	3.36872e-02	5.35667e+02
1938	5.36729e+02	1.93800e+03	3.37015e-02	5.36000e+02
1939	5.37067e+02	1.93900e+03	3.37150e-02	5.36333e+02
1940	5.37389e+02	1.94000e+03	3.37280e-02	5.36667e+02
1941	5.37718e+02	1.94100e+03	3.37381e-02	5.37000e+02
1942	5.38057e+02	1.94200e+03	3.37456e-02	5.37333e+02
1943	5.38395e+02	1.94300e+03	3.37515e-02	5.37667e+02
1944	5.38722e+02	1.94400e+03	3.37475e-02	5.38000e+02
1945	5.39055e+02	1.94500e+03	3.37447e-02	5.38333e+02
1946	5.39388e+02	1.94600e+03	3.37405e-02	5.38667e+02
1947	5.39726e+02	1.94700e+03	3.37354e-02	5.39000e+02
1948	5.40059e+02	1.94800e+03	3.37240e-02	5.39333e+02
1949	5.40392e+02	1.94900e+03	3.37150e-02	5.39667e+02
1950	5.40729e+02	1.95000e+03	3.37059e-02	5.40000e+02
1951	5.41066e+02	1.95100e+03	3.36968e-02	5.40333e+02
1952	5.41396e+02	1.95200e+03	3.36881e-02	5.40667e+02
1953	5.41728e+02	1.95300e+03	3.36807e-02	5.41000e+02
1954	5.42070e+02	1.95400e+03	3.36741e-02	5.41333e+02
1955	5.42406e+02	1.95500e+03	3.36683e-02	5.41667e+02
1956	5.42738e+02	1.95600e+03	3.36678e-02	5.42000e+02
1957	5.43068e+02	1.95700e+03	3.36673e-02	5.42333e+02
1958	5.43407e+02	1.95800e+03	3.36685e-02	5.42667e+02
1959	5.43748e+02	1.95900e+03	3.36713e-02	5.43000e+02
1960	5.44077e+02	1.96000e+03	3.36805e-02	5.43333e+02
1961	5.44407e+02	1.96100e+03	3.36871e-02	5.43667e+02
1962	5.44744e+02	1.96200e+03	3.36929e-02	5.44000e+02
1963	5.45086e+02	1.96300e+03	3.36985e-02	5.44333e+02
1964	5.45410e+02	1.96400e+03	3.37065e-02	5.44667e+02
1965	5.45736e+02	1.96500e+03	3.37143e-02	5.45000e+02
1966	5.46065e+02	1.96600e+03	3.37225e-02	5.45333e+02
1967	5.46395e+02	1.96700e+03	3.37311e-02	5.45667e+02
1968	5.46727e+02	1.96800e+03	3.37407e-02	5.46000e+02
1969	5.47057e+02	1.96900e+03	3.37502e-02	5.46333e+02
1970	5.47394e+02	1.97000e+03	3.37595e-02	5.46667e+02
1971	5.47731e+02	1.97100e+03	3.37688e-02	5.47000e+02
1972	5.48071e+02	1.97200e+03	3.37776e-02	5.47333e+02
1973	5.48408e+02	1.97300e+03	3.37851e-02	5.47667e+02
1974	5.48745e+02	1.97400e+03	3.37916e-02	5.48000e+02
1975	5.49064e+02	1.97500e+03	3.37973e-02	5.48333e+02
1976	5.49394e+02	1.97600e+03	3.37977e-02	5.48667e+02
1977	5.49716e+02	1.97700e+03	3.37966e-02	5.49000e+02
1978	5.50044e+02	1.97800e+03	3.37920e-02	5.49333e+02
1979	5.50374e+02	1.97900e+03	3.37848e-02	5.49667e+02
1980	5.50700e+02	1.98000e+03	3.37687e-02	5.50000e+02
1981	5.51037e+02	1.98100e+03	3.37574e-02	5.50333e+02
1982	5.51368e+02	1.98200e+03	3.37486e-02	5.50667e+02
1983	5.51705e+02	1.98300e+03	3.37409e-02	5.51000e+02
1984	5.52033e+02	1.98400e+03	3.37324e-02	5.51333e+02
1985	5.52363e+02	1.98500e+03	3.37265e-02	5.51667e+02
1986	5.52719e+02	1.98600e+03	3.37231e-02	5.52000e+02
1987	5.53071e+02	1.98700e+03	3.37212e-02	5.52333e+02
1988	5.53404e+02	1.98800e+03	3.37236e-02	5.52667e+02
1989	5.53736e+02	1.98900e+03	3.37211e-02	5.53000e+02
1990	5.54083e+02	1.99000e+03	3.37146e-02	5.53333e+02
1991	5.54426e+02	1.99100e+03	3.37047e-02	5.53667e+02
1992	5.54738e+02	1.99200e+03	3.36823e-02	5.54000e+02
1993	5.55075e+02	1.99300e+03	3.36596e-02	5.54333e+02
1994	5.55410e+02	1.99400e+03	3.36367e-02	5.54667e+02
1995	5.55737e+02	1.99500e+03	3.36146e-02	5.55000e+02
1996	5.56068e+02	1.99600e+03	3.35882e-02	5.55333e+02
1997	5.56398e+02	1.99700e+03	3.35730e-02	5.55667e+02
1998	5.56728e+02	1.99800e+03	3.35650e-02	5.56000e+02
1999	5.57050e+02	1.99900e+03	3.35612e-02	5.56333e+02
2000	5.57379e+02	2.00000e+03	3.35819e-02	5.56667e+02
2001	5.57705e+02	2.00100e+03	3.35958e-02	5.57000e+02
2002	5.58037e+02	2.00200e+03	3.36112e-02	5.57333e+02
2003	5.58372e+02	2.00300e+03	3.36285e-02	5.57667e+02
2004	5.58697e+02	2.00400e+03	3.36553e-02	5.58000e+02
2005	5.59033e+02	2.00500e+03	3.36756e-02	5.58333e+02
2006	5.59368e+02	2.00600e+03	3.36943e-02	5.58667e+02
2007	5.59698e+02	2.00700e+03	3.37126e-02	5.59000e+02
2008	5.60031e+02	2.00800e+03	3.37235e-02	5.59333e+02
2009	5.60366e+02	2.00900e+03	3.37320e-02	5.59667e+02
2010	5.60700e+02	2.01000e+03	3.37352e-02	5.60000e+02
2011	5.61033e+02	2.01100e+03	3.37341e-02	5.60333e+02
2012	5.61370e+02	2.01200e+03	3.37150e-02	5.60667e+02
2013	5.61703e+02	2.01300e+03	3.36983e-02	5.61000e+02
2014	5.62035e+02	2.01400e+03	3.36796e-02	5.61333e+02
2015	5.62365e+02	2.01500e+03	3.36588e-02	5.61667e+02
2016	5.62700e+02	2.01600e+03	3.36257e-02	5.62000e+02
2017	5.63028e+02	2.01700e+03	3.36006e-02	5.62333e+02
2018	5.63363e+02	2.01800e+03	3.35776e-02	5.62667e+02
2019	5.63707e+02	2.01900e+03	3.35558e-02	5.63000e+02
2020	5.64032e+02	2.02000e+03	3.35454e-02	5.63333e+02
2021	5.64362e+02	2.02100e+03	3.35384e-02	5.63667e+02
2022	5.64691e+02	2.02200e+03	3.35369e-02	5.64000e+02
2023	5.65030e+02	2.02300e+03	3.35395e-02	5.64333e+02
2024	5.65362e+02	2.02400e+03	3.35642e-02	5.64667e+02
2025	5.65684e+02	2.02500e+03	3.35847e-02	5.65000e+02
2026	5.66015e+02	2.02600e+03	3.36080e-02	5.65333e+02
2027	5.66352e+02	2.02700e+03	3.36340e-02	5.65667e+02
2028	5.66689e+02	2.02800e+03	3.36721e-02	5.66000e+02
2029	5.67016e+02	2.02900e+03	3.37011e-02	5.66333e+02
2030	5.67352e+02	2.03000e+03	3.37257e-02	5.66667e+02
2031	5.67693e+02	2.03100e+03	3.37479e-02	5.67000e+02
2032	5.68034e+02	2.03200e+03	3.37614e-02	5.67333e+02
2033	5.68371e+02	2.03300e+03	3.37737e-02	5.67667e+02
2034	5.68709e+02	2.03400e+03	3.37826e-02	5.68000e+02
2035	5.69063e+02	2.03500e+03	3.37896e-02	5.68333e+02
2036	5.69403e+02	2.03600e+03	3.37853e-02	5.68667e+02
2037	5.69725e+02	2.03700e+03	3.37847e-02	5.69000e+02
2038	5.70068e+02	2.03800e+03	3.37827e-02	5.69333e+02
2039	5.70403e+02	2.03900e+03	3.37794e-02	5.69667e+02
2040	5.70745e+02	2.04000e+03	3.37709e-02	5.70000e+02
2041	5.71083e+02	2.04100e+03	3.37643e-02	5.70333e+02
2042	5.71417e+02	2.04200e+03	3.37580e-02	5.70667e+02
2043	5.71751e+02	2.04300e+03	3.37511e-02	5.71000e+02
2044	5.72093e+02	2.04400e+03	3.37419e-02	5.71333e+02
2045	5.72426e+02	2.04500e+03	3.37347e-02	5.71667e+02
2046	5.72756e+02	2.04600e+03	3.37284e-02	5.72000e+02
2047	5.73097e+02	2.04700e+03	3.37226e-02	5.72333e+02
2048	5.73420e+02	2.04800e+03	3.37196e-02	5.72667e+02
2049	5.73751e+02	2.04900e+03	3.37160e-02	5.73000e+02
2050	5.74088e+02	2.05000e+03	3.37122e-02	5.73333e+02
2051	5.74414e+02	2.05100e+03	3.37084e-02	5.73667e+02
2052	5.74746e+02	2.05200e+03	3.37069e-02	5.74000e+02
2053	5.75075e+02	2.05300e+03	3.37042e-02	5.74333e+02
2054	5.75411e+02	2.05400e+03	3.37005e-02	5.74667e+02
2055	5.75745e+02	2.05500e+03	3.36964e-02	5.75000e+02
2056	5.76083e+02	2.05600e+03	3.36914e-02	5.75333e+02
2057	5.76406e+02	2.05700e+03	3.36852e-02	5.75667e+02
2058	5.76743e+02	2.05800e+03	3.36764e-02	5.76000e+02
2059	5.77082e+02	2.05900e+03	3.36661e-02	5.76333e+02
2060	5.77405e+02	2.06000e+03	3.36565e-02	5.76667e+02
2061	5.77740e+02	2.06100e+03	3.36510e-02	5.77000e+02
2062	5.78079e+02	2.06200e+03	3.36476e-02	5.77333e+02
2063	5.78406e+02	2.06300e+03	3.36455e-02	5.77667e+02
2064	5.78739e+02	2.06400e+03	3.36533e-02	5.78000e+02
2065	5.79074e+02	2.06500e+03	3.36601e-02	5.78333e+02
2066	5.79407e+02	2.06600e+03	3.36676e-02	5.78667e+02
2067	5.79745e+02	2.06700e+03	3.36756e-02	5.79000e+02
2068	5.80088e+02	2.06800e+03	3.36899e-02	5.79333e+02
2069	5.80416e+02	2.06900e+03	3.36994e-02	5.79667e+02
2070	5.80751e+02	2.07000e+03	3.37070e-02	5.80000e+02
2071	5.81085e+02	2.07100e+03	3.37138e-02	5.80333e+02
2072	5.81415e+02	2.07200e+03	3.37154e-02	5.80667e+02
2073	5.81760e+02	2.07300e+03	3.37158e-02	5.81000e+02
2074	5.82088e+02	2.07400e+03	3.37110e-02	5.81333e+02
2075	5.82427e+02	2.07500e+03	3.37019e-02	5.81667e+02
2076	5.82760e+02	2.07600e+03	3.36790e-02	5.82000e+02
2077	5.83083e+02	2.07700e+03	3.36581e-02	5.82333e+02
2078	5.83410e+02	2.07800e+03	3.36366e-02	5.82667e+02
2079	5.83739e+02	2.07900e+03	3.36147e-02	5.83000e+02
2080	5.84076e+02	2.08000e+03	3.35882e-02	5.83333e+02
2081	5.84406e+02	2.08100e+03	3.35708e-02	5.83667e+02
2082	5.84735e+02	2.08200e+03	3.35560e-02	5.84000e+02
2083	5.85063e+02	2.08300e+03	3.35425e-02	5.84333e+02
2084	5.85393e+02	2.08400e+03	3.35444e-02	5.84667e+02
2085	5.85722e+02	2.08500e+03	3.35413e-02	5.85000e+02
2086	5.86052e+02	2.08600e+03	3.35384e-02	5.85333e+02
2087	5.86382e+02	2.08700e+03	3.35365e-02	5.85667e+02
2088	5.86719e+02	2.08800e+03	3.35408e-02	5.86000e+02
2089	5.87053e+02	2.08900e+03	3.35441e-02	5.86333e+02
2090	5.87377e+02	2.09000e+03	3.35476e-02	5.86667e+02
2091	5.87709e+02	2.09100e+03	3.35517e-02	5.87000e+02
2092	5.88037e+02	2.09200e+03	3.35618e-02	5.87333e+02
2093	5.88367e+02	2.09300e+03	3.35712e-02	5.87667e+02
2094	5.88690e+02	2.09400e+03	3.35820e-02	5.88000e+02
2095	5.89021e+02	2.09500e+03	3.35941e-02	5.88333e+02
2096	5.89368e+02	2.09600e+03	3.36128e-02	5.88667e+02
2097	5.89684e+02	2.09700e+03	3.36303e-02	5.89000e+02
2098	5.90012e+02	2.09800e+03	3.36473e-02	5.89333e+02
2099	5.90344e+02	2.09900e+03	3.36636e-02	5.89667e+02
2100	5.90672e+02	2.10000e+03	3.36796e-02	5.90000e+02
2101	5.91011e+02	2.10100e+03	3.36906e-02	5.90333e+02
2102	5.91341e+02	2.10200e+03	3.36974e-02	5.90667e+02
2103	5.91667e+02	2.10300e+03	3.37015e-02	5.91000e+02
2104	5.92017e+02	2.10400e+03	3.36938e-02	5.91333e+02
2105	5.92344e+02	2.10500e+03	3.36902e-02	5.91667e+02
2106	5.92670e+02	2.10600e+03	3.36844e-02	5.92000e+02
2107	5.93005e+02	2.10700e+03	3.36760e-02	5.92333e+02
2108	5.93327e+02	2.10800e+03	3.36585e-02	5.92667e+02
2109	5.93658e+02	2.10900e+03	3.36440e-02	5.93000e+02
2110	5.93994e+02	2.11000e+03	3.36329e-02	5.93333e+02
2111	5.94329e+02	2.11100e+03	3.36244e-02	5.93667e+02
2112	5.94659e+02	2.11200e+03	3.36204e-02	5.94000e+02
2113	5.94997e+02	2.11300e+03	3.36228e-02	5.94333e+02
2114	5.95319e+02	2.11400e+03	3.36290e-02	5.94667e+02
2115	5.95654e+02	2.11500e+03	3.36367e-02	5.95000e+02
2116	5.95987e+02	2.11600e+03	3.36597e-02	5.95333e+02
2117	5.96329e+02	2.11700e+03	3.36729e-02	5.95667e+02
2118	5.96647e+02	2.11800e+03	3.36812e-02	5.96000e+02
2119	5.96980e+02	2.11900e+03	3.36869e-02	5.96333e+02
2120	5.97315e+02	2.12000e+03	3.36877e-02	5.96667e+02
2121	5.97648e+02	2.12100e+03	3.36918e-02	5.97000e+02
2122	5.97980e+02	2.12200e+03	3.36986e-02	5.97333e+02
2123	5.98310e+02	2.12300e+03	3.37072e-02	5.97667e+02
2124	5.98639e+02	2.12400e+03	3.37166e-02	5.98000e+02
2125	5.98974e+02	2.12500e+03	3.37264e-02	5.98333e+02
2126	5.99313e+02	2.12600e+03	3.37364e-02	5.98667e+02
2127	5.99633e+02	2.12700e+03	3.37464e-02	5.99000e+02
2128	5.99968e+02	2.12800e+03	3.37574e-02	5.99333e+02
2129	6.00302e+02	2.12900e+03	3.37668e-02	5.99667e+02
2130	6.00630e+02	2.13000e+03	3.37771e-02	6.00000e+02
2131	6.00963e+02	2.13100e+03	3.37881e-02	6.00333e+02
2132	6.01297e+02	2.13200e+03	3.37977e-02	6.00667e+02
2133	6.01640e+02	2.13300e+03	3.38096e-02	6.01000e+02
2134	6.01977e+02	2.13400e+03	3.38234e-02	6.01333e+02
2135	6.02313e+02	2.13500e+03	3.38385e-02	6.01667e+02
2136	6.02646e+02	2.13600e+03	3.38605e-02	6.02000e+02
2137	6.02976e+02	2.13700e+03	3.38817e-02	6.02333e+02
2138	6.03308e+02	2.13800e+03	3.39033e-02	6.02667e+02
2139	6.03633e+02	2.13900e+03	3.39246e-02	6.03000e+02
2140	6.03974e+02	2.14000e+03	3.39444e-02	6.03333e+02
2141	6.04307e+02	2.14100e+03	3.39583e-02	6.03667e+02
2142	6.04631e+02	2.14200e+03	3.39647e-02	6.04000e+02
2143	6.04966e+02	2.14300e+03	3.39649e-02	6.04333e+02
2144	6.05295e+02	2.14400e+03	3.39442e-02	6.04667e+02
2145	6.05636e+02	2.14500e+03	3.39273e-02	6.05000e+02
2146	6.05971e+02	2.14600e+03	3.39087e-02	6.05333e+02
2147	6.06297e+02	2.14700e+03	3.38883e-02	6.05667e+02
2148	6.06627e+02	2.14800e+03	3.38579e-02	6.06000e+02
2149	6.06963e+02	2.14900e+03	3.38407e-02	6.06333e+02
2150	6.07299e+02	2.15000e+03	3.38298e-02	6.06667e+02
2151	6.07632e+02	2.15100e+03	3.38220e-02	6.07000e+02
2152	6.07966e+02	2.15200e+03	3.38300e-02	6.07333e+02
2153	6.08303e+02	2.15300e+03	3.38328e-02	6.07667e+02
2154	6.08633e+02	2.15400e+03	3.38368e-02	6.08000e+02
2155	6.08965e+02	2.15500e+03	3.38420e-02	6.08333e+02
2156	6.09302e+02	2.15600e+03	3.38549e-02	6.08667e+02
2157	6.09639e+02	2.15700e+03	3.38651e-02	6.09000e+02
2158	6.09972e+02	2.15800e+03	3.38751e-02	6.09333e+02
2159	6.10292e+02	2.15900e+03	3.38854e-02	6.09667e+02
2160	6.10625e+02	2.16000e+03	3.38918e-02	6.10000e+02
2161	6.10953e+02	2.16100e+03	3.38949e-02	6.10333e+02
2162	6.11295e+02	2.16200e+03	3.38972e-02	6.10667e+02
2163	6.11620e+02	2.16300e+03	3.38991e-02	6.11000e+02
2164	6.11958e+02	2.16400e+03	3.38916e-02	6.11333e+02
2165	6.12291e+02	2.16500e+03	3.38882e-02	6.11667e+02
2166	6.12620e+02	2.16600e+03	3.38864e-02	6.12000e+02
2167	6.12954e+02	2.16700e+03	3.38853e-02	6.12333e+02
2168	6.13286e+02	2.16800e+03	3.38853e-02	6.12667e+02
2169	6.13618e+02	2.16900e+03	3.38876e-02	6.13000e+02
2170	6.13952e+02	2.17000e+03	3.38930e-02	6.13333e+02
2171	6.14296e+02	2.17100e+03	3.39001e-02	6.13667e+02
2172	6.14629e+02	2.17200e+03	3.39116e-02	6.14000e+02
2173	6.14959e+02	2.17300e+03	3.39207e-02	6.14333e+02
2174	6.15311e+02	2.17400e+03	3.39302e-02	6.14667e+02
2175	6.15644e+02	2.17500e+03	3.39403e-02	6.15000e+02
2176	6.15986e+02	2.17600e+03	3.39531e-02	6.15333e+02
2177	6.16319e+02	2.17700e+03	3.39657e-02	6.15667e+02
2178	6.16663e+02	2.17800e+03	3.39786e-02	6.16000e+02
2179	6.17004e+02	2.17900e+03	3.39918e-02	6.16333e+02
2180	6.17331e+02	2.18000e+03	3.40044e-02	6.16667e+02
2181	6.17664e+02	2.18100e+03	3.40125e-02	6.17000e+02
2182	6.18004e+02	2.18200e+03	3.40163e-02	6.17333e+02
2183	6.18342e+02	2.18300e+03	3.40164e-02	6.17667e+02
2184	6.18674e+02	2.18400e+03	3.39996e-02	6.18000e+02
2185	6.19019e+02	2.18500e+03	3.39804e-02	6.18333e+02
2186	6.19352e+02	2.18600e+03	3.39548e-02	6.18667e+02
2187	6.19693e+02	2.18700e+03	3.39250e-02	6.19000e+02
2188	6.20031e+02	2.18800e+03	3.38761e-02	6.19333e+02
2189	6.20362e+02	2.18900e+03	3.38408e-02	6.19667e+02
2190	6.20702e+02	2.19000e+03	3.38125e-02	6.20000e+02
2191	6.21037e+02	2.19100e+03	3.37883e-02	6.20333e+02
2192	6.21381e+02	2.19200e+03	3.37780e-02	6.20667e+02
2193	6.21715e+02	2.19300e+03	3.37686e-02	6.21000e+02
2194	6.22039e+02	2.19400e+03	3.37612e-02	6.21333e+02
2195	6.22363e+02	2.19500e+03	3.37546e-02	6.21667e+02
2196	6.22699e+02	2.19600e+03	3.37669e-02	6.22000e+02
2197	6.23026e+02	2.19700e+03	3.37741e-02	6.22333e+02
2198	6.23351e+02	2.19800e+03	3.37831e-02	6.22667e+02
2199	6.23677e+02	2.19900e+03	3.37933e-02	6.23000e+02
2200	6.23998e+02	2.20000e+03	3.38068e-02	6.23333e+02
2201	6.24330e+02	2.20100e+03	3.38195e-02	6.23667e+02
2202	6.24656e+02	2.20200e+03	3.38322e-02	6.24000e+02
2203	6.24979e+02	2.20300e+03	3.38443e-02	6.24333e+02
2204	6.25306e+02	2.20400e+03	3.38534e-02	6.24667e+02
2205	6.25634e+02	2.20500e+03	3.38585e-02	6.25000e+02
2206	6.25970e+02	2.20600e+03	3.38597e-02	6.25333e+02
2207	6.26296e+02	2.20700e+03	3.38570e-02	6.25667e+02
2208	6.26624e+02	2.20800e+03	3.38404e-02	6.26000e+02
2209	6.26964e+02	2.20900e+03	3.38315e-02	6.26333e+02
2210	6.27286e+02	2.21000e+03	3.38263e-02	6.26667e+02
2211	6.27610e+02	2.21100e+03	3.38226e-02	6.27000e+02
2212	6.27942e+02	2.21200e+03	3.38203e-02	6.27333e+02
2213	6.28272e+02	2.21300e+03	3.38206e-02	6.27667e+02
2214	6.28605e+02	2.21400e+03	3.38190e-02	6.28000e+02
2215	6.28934e+02	2.21500e+03	3.38147e-02	6.28333e+02
2216	6.29260e+02	2.21600e+03	3.38120e-02	6.28667e+02
2217	6.29590e+02	2.21700e+03	3.38048e-02	6.29000e+02
2218	6.29923e+02	2.21800e+03	3.37970e-02	6.29333e+02
2219	6.30251e+02	2.21900e+03	3.37890e-02	6.29667e+02
2220	6.30584e+02	2.22000e+03	3.37787e-02	6.30000e+02
2221	6.30919e+02	2.22100e+03	3.37791e-02	6.30333e+02
2222	6.31248e+02	2.22200e+03	3.37859e-02	6.30667e+02
2223	6.31581e+02	2.22300e+03	3.37962e-02	6.31000e+02
2224	6.31913e+02	2.22400e+03	3.38276e-02	6.31333e+02
2225	6.32252e+02	2.22500e+03	3.38515e-02	6.31667e+02
2226	6.32581e+02	2.22600e+03	3.38740e-02	6.32000e+02
2227	6.32914e+02	2.22700e+03	3.38961e-02	6.32333e+02
2228	6.33241e+02	2.22800e+03	3.39189e-02	6.32667e+02
2229	6.33583e+02	2.22900e+03	3.39361e-02	6.33000e+02
2230	6.33918e+02	2.23000e+03	3.39493e-02	6.33333e+02
2231	6.34255e+02	2.23100e+03	3.39588e-02	6.33667e+02
2232	6.34581e+02	2.23200e+03	3.39477e-02	6.34000e+02
2233	6.34928e+02	2.23300e+03	3.39373e-02	6.34333e+02
2234	6.35263e+02	2.23400e+03	3.39212e-02	6.34667e+02
2235	6.35596e+02	2.23500e+03	3.39014e-02	6.35000e+02
