Repository: FireDynamics/FireSciPy

Experimental data from TGA experiments.
Sample material is powdered black cast poly methyl methacrylate (PMMA).
The experiments were conducted with a Mettler Toledo TGA/DSC 3+.
Various constant heating rate were used to conduct the TGA experimensts.
The full data with different sample masses and sample configurations
can be found here:
Armbrust, F., Zehfuß, J., Riese, O., 2025. Thermogravimetric And Microscale Calorimeter Data on Cast PMMA.
https://doi.org/10.24355/dbbs.084-202504170956-0

The data set was used for the following manuscript:
Armbrust, F., Hehnen, T., Zehfuß, J., Riese, O., Arnold, L., 2025.

File: docs/tutorials/pyrolysis/data/tga_dynamic_n2_dyn20_powder_1mg_r3.txt (part 2 of 3)
index	ts	t	weight	tr
[#]	[°C]	[s]	[mg]	[°C]
1482	3.88118e+02	1.48200e+03	2.45969e-01	3.84000e+02
1483	3.88457e+02	1.48300e+03	2.40862e-01	3.84333e+02
1484	3.88828e+02	1.48400e+03	2.35906e-01	3.84667e+02
1485	3.89211e+02	1.48500e+03	2.30929e-01	3.85000e+02
1486	3.89612e+02	1.48600e+03	2.25981e-01	3.85333e+02
1487	3.89947e+02	1.48700e+03	2.21059e-01	3.85667e+02
1488	3.90297e+02	1.48800e+03	2.16281e-01	3.86000e+02
1489	3.90674e+02	1.48900e+03	2.11483e-01	3.86333e+02
1490	3.90999e+02	1.49000e+03	2.06720e-01	3.86667e+02
1491	3.91298e+02	1.49100e+03	2.01988e-01	3.87000e+02
1492	3.91663e+02	1.49200e+03	1.97414e-01	3.87333e+02
1493	3.92032e+02	1.49300e+03	1.92835e-01	3.87667e+02
1494	3.92371e+02	1.49400e+03	1.88299e-01	3.88000e+02
1495	3.92750e+02	1.49500e+03	1.83800e-01	3.88333e+02
1496	3.93070e+02	1.49600e+03	1.79494e-01	3.88667e+02
1497	3.93408e+02	1.49700e+03	1.75159e-01	3.89000e+02
1498	3.93744e+02	1.49800e+03	1.70861e-01	3.89333e+02
1499	3.94014e+02	1.49900e+03	1.66598e-01	3.89667e+02
1500	3.94362e+02	1.50000e+03	1.62515e-01	3.90000e+02
1501	3.94763e+02	1.50100e+03	1.58405e-01	3.90333e+02
1502	3.95033e+02	1.50200e+03	1.54330e-01	3.90667e+02
1503	3.95297e+02	1.50300e+03	1.50288e-01	3.91000e+02
1504	3.95593e+02	1.50400e+03	1.46415e-01	3.91333e+02
1505	3.95913e+02	1.50500e+03	1.42522e-01	3.91667e+02
1506	3.96191e+02	1.50600e+03	1.38671e-01	3.92000e+02
1507	3.96505e+02	1.50700e+03	1.34858e-01	3.92333e+02
1508	3.96841e+02	1.50800e+03	1.31232e-01	3.92667e+02
1509	3.97161e+02	1.50900e+03	1.27590e-01	3.93000e+02
1510	3.97456e+02	1.51000e+03	1.23992e-01	3.93333e+02
1511	3.97763e+02	1.51100e+03	1.20434e-01	3.93667e+02
1512	3.98071e+02	1.51200e+03	1.17081e-01	3.94000e+02
1513	3.98393e+02	1.51300e+03	1.13691e-01	3.94333e+02
1514	3.98712e+02	1.51400e+03	1.10339e-01	3.94667e+02
1515	3.99028e+02	1.51500e+03	1.07025e-01	3.95000e+02
1516	3.99364e+02	1.51600e+03	1.03896e-01	3.95333e+02
1517	3.99687e+02	1.51700e+03	1.00745e-01	3.95667e+02
1518	4.00027e+02	1.51800e+03	9.76347e-02	3.96000e+02
1519	4.00355e+02	1.51900e+03	9.45613e-02	3.96333e+02
1520	4.00700e+02	1.52000e+03	9.16783e-02	3.96667e+02
1521	4.01034e+02	1.52100e+03	8.87684e-02	3.97000e+02
1522	4.01381e+02	1.52200e+03	8.58965e-02	3.97333e+02
1523	4.01717e+02	1.52300e+03	8.30602e-02	3.97667e+02
1524	4.02064e+02	1.52400e+03	8.04113e-02	3.98000e+02
1525	4.02400e+02	1.52500e+03	7.77359e-02	3.98333e+02
1526	4.02720e+02	1.52600e+03	7.50981e-02	3.98667e+02
1527	4.03074e+02	1.52700e+03	7.24945e-02	3.99000e+02
1528	4.03438e+02	1.52800e+03	7.00631e-02	3.99333e+02
1529	4.03776e+02	1.52900e+03	6.76012e-02	3.99667e+02
1530	4.04216e+02	1.53000e+03	6.51705e-02	4.00000e+02
1531	4.04598e+02	1.53100e+03	6.27702e-02	4.00333e+02
1532	4.05001e+02	1.53200e+03	6.05251e-02	4.00667e+02
1533	4.05403e+02	1.53300e+03	5.82625e-02	4.01000e+02
1534	4.05760e+02	1.53400e+03	5.60373e-02	4.01333e+02
1535	4.06157e+02	1.53500e+03	5.38464e-02	4.01667e+02
1536	4.06459e+02	1.53600e+03	5.18209e-02	4.02000e+02
1537	4.06766e+02	1.53700e+03	4.97731e-02	4.02333e+02
1538	4.07115e+02	1.53800e+03	4.77575e-02	4.02667e+02
1539	4.07477e+02	1.53900e+03	4.57711e-02	4.03000e+02
1540	4.07874e+02	1.54000e+03	4.39411e-02	4.03333e+02
1541	4.08228e+02	1.54100e+03	4.20800e-02	4.03667e+02
1542	4.08579e+02	1.54200e+03	4.02444e-02	4.04000e+02
1543	4.08966e+02	1.54300e+03	3.84350e-02	4.04333e+02
1544	4.09323e+02	1.54400e+03	3.67592e-02	4.04667e+02
1545	4.09667e+02	1.54500e+03	3.50688e-02	4.05000e+02
1546	4.10022e+02	1.54600e+03	3.34072e-02	4.05333e+02
1547	4.10341e+02	1.54700e+03	3.17716e-02	4.05667e+02
1548	4.10716e+02	1.54800e+03	3.02724e-02	4.06000e+02
1549	4.11082e+02	1.54900e+03	2.87518e-02	4.06333e+02
1550	4.11394e+02	1.55000e+03	2.72556e-02	4.06667e+02
1551	4.11708e+02	1.55100e+03	2.57826e-02	4.07000e+02
1552	4.12051e+02	1.55200e+03	2.44361e-02	4.07333e+02
1553	4.12365e+02	1.55300e+03	2.30739e-02	4.07667e+02
1554	4.12645e+02	1.55400e+03	2.17390e-02	4.08000e+02
1555	4.12933e+02	1.55500e+03	2.04296e-02	4.08333e+02
1556	4.13227e+02	1.55600e+03	1.92473e-02	4.08667e+02
1557	4.13575e+02	1.55700e+03	1.80486e-02	4.09000e+02
1558	4.13898e+02	1.55800e+03	1.68760e-02	4.09333e+02
1559	4.14241e+02	1.55900e+03	1.57271e-02	4.09667e+02
1560	4.14582e+02	1.56000e+03	1.47032e-02	4.10000e+02
1561	4.14900e+02	1.56100e+03	1.36593e-02	4.10333e+02
1562	4.15233e+02	1.56200e+03	1.26375e-02	4.10667e+02
1563	4.15557e+02	1.56300e+03	1.16364e-02	4.11000e+02
1564	4.15860e+02	1.56400e+03	1.07431e-02	4.11333e+02
1565	4.16180e+02	1.56500e+03	9.82954e-03	4.11667e+02
1566	4.16495e+02	1.56600e+03	8.93375e-03	4.12000e+02
1567	4.16832e+02	1.56700e+03	8.05558e-03	4.12333e+02
1568	4.17167e+02	1.56800e+03	7.26424e-03	4.12667e+02
1569	4.17512e+02	1.56900e+03	6.45722e-03	4.13000e+02
1570	4.17866e+02	1.57000e+03	5.66466e-03	4.13333e+02
1571	4.18198e+02	1.57100e+03	4.88590e-03	4.13667e+02
1572	4.18512e+02	1.57200e+03	4.18004e-03	4.14000e+02
1573	4.18813e+02	1.57300e+03	3.46409e-03	4.14333e+02
1574	4.19136e+02	1.57400e+03	2.76562e-03	4.14667e+02
1575	4.19426e+02	1.57500e+03	2.08392e-03	4.15000e+02
1576	4.19708e+02	1.57600e+03	1.47876e-03	4.15333e+02
1577	4.20020e+02	1.57700e+03	8.66029e-04	4.15667e+02
1578	4.20326e+02	1.57800e+03	2.70005e-04	4.16000e+02
1579	4.20633e+02	1.57900e+03	-3.11722e-04	4.16333e+02
1580	4.20964e+02	1.58000e+03	-8.17354e-04	4.16667e+02
1581	4.21276e+02	1.58100e+03	-1.34367e-03	4.17000e+02
1582	4.21598e+02	1.58200e+03	-1.86386e-03	4.17333e+02
1583	4.21939e+02	1.58300e+03	-2.37594e-03	4.17667e+02
1584	4.22265e+02	1.58400e+03	-2.84597e-03	4.18000e+02
1585	4.22612e+02	1.58500e+03	-3.32783e-03	4.18333e+02
1586	4.22932e+02	1.58600e+03	-3.80560e-03	4.18667e+02
1587	4.23235e+02	1.58700e+03	-4.27764e-03	4.19000e+02
1588	4.23543e+02	1.58800e+03	-4.71753e-03	4.19333e+02
1589	4.23849e+02	1.58900e+03	-5.15438e-03	4.19667e+02
1590	4.24177e+02	1.59000e+03	-5.57689e-03	4.20000e+02
1591	4.24549e+02	1.59100e+03	-5.98724e-03	4.20333e+02
1592	4.24872e+02	1.59200e+03	-6.33939e-03	4.20667e+02
1593	4.25175e+02	1.59300e+03	-6.69418e-03	4.21000e+02
1594	4.25457e+02	1.59400e+03	-7.03566e-03	4.21333e+02
1595	4.25790e+02	1.59500e+03	-7.36608e-03	4.21667e+02
1596	4.26132e+02	1.59600e+03	-7.63317e-03	4.22000e+02
1597	4.26492e+02	1.59700e+03	-7.91898e-03	4.22333e+02
1598	4.26806e+02	1.59800e+03	-8.20173e-03	4.22667e+02
1599	4.27158e+02	1.59900e+03	-8.47968e-03	4.23000e+02
1600	4.27490e+02	1.60000e+03	-8.72761e-03	4.23333e+02
1601	4.27887e+02	1.60100e+03	-8.98266e-03	4.23667e+02
1602	4.28313e+02	1.60200e+03	-9.23309e-03	4.24000e+02
1603	4.28659e+02	1.60300e+03	-9.47883e-03	4.24333e+02
1604	4.28982e+02	1.60400e+03	-9.69986e-03	4.24667e+02
1605	4.29251e+02	1.60500e+03	-9.91911e-03	4.25000e+02
1606	4.29545e+02	1.60600e+03	-1.01308e-02	4.25333e+02
1607	4.29815e+02	1.60700e+03	-1.03363e-02	4.25667e+02
1608	4.30118e+02	1.60800e+03	-1.05106e-02	4.26000e+02
1609	4.30406e+02	1.60900e+03	-1.06919e-02	4.26333e+02
1610	4.30674e+02	1.61000e+03	-1.08679e-02	4.26667e+02
1611	4.30965e+02	1.61100e+03	-1.10399e-02	4.27000e+02
1612	4.31248e+02	1.61200e+03	-1.11932e-02	4.27333e+02
1613	4.31539e+02	1.61300e+03	-1.13511e-02	4.27667e+02
1614	4.31894e+02	1.61400e+03	-1.15083e-02	4.28000e+02
1615	4.32206e+02	1.61500e+03	-1.16645e-02	4.28333e+02
1616	4.32511e+02	1.61600e+03	-1.18104e-02	4.28667e+02
1617	4.32839e+02	1.61700e+03	-1.19600e-02	4.29000e+02
1618	4.33159e+02	1.61800e+03	-1.21077e-02	4.29333e+02
1619	4.33433e+02	1.61900e+03	-1.22527e-02	4.29667e+02
1620	4.33716e+02	1.62000e+03	-1.23879e-02	4.30000e+02
1621	4.33984e+02	1.62100e+03	-1.25216e-02	4.30333e+02
1622	4.34286e+02	1.62200e+03	-1.26511e-02	4.30667e+02
1623	4.34579e+02	1.62300e+03	-1.27766e-02	4.31000e+02
1624	4.34886e+02	1.62400e+03	-1.28804e-02	4.31333e+02
1625	4.35202e+02	1.62500e+03	-1.29879e-02	4.31667e+02
1626	4.35507e+02	1.62600e+03	-1.30938e-02	4.32000e+02
1627	4.35829e+02	1.62700e+03	-1.31964e-02	4.32333e+02
1628	4.36137e+02	1.62800e+03	-1.32799e-02	4.32667e+02
1629	4.36455e+02	1.62900e+03	-1.33692e-02	4.33000e+02
1630	4.36775e+02	1.63000e+03	-1.34558e-02	4.33333e+02
1631	4.37084e+02	1.63100e+03	-1.35388e-02	4.33667e+02
1632	4.37391e+02	1.63200e+03	-1.36097e-02	4.34000e+02
1633	4.37678e+02	1.63300e+03	-1.36831e-02	4.34333e+02
1634	4.37984e+02	1.63400e+03	-1.37555e-02	4.34667e+02
1635	4.38288e+02	1.63500e+03	-1.38268e-02	4.35000e+02
1636	4.38597e+02	1.63600e+03	-1.38905e-02	4.35333e+02
1637	4.38908e+02	1.63700e+03	-1.39597e-02	4.35667e+02
1638	4.39220e+02	1.63800e+03	-1.40282e-02	4.36000e+02
1639	4.39524e+02	1.63900e+03	-1.40945e-02	4.36333e+02
1640	4.39830e+02	1.64000e+03	-1.41511e-02	4.36667e+02
1641	4.40143e+02	1.64100e+03	-1.42009e-02	4.37000e+02
1642	4.40469e+02	1.64200e+03	-1.42439e-02	4.37333e+02
1643	4.40771e+02	1.64300e+03	-1.42826e-02	4.37667e+02
1644	4.41074e+02	1.64400e+03	-1.42976e-02	4.38000e+02
1645	4.41379e+02	1.64500e+03	-1.43224e-02	4.38333e+02
1646	4.41682e+02	1.64600e+03	-1.43479e-02	4.38667e+02
1647	4.42003e+02	1.64700e+03	-1.43727e-02	4.39000e+02
1648	4.42310e+02	1.64800e+03	-1.43934e-02	4.39333e+02
1649	4.42627e+02	1.64900e+03	-1.44182e-02	4.39667e+02
1650	4.42935e+02	1.65000e+03	-1.44447e-02	4.40000e+02
1651	4.43253e+02	1.65100e+03	-1.44728e-02	4.40333e+02
1652	4.43574e+02	1.65200e+03	-1.45072e-02	4.40667e+02
1653	4.43885e+02	1.65300e+03	-1.45396e-02	4.41000e+02
1654	4.44199e+02	1.65400e+03	-1.45710e-02	4.41333e+02
1655	4.44521e+02	1.65500e+03	-1.46010e-02	4.41667e+02
1656	4.44825e+02	1.65600e+03	-1.46270e-02	4.42000e+02
1657	4.45150e+02	1.65700e+03	-1.46471e-02	4.42333e+02
1658	4.45470e+02	1.65800e+03	-1.46619e-02	4.42667e+02
1659	4.45785e+02	1.65900e+03	-1.46732e-02	4.43000e+02
1660	4.46109e+02	1.66000e+03	-1.46676e-02	4.43333e+02
1661	4.46432e+02	1.66100e+03	-1.46684e-02	4.43667e+02
1662	4.46747e+02	1.66200e+03	-1.46697e-02	4.44000e+02
1663	4.47067e+02	1.66300e+03	-1.46710e-02	4.44333e+02
1664	4.47381e+02	1.66400e+03	-1.46704e-02	4.44667e+02
1665	4.47711e+02	1.66500e+03	-1.46745e-02	4.45000e+02
1666	4.48034e+02	1.66600e+03	-1.46815e-02	4.45333e+02
1667	4.48362e+02	1.66700e+03	-1.46896e-02	4.45667e+02
1668	4.48692e+02	1.66800e+03	-1.47056e-02	4.46000e+02
1669	4.49019e+02	1.66900e+03	-1.47186e-02	4.46333e+02
1670	4.49344e+02	1.67000e+03	-1.47320e-02	4.46667e+02
1671	4.49667e+02	1.67100e+03	-1.47465e-02	4.47000e+02
1672	4.49988e+02	1.67200e+03	-1.47654e-02	4.47333e+02
1673	4.50311e+02	1.67300e+03	-1.47843e-02	4.47667e+02
1674	4.50638e+02	1.67400e+03	-1.48041e-02	4.48000e+02
1675	4.50965e+02	1.67500e+03	-1.48243e-02	4.48333e+02
1676	4.51286e+02	1.67600e+03	-1.48460e-02	4.48667e+02
1677	4.51606e+02	1.67700e+03	-1.48651e-02	4.49000e+02
1678	4.51928e+02	1.67800e+03	-1.48824e-02	4.49333e+02
1679	4.52250e+02	1.67900e+03	-1.48981e-02	4.49667e+02
1680	4.52574e+02	1.68000e+03	-1.49053e-02	4.50000e+02
1681	4.52904e+02	1.68100e+03	-1.49126e-02	4.50333e+02
1682	4.53196e+02	1.68200e+03	-1.49191e-02	4.50667e+02
1683	4.53477e+02	1.68300e+03	-1.49256e-02	4.51000e+02
1684	4.53752e+02	1.68400e+03	-1.49283e-02	4.51333e+02
1685	4.53996e+02	1.68500e+03	-1.49371e-02	4.51667e+02
1686	4.54264e+02	1.68600e+03	-1.49488e-02	4.52000e+02
1687	4.54544e+02	1.68700e+03	-1.49616e-02	4.52333e+02
1688	4.54822e+02	1.68800e+03	-1.49788e-02	4.52667e+02
1689	4.55117e+02	1.68900e+03	-1.49893e-02	4.53000e+02
1690	4.55416e+02	1.69000e+03	-1.49951e-02	4.53333e+02
1691	4.55723e+02	1.69100e+03	-1.49980e-02	4.53667e+02
1692	4.56036e+02	1.69200e+03	-1.49889e-02	4.54000e+02
1693	4.56350e+02	1.69300e+03	-1.49808e-02	4.54333e+02
1694	4.56661e+02	1.69400e+03	-1.49715e-02	4.54667e+02
1695	4.56977e+02	1.69500e+03	-1.49615e-02	4.55000e+02
1696	4.57300e+02	1.69600e+03	-1.49429e-02	4.55333e+02
1697	4.57622e+02	1.69700e+03	-1.49306e-02	4.55667e+02
1698	4.57946e+02	1.69800e+03	-1.49208e-02	4.56000e+02
1699	4.58267e+02	1.69900e+03	-1.49125e-02	4.56333e+02
1700	4.58586e+02	1.70000e+03	-1.49132e-02	4.56667e+02
1701	4.58909e+02	1.70100e+03	-1.49134e-02	4.57000e+02
1702	4.59235e+02	1.70200e+03	-1.49149e-02	4.57333e+02
1703	4.59560e+02	1.70300e+03	-1.49177e-02	4.57667e+02
1704	4.59877e+02	1.70400e+03	-1.49271e-02	4.58000e+02
1705	4.60207e+02	1.70500e+03	-1.49314e-02	4.58333e+02
1706	4.60524e+02	1.70600e+03	-1.49337e-02	4.58667e+02
1707	4.60850e+02	1.70700e+03	-1.49353e-02	4.59000e+02
1708	4.61172e+02	1.70800e+03	-1.49340e-02	4.59333e+02
1709	4.61493e+02	1.70900e+03	-1.49348e-02	4.59667e+02
1710	4.61824e+02	1.71000e+03	-1.49372e-02	4.60000e+02
1711	4.62138e+02	1.71100e+03	-1.49409e-02	4.60333e+02
1712	4.62459e+02	1.71200e+03	-1.49505e-02	4.60667e+02
1713	4.62781e+02	1.71300e+03	-1.49621e-02	4.61000e+02
1714	4.63117e+02	1.71400e+03	-1.49754e-02	4.61333e+02
1715	4.63436e+02	1.71500e+03	-1.49897e-02	4.61667e+02
1716	4.63761e+02	1.71600e+03	-1.50141e-02	4.62000e+02
1717	4.64076e+02	1.71700e+03	-1.50330e-02	4.62333e+02
1718	4.64413e+02	1.71800e+03	-1.50496e-02	4.62667e+02
1719	4.64736e+02	1.71900e+03	-1.50647e-02	4.63000e+02
1720	4.65059e+02	1.72000e+03	-1.50755e-02	4.63333e+02
1721	4.65382e+02	1.72100e+03	-1.50856e-02	4.63667e+02
1722	4.65713e+02	1.72200e+03	-1.50937e-02	4.64000e+02
1723	4.66042e+02	1.72300e+03	-1.51001e-02	4.64333e+02
1724	4.66358e+02	1.72400e+03	-1.50988e-02	4.64667e+02
1725	4.66680e+02	1.72500e+03	-1.51006e-02	4.65000e+02
1726	4.67013e+02	1.72600e+03	-1.51029e-02	4.65333e+02
1727	4.67345e+02	1.72700e+03	-1.51056e-02	4.65667e+02
1728	4.67665e+02	1.72800e+03	-1.51120e-02	4.66000e+02
1729	4.67979e+02	1.72900e+03	-1.51240e-02	4.66333e+02
1730	4.68318e+02	1.73000e+03	-1.51402e-02	4.66667e+02
1731	4.68642e+02	1.73100e+03	-1.51576e-02	4.67000e+02
1732	4.68959e+02	1.73200e+03	-1.51834e-02	4.67333e+02
1733	4.69271e+02	1.73300e+03	-1.52024e-02	4.67667e+02
1734	4.69606e+02	1.73400e+03	-1.52188e-02	4.68000e+02
1735	4.69944e+02	1.73500e+03	-1.52336e-02	4.68333e+02
1736	4.70263e+02	1.73600e+03	-1.52382e-02	4.68667e+02
1737	4.70581e+02	1.73700e+03	-1.52416e-02	4.69000e+02
1738	4.70903e+02	1.73800e+03	-1.52412e-02	4.69333e+02
1739	4.71226e+02	1.73900e+03	-1.52383e-02	4.69667e+02
1740	4.71553e+02	1.74000e+03	-1.52209e-02	4.70000e+02
1741	4.71877e+02	1.74100e+03	-1.52084e-02	4.70333e+02
1742	4.72197e+02	1.74200e+03	-1.51961e-02	4.70667e+02
1743	4.72529e+02	1.74300e+03	-1.51829e-02	4.71000e+02
1744	4.72847e+02	1.74400e+03	-1.51644e-02	4.71333e+02
1745	4.73174e+02	1.74500e+03	-1.51497e-02	4.71667e+02
1746	4.73491e+02	1.74600e+03	-1.51366e-02	4.72000e+02
1747	4.73820e+02	1.74700e+03	-1.51242e-02	4.72333e+02
1748	4.74138e+02	1.74800e+03	-1.51172e-02	4.72667e+02
1749	4.74459e+02	1.74900e+03	-1.51117e-02	4.73000e+02
1750	4.74784e+02	1.75000e+03	-1.51090e-02	4.73333e+02
1751	4.75104e+02	1.75100e+03	-1.51086e-02	4.73667e+02
1752	4.75431e+02	1.75200e+03	-1.51179e-02	4.74000e+02
1753	4.75763e+02	1.75300e+03	-1.51258e-02	4.74333e+02
1754	4.76076e+02	1.75400e+03	-1.51375e-02	4.74667e+02
1755	4.76410e+02	1.75500e+03	-1.51525e-02	4.75000e+02
1756	4.76727e+02	1.75600e+03	-1.51805e-02	4.75333e+02
1757	4.77063e+02	1.75700e+03	-1.52074e-02	4.75667e+02
1758	4.77380e+02	1.75800e+03	-1.52340e-02	4.76000e+02
1759	4.77713e+02	1.75900e+03	-1.52601e-02	4.76333e+02
1760	4.78031e+02	1.76000e+03	-1.52936e-02	4.76667e+02
1761	4.78357e+02	1.76100e+03	-1.53202e-02	4.77000e+02
1762	4.78684e+02	1.76200e+03	-1.53440e-02	4.77333e+02
1763	4.79011e+02	1.76300e+03	-1.53663e-02	4.77667e+02
1764	4.79342e+02	1.76400e+03	-1.53780e-02	4.78000e+02
1765	4.79663e+02	1.76500e+03	-1.53918e-02	4.78333e+02
1766	4.79995e+02	1.76600e+03	-1.54038e-02	4.78667e+02
1767	4.80322e+02	1.76700e+03	-1.54144e-02	4.79000e+02
1768	4.80648e+02	1.76800e+03	-1.54172e-02	4.79333e+02
1769	4.80979e+02	1.76900e+03	-1.54223e-02	4.79667e+02
1770	4.81308e+02	1.77000e+03	-1.54275e-02	4.80000e+02
1771	4.81639e+02	1.77100e+03	-1.54324e-02	4.80333e+02
1772	4.81956e+02	1.77200e+03	-1.54324e-02	4.80667e+02
1773	4.82286e+02	1.77300e+03	-1.54329e-02	4.81000e+02
1774	4.82616e+02	1.77400e+03	-1.54315e-02	4.81333e+02
1775	4.82954e+02	1.77500e+03	-1.54283e-02	4.81667e+02
1776	4.83282e+02	1.77600e+03	-1.54175e-02	4.82000e+02
1777	4.83606e+02	1.77700e+03	-1.54067e-02	4.82333e+02
1778	4.83929e+02	1.77800e+03	-1.53954e-02	4.82667e+02
1779	4.84263e+02	1.77900e+03	-1.53842e-02	4.83000e+02
1780	4.84588e+02	1.78000e+03	-1.53680e-02	4.83333e+02
1781	4.84923e+02	1.78100e+03	-1.53575e-02	4.83667e+02
1782	4.85255e+02	1.78200e+03	-1.53502e-02	4.84000e+02
1783	4.85575e+02	1.78300e+03	-1.53444e-02	4.84333e+02
1784	4.85905e+02	1.78400e+03	-1.53464e-02	4.84667e+02
1785	4.86241e+02	1.78500e+03	-1.53461e-02	4.85000e+02
1786	4.86561e+02	1.78600e+03	-1.53457e-02	4.85333e+02
1787	4.86877e+02	1.78700e+03	-1.53451e-02	4.85667e+02
1788	4.87213e+02	1.78800e+03	-1.53466e-02	4.86000e+02
1789	4.87534e+02	1.78900e+03	-1.53472e-02	4.86333e+02
1790	4.87866e+02	1.79000e+03	-1.53490e-02	4.86667e+02
1791	4.88196e+02	1.79100e+03	-1.53518e-02	4.87000e+02
1792	4.88519e+02	1.79200e+03	-1.53551e-02	4.87333e+02
1793	4.88849e+02	1.79300e+03	-1.53586e-02	4.87667e+02
1794	4.89180e+02	1.79400e+03	-1.53609e-02	4.88000e+02
1795	4.89505e+02	1.79500e+03	-1.53623e-02	4.88333e+02
1796	4.89834e+02	1.79600e+03	-1.53628e-02	4.88667e+02
1797	4.90159e+02	1.79700e+03	-1.53618e-02	4.89000e+02
1798	4.90478e+02	1.79800e+03	-1.53610e-02	4.89333e+02
1799	4.90818e+02	1.79900e+03	-1.53604e-02	4.89667e+02
1800	4.91133e+02	1.80000e+03	-1.53560e-02	4.90000e+02
1801	4.91457e+02	1.80100e+03	-1.53545e-02	4.90333e+02
1802	4.91792e+02	1.80200e+03	-1.53533e-02	4.90667e+02
1803	4.92113e+02	1.80300e+03	-1.53518e-02	4.91000e+02
1804	4.92444e+02	1.80400e+03	-1.53505e-02	4.91333e+02
1805	4.92770e+02	1.80500e+03	-1.53472e-02	4.91667e+02
1806	4.93103e+02	1.80600e+03	-1.53434e-02	4.92000e+02
1807	4.93432e+02	1.80700e+03	-1.53394e-02	4.92333e+02
1808	4.93764e+02	1.80800e+03	-1.53328e-02	4.92667e+02
1809	4.94088e+02	1.80900e+03	-1.53288e-02	4.93000e+02
1810	4.94417e+02	1.81000e+03	-1.53260e-02	4.93333e+02
1811	4.94744e+02	1.81100e+03	-1.53236e-02	4.93667e+02
1812	4.95069e+02	1.81200e+03	-1.53228e-02	4.94000e+02
1813	4.95395e+02	1.81300e+03	-1.53198e-02	4.94333e+02
1814	4.95730e+02	1.81400e+03	-1.53157e-02	4.94667e+02
1815	4.96058e+02	1.81500e+03	-1.53108e-02	4.95000e+02
1816	4.96387e+02	1.81600e+03	-1.53008e-02	4.95333e+02
1817	4.96719e+02	1.81700e+03	-1.52911e-02	4.95667e+02
1818	4.97033e+02	1.81800e+03	-1.52815e-02	4.96000e+02
1819	4.97371e+02	1.81900e+03	-1.52720e-02	4.96333e+02
1820	4.97692e+02	1.82000e+03	-1.52615e-02	4.96667e+02
1821	4.98020e+02	1.82100e+03	-1.52573e-02	4.97000e+02
1822	4.98343e+02	1.82200e+03	-1.52595e-02	4.97333e+02
1823	4.98674e+02	1.82300e+03	-1.52668e-02	4.97667e+02
1824	4.99003e+02	1.82400e+03	-1.52936e-02	4.98000e+02
1825	4.99341e+02	1.82500e+03	-1.53147e-02	4.98333e+02
1826	4.99668e+02	1.82600e+03	-1.53339e-02	4.98667e+02
1827	4.99998e+02	1.82700e+03	-1.53526e-02	4.99000e+02
1828	5.00330e+02	1.82800e+03	-1.53769e-02	4.99333e+02
1829	5.00648e+02	1.82900e+03	-1.53912e-02	4.99667e+02
1830	5.00985e+02	1.83000e+03	-1.54023e-02	5.00000e+02
1831	5.01314e+02	1.83100e+03	-1.54124e-02	5.00333e+02
1832	5.01645e+02	1.83200e+03	-1.54074e-02	5.00667e+02
1833	5.01981e+02	1.83300e+03	-1.54102e-02	5.01000e+02
1834	5.02310e+02	1.83400e+03	-1.54153e-02	5.01333e+02
1835	5.02641e+02	1.83500e+03	-1.54211e-02	5.01667e+02
1836	5.02975e+02	1.83600e+03	-1.54292e-02	5.02000e+02
1837	5.03303e+02	1.83700e+03	-1.54371e-02	5.02333e+02
1838	5.03642e+02	1.83800e+03	-1.54451e-02	5.02667e+02
1839	5.03967e+02	1.83900e+03	-1.54530e-02	5.03000e+02
1840	5.04296e+02	1.84000e+03	-1.54603e-02	5.03333e+02
1841	5.04626e+02	1.84100e+03	-1.54646e-02	5.03667e+02
1842	5.04947e+02	1.84200e+03	-1.54668e-02	5.04000e+02
1843	5.05284e+02	1.84300e+03	-1.54679e-02	5.04333e+02
1844	5.05609e+02	1.84400e+03	-1.54630e-02	5.04667e+02
1845	5.05938e+02	1.84500e+03	-1.54612e-02	5.05000e+02
1846	5.06270e+02	1.84600e+03	-1.54611e-02	5.05333e+02
1847	5.06596e+02	1.84700e+03	-1.54621e-02	5.05667e+02
1848	5.06937e+02	1.84800e+03	-1.54641e-02	5.06000e+02
1849	5.07261e+02	1.84900e+03	-1.54664e-02	5.06333e+02
1850	5.07595e+02	1.85000e+03	-1.54689e-02	5.06667e+02
1851	5.07922e+02	1.85100e+03	-1.54717e-02	5.07000e+02
1852	5.08251e+02	1.85200e+03	-1.54779e-02	5.07333e+02
1853	5.08581e+02	1.85300e+03	-1.54821e-02	5.07667e+02
1854	5.08910e+02	1.85400e+03	-1.54858e-02	5.08000e+02
1855	5.09233e+02	1.85500e+03	-1.54893e-02	5.08333e+02
1856	5.09559e+02	1.85600e+03	-1.54918e-02	5.08667e+02
1857	5.09895e+02	1.85700e+03	-1.54943e-02	5.09000e+02
1858	5.10224e+02	1.85800e+03	-1.54973e-02	5.09333e+02
1859	5.10545e+02	1.85900e+03	-1.55009e-02	5.09667e+02
1860	5.10873e+02	1.86000e+03	-1.55052e-02	5.10000e+02
1861	5.11209e+02	1.86100e+03	-1.55090e-02	5.10333e+02
1862	5.11544e+02	1.86200e+03	-1.55119e-02	5.10667e+02
1863	5.11878e+02	1.86300e+03	-1.55141e-02	5.11000e+02
1864	5.12192e+02	1.86400e+03	-1.55141e-02	5.11333e+02
1865	5.12541e+02	1.86500e+03	-1.55112e-02	5.11667e+02
1866	5.12870e+02	1.86600e+03	-1.55054e-02	5.12000e+02
1867	5.13193e+02	1.86700e+03	-1.54984e-02	5.12333e+02
1868	5.13523e+02	1.86800e+03	-1.54851e-02	5.12667e+02
1869	5.13860e+02	1.86900e+03	-1.54762e-02	5.13000e+02
1870	5.14180e+02	1.87000e+03	-1.54699e-02	5.13333e+02
1871	5.14503e+02	1.87100e+03	-1.54655e-02	5.13667e+02
1872	5.14837e+02	1.87200e+03	-1.54656e-02	5.14000e+02
1873	5.15168e+02	1.87300e+03	-1.54654e-02	5.14333e+02
1874	5.15493e+02	1.87400e+03	-1.54668e-02	5.14667e+02
1875	5.15818e+02	1.87500e+03	-1.54693e-02	5.15000e+02
1876	5.16148e+02	1.87600e+03	-1.54779e-02	5.15333e+02
1877	5.16480e+02	1.87700e+03	-1.54849e-02	5.15667e+02
1878	5.16813e+02	1.87800e+03	-1.54929e-02	5.16000e+02
1879	5.17139e+02	1.87900e+03	-1.55022e-02	5.16333e+02
1880	5.17463e+02	1.88000e+03	-1.55148e-02	5.16667e+02
1881	5.17798e+02	1.88100e+03	-1.55259e-02	5.17000e+02
1882	5.18119e+02	1.88200e+03	-1.55365e-02	5.17333e+02
1883	5.18449e+02	1.88300e+03	-1.55467e-02	5.17667e+02
1884	5.18778e+02	1.88400e+03	-1.55568e-02	5.18000e+02
1885	5.19101e+02	1.88500e+03	-1.55649e-02	5.18333e+02
1886	5.19442e+02	1.88600e+03	-1.55721e-02	5.18667e+02
1887	5.19767e+02	1.88700e+03	-1.55789e-02	5.19000e+02
1888	5.20083e+02	1.88800e+03	-1.55785e-02	5.19333e+02
1889	5.20416e+02	1.88900e+03	-1.55770e-02	5.19667e+02
1890	5.20741e+02	1.89000e+03	-1.55732e-02	5.20000e+02
1891	5.21078e+02	1.89100e+03	-1.55682e-02	5.20333e+02
1892	5.21400e+02	1.89200e+03	-1.55560e-02	5.20667e+02
1893	5.21731e+02	1.89300e+03	-1.55479e-02	5.21000e+02
1894	5.22052e+02	1.89400e+03	-1.55421e-02	5.21333e+02
1895	5.22375e+02	1.89500e+03	-1.55373e-02	5.21667e+02
1896	5.22708e+02	1.89600e+03	-1.55343e-02	5.22000e+02
1897	5.23043e+02	1.89700e+03	-1.55319e-02	5.22333e+02
1898	5.23372e+02	1.89800e+03	-1.55299e-02	5.22667e+02
1899	5.23704e+02	1.89900e+03	-1.55278e-02	5.23000e+02
1900	5.24030e+02	1.90000e+03	-1.55271e-02	5.23333e+02
1901	5.24357e+02	1.90100e+03	-1.55238e-02	5.23667e+02
1902	5.24681e+02	1.90200e+03	-1.55214e-02	5.24000e+02
1903	5.25005e+02	1.90300e+03	-1.55198e-02	5.24333e+02
1904	5.25342e+02	1.90400e+03	-1.55190e-02	5.24667e+02
1905	5.25664e+02	1.90500e+03	-1.55241e-02	5.25000e+02
1906	5.25995e+02	1.90600e+03	-1.55321e-02	5.25333e+02
1907	5.26333e+02	1.90700e+03	-1.55400e-02	5.25667e+02
1908	5.26667e+02	1.90800e+03	-1.55511e-02	5.26000e+02
1909	5.26987e+02	1.90900e+03	-1.55554e-02	5.26333e+02
1910	5.27316e+02	1.91000e+03	-1.55565e-02	5.26667e+02
1911	5.27646e+02	1.91100e+03	-1.55557e-02	5.27000e+02
1912	5.27989e+02	1.91200e+03	-1.55443e-02	5.27333e+02
1913	5.28310e+02	1.91300e+03	-1.55382e-02	5.27667e+02
1914	5.28634e+02	1.91400e+03	-1.55335e-02	5.28000e+02
1915	5.28975e+02	1.91500e+03	-1.55293e-02	5.28333e+02
1916	5.29316e+02	1.91600e+03	-1.55264e-02	5.28667e+02
1917	5.29644e+02	1.91700e+03	-1.55256e-02	5.29000e+02
1918	5.29968e+02	1.91800e+03	-1.55273e-02	5.29333e+02
1919	5.30303e+02	1.91900e+03	-1.55305e-02	5.29667e+02
1920	5.30634e+02	1.92000e+03	-1.55395e-02	5.30000e+02
1921	5.30965e+02	1.92100e+03	-1.55465e-02	5.30333e+02
1922	5.31291e+02	1.92200e+03	-1.55526e-02	5.30667e+02
1923	5.31639e+02	1.92300e+03	-1.55579e-02	5.31000e+02
1924	5.31963e+02	1.92400e+03	-1.55602e-02	5.31333e+02
1925	5.32290e+02	1.92500e+03	-1.55594e-02	5.31667e+02
1926	5.32624e+02	1.92600e+03	-1.55563e-02	5.32000e+02
1927	5.32951e+02	1.92700e+03	-1.55520e-02	5.32333e+02
1928	5.33289e+02	1.92800e+03	-1.55380e-02	5.32667e+02
1929	5.33623e+02	1.92900e+03	-1.55288e-02	5.33000e+02
1930	5.33949e+02	1.93000e+03	-1.55214e-02	5.33333e+02
1931	5.34282e+02	1.93100e+03	-1.55149e-02	5.33667e+02
1932	5.34606e+02	1.93200e+03	-1.55105e-02	5.34000e+02
1933	5.34938e+02	1.93300e+03	-1.55078e-02	5.34333e+02
1934	5.35271e+02	1.93400e+03	-1.55065e-02	5.34667e+02
1935	5.35591e+02	1.93500e+03	-1.55057e-02	5.35000e+02
1936	5.35926e+02	1.93600e+03	-1.55087e-02	5.35333e+02
1937	5.36264e+02	1.93700e+03	-1.55078e-02	5.35667e+02
1938	5.36592e+02	1.93800e+03	-1.55056e-02	5.36000e+02
1939	5.36926e+02	1.93900e+03	-1.55028e-02	5.36333e+02
1940	5.37267e+02	1.94000e+03	-1.54960e-02	5.36667e+02
1941	5.37596e+02	1.94100e+03	-1.54907e-02	5.37000e+02
1942	5.37933e+02	1.94200e+03	-1.54858e-02	5.37333e+02
1943	5.38272e+02	1.94300e+03	-1.54810e-02	5.37667e+02
1944	5.38602e+02	1.94400e+03	-1.54776e-02	5.38000e+02
1945	5.38928e+02	1.94500e+03	-1.54764e-02	5.38333e+02
1946	5.39271e+02	1.94600e+03	-1.54776e-02	5.38667e+02
1947	5.39602e+02	1.94700e+03	-1.54804e-02	5.39000e+02
1948	5.39936e+02	1.94800e+03	-1.54892e-02	5.39333e+02
1949	5.40274e+02	1.94900e+03	-1.54952e-02	5.39667e+02
1950	5.40610e+02	1.95000e+03	-1.55003e-02	5.40000e+02
1951	5.40946e+02	1.95100e+03	-1.55049e-02	5.40333e+02
1952	5.41289e+02	1.95200e+03	-1.55094e-02	5.40667e+02
1953	5.41621e+02	1.95300e+03	-1.55131e-02	5.41000e+02
1954	5.41962e+02	1.95400e+03	-1.55162e-02	5.41333e+02
1955	5.42298e+02	1.95500e+03	-1.55185e-02	5.41667e+02
1956	5.42643e+02	1.95600e+03	-1.55162e-02	5.42000e+02
1957	5.42978e+02	1.95700e+03	-1.55147e-02	5.42333e+02
1958	5.43322e+02	1.95800e+03	-1.55128e-02	5.42667e+02
1959	5.43662e+02	1.95900e+03	-1.55106e-02	5.43000e+02
1960	5.44003e+02	1.96000e+03	-1.55050e-02	5.43333e+02
1961	5.44340e+02	1.96100e+03	-1.55015e-02	5.43667e+02
1962	5.44677e+02	1.96200e+03	-1.54992e-02	5.44000e+02
1963	5.45020e+02	1.96300e+03	-1.54972e-02	5.44333e+02
1964	5.45371e+02	1.96400e+03	-1.54964e-02	5.44667e+02
1965	5.45708e+02	1.96500e+03	-1.54961e-02	5.45000e+02
1966	5.46049e+02	1.96600e+03	-1.54968e-02	5.45333e+02
1967	5.46390e+02	1.96700e+03	-1.54984e-02	5.45667e+02
1968	5.46733e+02	1.96800e+03	-1.55048e-02	5.46000e+02
1969	5.47068e+02	1.96900e+03	-1.55113e-02	5.46333e+02
1970	5.47423e+02	1.97000e+03	-1.55188e-02	5.46667e+02
1971	5.47775e+02	1.97100e+03	-1.55267e-02	5.47000e+02
1972	5.48122e+02	1.97200e+03	-1.55362e-02	5.47333e+02
1973	5.48468e+02	1.97300e+03	-1.55425e-02	5.47667e+02
1974	5.48826e+02	1.97400e+03	-1.55474e-02	5.48000e+02
1975	5.49169e+02	1.97500e+03	-1.55516e-02	5.48333e+02
1976	5.49522e+02	1.97600e+03	-1.55500e-02	5.48667e+02
1977	5.49879e+02	1.97700e+03	-1.55502e-02	5.49000e+02
1978	5.50230e+02	1.97800e+03	-1.55501e-02	5.49333e+02
1979	5.50578e+02	1.97900e+03	-1.55494e-02	5.49667e+02
1980	5.50932e+02	1.98000e+03	-1.55460e-02	5.50000e+02
1981	5.51281e+02	1.98100e+03	-1.55434e-02	5.50333e+02
1982	5.51627e+02	1.98200e+03	-1.55411e-02	5.50667e+02
1983	5.51969e+02	1.98300e+03	-1.55390e-02	5.51000e+02
1984	5.52311e+02	1.98400e+03	-1.55386e-02	5.51333e+02
1985	5.52651e+02	1.98500e+03	-1.55403e-02	5.51667e+02
1986	5.52993e+02	1.98600e+03	-1.55455e-02	5.52000e+02
1987	5.53330e+02	1.98700e+03	-1.55532e-02	5.52333e+02
1988	5.53662e+02	1.98800e+03	-1.55704e-02	5.52667e+02
1989	5.54010e+02	1.98900e+03	-1.55865e-02	5.53000e+02
1990	5.54336e+02	1.99000e+03	-1.56040e-02	5.53333e+02
1991	5.54681e+02	1.99100e+03	-1.56230e-02	5.53667e+02
1992	5.55021e+02	1.99200e+03	-1.56484e-02	5.54000e+02
1993	5.55365e+02	1.99300e+03	-1.56676e-02	5.54333e+02
1994	5.55708e+02	1.99400e+03	-1.56835e-02	5.54667e+02
1995	5.56049e+02	1.99500e+03	-1.56973e-02	5.55000e+02
1996	5.56388e+02	1.99600e+03	-1.57009e-02	5.55333e+02
1997	5.56734e+02	1.99700e+03	-1.57045e-02	5.55667e+02
1998	5.57083e+02	1.99800e+03	-1.57066e-02	5.56000e+02
1999	5.57436e+02	1.99900e+03	-1.57073e-02	5.56333e+02
2000	5.57776e+02	2.00000e+03	-1.56936e-02	5.56667e+02
2001	5.58127e+02	2.00100e+03	-1.56830e-02	5.57000e+02
2002	5.58468e+02	2.00200e+03	-1.56718e-02	5.57333e+02
2003	5.58813e+02	2.00300e+03	-1.56602e-02	5.57667e+02
2004	5.59160e+02	2.00400e+03	-1.56444e-02	5.58000e+02
2005	5.59497e+02	2.00500e+03	-1.56337e-02	5.58333e+02
2006	5.59819e+02	2.00600e+03	-1.56255e-02	5.58667e+02
2007	5.60147e+02	2.00700e+03	-1.56184e-02	5.59000e+02
2008	5.60482e+02	2.00800e+03	-1.56171e-02	5.59333e+02
2009	5.60814e+02	2.00900e+03	-1.56133e-02	5.59667e+02
2010	5.61139e+02	2.01000e+03	-1.56089e-02	5.60000e+02
2011	5.61462e+02	2.01100e+03	-1.56049e-02	5.60333e+02
2012	5.61802e+02	2.01200e+03	-1.56041e-02	5.60667e+02
2013	5.62128e+02	2.01300e+03	-1.56035e-02	5.61000e+02
2014	5.62457e+02	2.01400e+03	-1.56036e-02	5.61333e+02
2015	5.62788e+02	2.01500e+03	-1.56039e-02	5.61667e+02
2016	5.63124e+02	2.01600e+03	-1.56046e-02	5.62000e+02
2017	5.63456e+02	2.01700e+03	-1.56035e-02	5.62333e+02
2018	5.63791e+02	2.01800e+03	-1.56015e-02	5.62667e+02
2019	5.64121e+02	2.01900e+03	-1.55989e-02	5.63000e+02
2020	5.64453e+02	2.02000e+03	-1.55903e-02	5.63333e+02
2021	5.64790e+02	2.02100e+03	-1.55816e-02	5.63667e+02
2022	5.65126e+02	2.02200e+03	-1.55716e-02	5.64000e+02
2023	5.65462e+02	2.02300e+03	-1.55604e-02	5.64333e+02
2024	5.65796e+02	2.02400e+03	-1.55426e-02	5.64667e+02
2025	5.66135e+02	2.02500e+03	-1.55288e-02	5.65000e+02
2026	5.66472e+02	2.02600e+03	-1.55170e-02	5.65333e+02
2027	5.66807e+02	2.02700e+03	-1.55060e-02	5.65667e+02
2028	5.67152e+02	2.02800e+03	-1.54977e-02	5.66000e+02
2029	5.67491e+02	2.02900e+03	-1.54900e-02	5.66333e+02
2030	5.67821e+02	2.03000e+03	-1.54825e-02	5.66667e+02
2031	5.68173e+02	2.03100e+03	-1.54749e-02	5.67000e+02
2032	5.68519e+02	2.03200e+03	-1.54714e-02	5.67333e+02
2033	5.68856e+02	2.03300e+03	-1.54665e-02	5.67667e+02
2034	5.69195e+02	2.03400e+03	-1.54624e-02	5.68000e+02
2035	5.69536e+02	2.03500e+03	-1.54590e-02	5.68333e+02
2036	5.69887e+02	2.03600e+03	-1.54573e-02	5.68667e+02
2037	5.70236e+02	2.03700e+03	-1.54568e-02	5.69000e+02
2038	5.70580e+02	2.03800e+03	-1.54571e-02	5.69333e+02
2039	5.70923e+02	2.03900e+03	-1.54576e-02	5.69667e+02
2040	5.71273e+02	2.04000e+03	-1.54609e-02	5.70000e+02
2041	5.71606e+02	2.04100e+03	-1.54616e-02	5.70333e+02
2042	5.71944e+02	2.04200e+03	-1.54624e-02	5.70667e+02
2043	5.72288e+02	2.04300e+03	-1.54640e-02	5.71000e+02
2044	5.72628e+02	2.04400e+03	-1.54665e-02	5.71333e+02
2045	5.72966e+02	2.04500e+03	-1.54740e-02	5.71667e+02
2046	5.73313e+02	2.04600e+03	-1.54855e-02	5.72000e+02
2047	5.73670e+02	2.04700e+03	-1.54985e-02	5.72333e+02
2048	5.74013e+02	2.04800e+03	-1.55207e-02	5.72667e+02
2049	5.74369e+02	2.04900e+03	-1.55374e-02	5.73000e+02
2050	5.74701e+02	2.05000e+03	-1.55519e-02	5.73333e+02
2051	5.75051e+02	2.05100e+03	-1.55661e-02	5.73667e+02
2052	5.75399e+02	2.05200e+03	-1.55784e-02	5.74000e+02
2053	5.75733e+02	2.05300e+03	-1.55890e-02	5.74333e+02
2054	5.76077e+02	2.05400e+03	-1.55981e-02	5.74667e+02
2055	5.76428e+02	2.05500e+03	-1.56063e-02	5.75000e+02
2056	5.76772e+02	2.05600e+03	-1.56076e-02	5.75333e+02
2057	5.77116e+02	2.05700e+03	-1.56103e-02	5.75667e+02
2058	5.77446e+02	2.05800e+03	-1.56119e-02	5.76000e+02
2059	5.77787e+02	2.05900e+03	-1.56125e-02	5.76333e+02
2060	5.78123e+02	2.06000e+03	-1.56081e-02	5.76667e+02
2061	5.78450e+02	2.06100e+03	-1.56052e-02	5.77000e+02
2062	5.78780e+02	2.06200e+03	-1.56038e-02	5.77333e+02
2063	5.79124e+02	2.06300e+03	-1.56043e-02	5.77667e+02
2064	5.79468e+02	2.06400e+03	-1.56072e-02	5.78000e+02
2065	5.79805e+02	2.06500e+03	-1.56108e-02	5.78333e+02
2066	5.80145e+02	2.06600e+03	-1.56139e-02	5.78667e+02
2067	5.80474e+02	2.06700e+03	-1.56160e-02	5.79000e+02
2068	5.80800e+02	2.06800e+03	-1.56216e-02	5.79333e+02
2069	5.81129e+02	2.06900e+03	-1.56239e-02	5.79667e+02
2070	5.81458e+02	2.07000e+03	-1.56257e-02	5.80000e+02
2071	5.81788e+02	2.07100e+03	-1.56275e-02	5.80333e+02
2072	5.82133e+02	2.07200e+03	-1.56231e-02	5.80667e+02
2073	5.82464e+02	2.07300e+03	-1.56198e-02	5.81000e+02
2074	5.82794e+02	2.07400e+03	-1.56149e-02	5.81333e+02
2075	5.83129e+02	2.07500e+03	-1.56087e-02	5.81667e+02
2076	5.83471e+02	2.07600e+03	-1.55989e-02	5.82000e+02
2077	5.83810e+02	2.07700e+03	-1.55892e-02	5.82333e+02
2078	5.84150e+02	2.07800e+03	-1.55801e-02	5.82667e+02
2079	5.84493e+02	2.07900e+03	-1.55726e-02	5.83000e+02
2080	5.84823e+02	2.08000e+03	-1.55673e-02	5.83333e+02
2081	5.85161e+02	2.08100e+03	-1.55658e-02	5.83667e+02
2082	5.85489e+02	2.08200e+03	-1.55649e-02	5.84000e+02
2083	5.85812e+02	2.08300e+03	-1.55638e-02	5.84333e+02
2084	5.86155e+02	2.08400e+03	-1.55710e-02	5.84667e+02
2085	5.86494e+02	2.08500e+03	-1.55717e-02	5.85000e+02
2086	5.86810e+02	2.08600e+03	-1.55695e-02	5.85333e+02
2087	5.87133e+02	2.08700e+03	-1.55664e-02	5.85667e+02
2088	5.87462e+02	2.08800e+03	-1.55580e-02	5.86000e+02
2089	5.87787e+02	2.08900e+03	-1.55520e-02	5.86333e+02
2090	5.88110e+02	2.09000e+03	-1.55468e-02	5.86667e+02
2091	5.88434e+02	2.09100e+03	-1.55430e-02	5.87000e+02
2092	5.88766e+02	2.09200e+03	-1.55397e-02	5.87333e+02
2093	5.89095e+02	2.09300e+03	-1.55347e-02	5.87667e+02
2094	5.89430e+02	2.09400e+03	-1.55282e-02	5.88000e+02
2095	5.89760e+02	2.09500e+03	-1.55209e-02	5.88333e+02
2096	5.90093e+02	2.09600e+03	-1.55129e-02	5.88667e+02
2097	5.90430e+02	2.09700e+03	-1.55051e-02	5.89000e+02
2098	5.90754e+02	2.09800e+03	-1.54996e-02	5.89333e+02
2099	5.91085e+02	2.09900e+03	-1.54963e-02	5.89667e+02
2100	5.91413e+02	2.10000e+03	-1.55008e-02	5.90000e+02
2101	5.91752e+02	2.10100e+03	-1.55098e-02	5.90333e+02
2102	5.92083e+02	2.10200e+03	-1.55214e-02	5.90667e+02
2103	5.92410e+02	2.10300e+03	-1.55340e-02	5.91000e+02
2104	5.92740e+02	2.10400e+03	-1.55590e-02	5.91333e+02
2105	5.93070e+02	2.10500e+03	-1.55748e-02	5.91667e+02
2106	5.93396e+02	2.10600e+03	-1.55895e-02	5.92000e+02
2107	5.93726e+02	2.10700e+03	-1.56052e-02	5.92333e+02
2108	5.94051e+02	2.10800e+03	-1.56172e-02	5.92667e+02
2109	5.94388e+02	2.10900e+03	-1.56331e-02	5.93000e+02
2110	5.94714e+02	2.11000e+03	-1.56500e-02	5.93333e+02
2111	5.95038e+02	2.11100e+03	-1.56668e-02	5.93667e+02
2112	5.95364e+02	2.11200e+03	-1.56873e-02	5.94000e+02
2113	5.95696e+02	2.11300e+03	-1.57045e-02	5.94333e+02
2114	5.96018e+02	2.11400e+03	-1.57185e-02	5.94667e+02
2115	5.96343e+02	2.11500e+03	-1.57295e-02	5.95000e+02
2116	5.96679e+02	2.11600e+03	-1.57298e-02	5.95333e+02
2117	5.97013e+02	2.11700e+03	-1.57287e-02	5.95667e+02
2118	5.97345e+02	2.11800e+03	-1.57242e-02	5.96000e+02
2119	5.97670e+02	2.11900e+03	-1.57177e-02	5.96333e+02
2120	5.98008e+02	2.12000e+03	-1.56970e-02	5.96667e+02
2121	5.98343e+02	2.12100e+03	-1.56822e-02	5.97000e+02
2122	5.98669e+02	2.12200e+03	-1.56672e-02	5.97333e+02
2123	5.98994e+02	2.12300e+03	-1.56510e-02	5.97667e+02
2124	5.99325e+02	2.12400e+03	-1.56312e-02	5.98000e+02
2125	5.99654e+02	2.12500e+03	-1.56116e-02	5.98333e+02
2126	5.99988e+02	2.12600e+03	-1.55924e-02	5.98667e+02
2127	6.00331e+02	2.12700e+03	-1.55745e-02	5.99000e+02
2128	6.00665e+02	2.12800e+03	-1.55623e-02	5.99333e+02
2129	6.01000e+02	2.12900e+03	-1.55567e-02	5.99667e+02
2130	6.01339e+02	2.13000e+03	-1.55560e-02	6.00000e+02
2131	6.01676e+02	2.13100e+03	-1.55575e-02	6.00333e+02
2132	6.02008e+02	2.13200e+03	-1.55742e-02	6.00667e+02
2133	6.02341e+02	2.13300e+03	-1.55805e-02	6.01000e+02
2134	6.02682e+02	2.13400e+03	-1.55821e-02	6.01333e+02
2135	6.03011e+02	2.13500e+03	-1.55815e-02	6.01667e+02
2136	6.03348e+02	2.13600e+03	-1.55748e-02	6.02000e+02
2137	6.03677e+02	2.13700e+03	-1.55694e-02	6.02333e+02
2138	6.04007e+02	2.13800e+03	-1.55653e-02	6.02667e+02
2139	6.04335e+02	2.13900e+03	-1.55632e-02	6.03000e+02
2140	6.04653e+02	2.14000e+03	-1.55630e-02	6.03333e+02
2141	6.04987e+02	2.14100e+03	-1.55665e-02	6.03667e+02
2142	6.05317e+02	2.14200e+03	-1.55699e-02	6.04000e+02
2143	6.05641e+02	2.14300e+03	-1.55725e-02	6.04333e+02
2144	6.05959e+02	2.14400e+03	-1.55836e-02	6.04667e+02
2145	6.06292e+02	2.14500e+03	-1.55877e-02	6.05000e+02
2146	6.06621e+02	2.14600e+03	-1.55902e-02	6.05333e+02
2147	6.06949e+02	2.14700e+03	-1.55930e-02	6.05667e+02
2148	6.07279e+02	2.14800e+03	-1.55909e-02	6.06000e+02
2149	6.07606e+02	2.14900e+03	-1.55919e-02	6.06333e+02
2150	6.07922e+02	2.15000e+03	-1.55937e-02	6.06667e+02
2151	6.08244e+02	2.15100e+03	-1.55964e-02	6.07000e+02
2152	6.08579e+02	2.15200e+03	-1.56047e-02	6.07333e+02
2153	6.08920e+02	2.15300e+03	-1.56132e-02	6.07667e+02
2154	6.09247e+02	2.15400e+03	-1.56223e-02	6.08000e+02
2155	6.09570e+02	2.15500e+03	-1.56311e-02	6.08333e+02
2156	6.09901e+02	2.15600e+03	-1.56379e-02	6.08667e+02
2157	6.10236e+02	2.15700e+03	-1.56386e-02	6.09000e+02
2158	6.10566e+02	2.15800e+03	-1.56351e-02	6.09333e+02
2159	6.10885e+02	2.15900e+03	-1.56293e-02	6.09667e+02
2160	6.11217e+02	2.16000e+03	-1.56155e-02	6.10000e+02
2161	6.11553e+02	2.16100e+03	-1.56099e-02	6.10333e+02
2162	6.11884e+02	2.16200e+03	-1.56056e-02	6.10667e+02
2163	6.12218e+02	2.16300e+03	-1.56009e-02	6.11000e+02
2164	6.12541e+02	2.16400e+03	-1.55971e-02	6.11333e+02
2165	6.12878e+02	2.16500e+03	-1.55877e-02	6.11667e+02
2166	6.13206e+02	2.16600e+03	-1.55739e-02	6.12000e+02
2167	6.13542e+02	2.16700e+03	-1.55575e-02	6.12333e+02
2168	6.13878e+02	2.16800e+03	-1.55309e-02	6.12667e+02
2169	6.14216e+02	2.16900e+03	-1.55089e-02	6.13000e+02
2170	6.14550e+02	2.17000e+03	-1.54879e-02	6.13333e+02
2171	6.14875e+02	2.17100e+03	-1.54674e-02	6.13667e+02
2172	6.15211e+02	2.17200e+03	-1.54481e-02	6.14000e+02
2173	6.15548e+02	2.17300e+03	-1.54322e-02	6.14333e+02
2174	6.15872e+02	2.17400e+03	-1.54181e-02	6.14667e+02
2175	6.16207e+02	2.17500e+03	-1.54049e-02	6.15000e+02
2176	6.16540e+02	2.17600e+03	-1.54006e-02	6.15333e+02
2177	6.16877e+02	2.17700e+03	-1.53966e-02	6.15667e+02
2178	6.17215e+02	2.17800e+03	-1.53974e-02	6.16000e+02
2179	6.17542e+02	2.17900e+03	-1.54015e-02	6.16333e+02
2180	6.17877e+02	2.18000e+03	-1.54178e-02	6.16667e+02
2181	6.18203e+02	2.18100e+03	-1.54346e-02	6.17000e+02
2182	6.18545e+02	2.18200e+03	-1.54540e-02	6.17333e+02
2183	6.18872e+02	2.18300e+03	-1.54745e-02	6.17667e+02
2184	6.19213e+02	2.18400e+03	-1.55071e-02	6.18000e+02
2185	6.19538e+02	2.18500e+03	-1.55306e-02	6.18333e+02
2186	6.19868e+02	2.18600e+03	-1.55506e-02	6.18667e+02
2187	6.20202e+02	2.18700e+03	-1.55695e-02	6.19000e+02
2188	6.20534e+02	2.18800e+03	-1.55815e-02	6.19333e+02
2189	6.20859e+02	2.18900e+03	-1.55936e-02	6.19667e+02
2190	6.21199e+02	2.19000e+03	-1.56024e-02	6.20000e+02
2191	6.21531e+02	2.19100e+03	-1.56083e-02	6.20333e+02
2192	6.21860e+02	2.19200e+03	-1.56011e-02	6.20667e+02
2193	6.22193e+02	2.19300e+03	-1.55949e-02	6.21000e+02
2194	6.22512e+02	2.19400e+03	-1.55872e-02	6.21333e+02
2195	6.22854e+02	2.19500e+03	-1.55783e-02	6.21667e+02
2196	6.23193e+02	2.19600e+03	-1.55619e-02	6.22000e+02
2197	6.23526e+02	2.19700e+03	-1.55539e-02	6.22333e+02
2198	6.23865e+02	2.19800e+03	-1.55486e-02	6.22667e+02
2199	6.24199e+02	2.19900e+03	-1.55431e-02	6.23000e+02
2200	6.24530e+02	2.20000e+03	-1.55389e-02	6.23333e+02
2201	6.24864e+02	2.20100e+03	-1.55299e-02	6.23667e+02
2202	6.25198e+02	2.20200e+03	-1.55208e-02	6.24000e+02
2203	6.25532e+02	2.20300e+03	-1.55119e-02	6.24333e+02
2204	6.25862e+02	2.20400e+03	-1.55056e-02	6.24667e+02
2205	6.26193e+02	2.20500e+03	-1.55104e-02	6.25000e+02
2206	6.26522e+02	2.20600e+03	-1.55217e-02	6.25333e+02
2207	6.26857e+02	2.20700e+03	-1.55364e-02	6.25667e+02
2208	6.27192e+02	2.20800e+03	-1.55724e-02	6.26000e+02
2209	6.27527e+02	2.20900e+03	-1.55966e-02	6.26333e+02
2210	6.27860e+02	2.21000e+03	-1.56172e-02	6.26667e+02
2211	6.28187e+02	2.21100e+03	-1.56366e-02	6.27000e+02
2212	6.28533e+02	2.21200e+03	-1.56486e-02	6.27333e+02
2213	6.28863e+02	2.21300e+03	-1.56561e-02	6.27667e+02
2214	6.29196e+02	2.21400e+03	-1.56613e-02	6.28000e+02
2215	6.29530e+02	2.21500e+03	-1.56658e-02	6.28333e+02
2216	6.29859e+02	2.21600e+03	-1.56574e-02	6.28667e+02
2217	6.30198e+02	2.21700e+03	-1.56546e-02	6.29000e+02
2218	6.30528e+02	2.21800e+03	-1.56503e-02	6.29333e+02
2219	6.30841e+02	2.21900e+03	-1.56449e-02	6.29667e+02
2220	6.31188e+02	2.22000e+03	-1.56397e-02	6.30000e+02
2221	6.31528e+02	2.22100e+03	-1.56341e-02	6.30333e+02
2222	6.31853e+02	2.22200e+03	-1.56299e-02	6.30667e+02
2223	6.32186e+02	2.22300e+03	-1.56270e-02	6.31000e+02
