Repository: FireDynamics/FireSciPy

Experimental data from TGA experiments.
Sample material is powdered black cast poly methyl methacrylate (PMMA).
The experiments were conducted with a Mettler Toledo TGA/DSC 3+.
Various constant heating rate were used to conduct the TGA experimensts.
The full data with different sample masses and sample configurations
can be found here:
Armbrust, F., Zehfuß, J., Riese, O., 2025. Thermogravimetric And Microscale Calorimeter Data on Cast PMMA.
https://doi.org/10.24355/dbbs.084-202504170956-0

The data set was used for the following manuscript:
Armbrust, F., Hehnen, T., Zehfuß, J., Riese, O., Arnold, L., 2025.

File: docs/tutorials/pyrolysis/data/tga_dynamic_n2_dyn5_powder_1mg_r1.txt (part 2 of 9)
index	ts	t	weight	tr
[#]	[°C]	[s]	[mg]	[°C]
1836	1.93206e+02	1.83600e+03	9.99961e-01	1.93000e+02
1837	1.93296e+02	1.83700e+03	9.99947e-01	1.93083e+02
1838	1.93379e+02	1.83800e+03	9.99933e-01	1.93167e+02
1839	1.93460e+02	1.83900e+03	9.99919e-01	1.93250e+02
1840	1.93545e+02	1.84000e+03	9.99900e-01	1.93333e+02
1841	1.93616e+02	1.84100e+03	9.99880e-01	1.93417e+02
1842	1.93712e+02	1.84200e+03	9.99859e-01	1.93500e+02
1843	1.93794e+02	1.84300e+03	9.99837e-01	1.93583e+02
1844	1.93869e+02	1.84400e+03	9.99813e-01	1.93667e+02
1845	1.93961e+02	1.84500e+03	9.99794e-01	1.93750e+02
1846	1.94052e+02	1.84600e+03	9.99780e-01	1.93833e+02
1847	1.94133e+02	1.84700e+03	9.99769e-01	1.93917e+02
1848	1.94212e+02	1.84800e+03	9.99771e-01	1.94000e+02
1849	1.94293e+02	1.84900e+03	9.99767e-01	1.94083e+02
1850	1.94386e+02	1.85000e+03	9.99762e-01	1.94167e+02
1851	1.94473e+02	1.85100e+03	9.99755e-01	1.94250e+02
1852	1.94543e+02	1.85200e+03	9.99750e-01	1.94333e+02
1853	1.94624e+02	1.85300e+03	9.99738e-01	1.94417e+02
1854	1.94718e+02	1.85400e+03	9.99724e-01	1.94500e+02
1855	1.94808e+02	1.85500e+03	9.99708e-01	1.94583e+02
1856	1.94884e+02	1.85600e+03	9.99677e-01	1.94667e+02
1857	1.94967e+02	1.85700e+03	9.99651e-01	1.94750e+02
1858	1.95044e+02	1.85800e+03	9.99625e-01	1.94833e+02
1859	1.95128e+02	1.85900e+03	9.99596e-01	1.94917e+02
1860	1.95216e+02	1.86000e+03	9.99562e-01	1.95000e+02
1861	1.95307e+02	1.86100e+03	9.99531e-01	1.95083e+02
1862	1.95387e+02	1.86200e+03	9.99500e-01	1.95167e+02
1863	1.95474e+02	1.86300e+03	9.99469e-01	1.95250e+02
1864	1.95553e+02	1.86400e+03	9.99441e-01	1.95333e+02
1865	1.95635e+02	1.86500e+03	9.99415e-01	1.95417e+02
1866	1.95718e+02	1.86600e+03	9.99391e-01	1.95500e+02
1867	1.95799e+02	1.86700e+03	9.99367e-01	1.95583e+02
1868	1.95884e+02	1.86800e+03	9.99348e-01	1.95667e+02
1869	1.95972e+02	1.86900e+03	9.99323e-01	1.95750e+02
1870	1.96056e+02	1.87000e+03	9.99296e-01	1.95833e+02
1871	1.96134e+02	1.87100e+03	9.99268e-01	1.95917e+02
1872	1.96222e+02	1.87200e+03	9.99233e-01	1.96000e+02
1873	1.96306e+02	1.87300e+03	9.99201e-01	1.96083e+02
1874	1.96397e+02	1.87400e+03	9.99169e-01	1.96167e+02
1875	1.96483e+02	1.87500e+03	9.99136e-01	1.96250e+02
1876	1.96562e+02	1.87600e+03	9.99103e-01	1.96333e+02
1877	1.96643e+02	1.87700e+03	9.99072e-01	1.96417e+02
1878	1.96731e+02	1.87800e+03	9.99041e-01	1.96500e+02
1879	1.96804e+02	1.87900e+03	9.99011e-01	1.96583e+02
1880	1.96890e+02	1.88000e+03	9.98977e-01	1.96667e+02
1881	1.96977e+02	1.88100e+03	9.98941e-01	1.96750e+02
1882	1.97062e+02	1.88200e+03	9.98904e-01	1.96833e+02
1883	1.97140e+02	1.88300e+03	9.98867e-01	1.96917e+02
1884	1.97235e+02	1.88400e+03	9.98824e-01	1.97000e+02
1885	1.97312e+02	1.88500e+03	9.98788e-01	1.97083e+02
1886	1.97397e+02	1.88600e+03	9.98756e-01	1.97167e+02
1887	1.97472e+02	1.88700e+03	9.98725e-01	1.97250e+02
1888	1.97552e+02	1.88800e+03	9.98705e-01	1.97333e+02
1889	1.97650e+02	1.88900e+03	9.98684e-01	1.97417e+02
1890	1.97728e+02	1.89000e+03	9.98665e-01	1.97500e+02
1891	1.97802e+02	1.89100e+03	9.98649e-01	1.97583e+02
1892	1.97888e+02	1.89200e+03	9.98646e-01	1.97667e+02
1893	1.97977e+02	1.89300e+03	9.98642e-01	1.97750e+02
1894	1.98065e+02	1.89400e+03	9.98637e-01	1.97833e+02
1895	1.98145e+02	1.89500e+03	9.98633e-01	1.97917e+02
1896	1.98238e+02	1.89600e+03	9.98630e-01	1.98000e+02
1897	1.98316e+02	1.89700e+03	9.98619e-01	1.98083e+02
1898	1.98403e+02	1.89800e+03	9.98605e-01	1.98167e+02
1899	1.98495e+02	1.89900e+03	9.98589e-01	1.98250e+02
1900	1.98565e+02	1.90000e+03	9.98560e-01	1.98333e+02
1901	1.98640e+02	1.90100e+03	9.98539e-01	1.98417e+02
1902	1.98723e+02	1.90200e+03	9.98520e-01	1.98500e+02
1903	1.98807e+02	1.90300e+03	9.98503e-01	1.98583e+02
1904	1.98899e+02	1.90400e+03	9.98495e-01	1.98667e+02
1905	1.98977e+02	1.90500e+03	9.98492e-01	1.98750e+02
1906	1.99065e+02	1.90600e+03	9.98492e-01	1.98833e+02
1907	1.99154e+02	1.90700e+03	9.98492e-01	1.98917e+02
1908	1.99221e+02	1.90800e+03	9.98504e-01	1.99000e+02
1909	1.99309e+02	1.90900e+03	9.98505e-01	1.99083e+02
1910	1.99402e+02	1.91000e+03	9.98499e-01	1.99167e+02
1911	1.99488e+02	1.91100e+03	9.98491e-01	1.99250e+02
1912	1.99570e+02	1.91200e+03	9.98470e-01	1.99333e+02
1913	1.99656e+02	1.91300e+03	9.98452e-01	1.99417e+02
1914	1.99746e+02	1.91400e+03	9.98434e-01	1.99500e+02
1915	1.99812e+02	1.91500e+03	9.98414e-01	1.99583e+02
1916	1.99903e+02	1.91600e+03	9.98390e-01	1.99667e+02
1917	1.99987e+02	1.91700e+03	9.98369e-01	1.99750e+02
1918	2.00060e+02	1.91800e+03	9.98348e-01	1.99833e+02
1919	2.00148e+02	1.91900e+03	9.98327e-01	1.99917e+02
1920	2.00238e+02	1.92000e+03	9.98311e-01	2.00000e+02
1921	2.00321e+02	1.92100e+03	9.98293e-01	2.00083e+02
1922	2.00394e+02	1.92200e+03	9.98276e-01	2.00167e+02
1923	2.00483e+02	1.92300e+03	9.98259e-01	2.00250e+02
1924	2.00568e+02	1.92400e+03	9.98246e-01	2.00333e+02
1925	2.00643e+02	1.92500e+03	9.98231e-01	2.00417e+02
1926	2.00723e+02	1.92600e+03	9.98217e-01	2.00500e+02
1927	2.00814e+02	1.92700e+03	9.98203e-01	2.00583e+02
1928	2.00901e+02	1.92800e+03	9.98183e-01	2.00667e+02
1929	2.00979e+02	1.92900e+03	9.98159e-01	2.00750e+02
1930	2.01065e+02	1.93000e+03	9.98131e-01	2.00833e+02
1931	2.01147e+02	1.93100e+03	9.98103e-01	2.00917e+02
1932	2.01234e+02	1.93200e+03	9.98060e-01	2.01000e+02
1933	2.01321e+02	1.93300e+03	9.98019e-01	2.01083e+02
1934	2.01395e+02	1.93400e+03	9.97980e-01	2.01167e+02
1935	2.01477e+02	1.93500e+03	9.97941e-01	2.01250e+02
1936	2.01565e+02	1.93600e+03	9.97902e-01	2.01333e+02
1937	2.01644e+02	1.93700e+03	9.97869e-01	2.01417e+02
1938	2.01723e+02	1.93800e+03	9.97840e-01	2.01500e+02
1939	2.01804e+02	1.93900e+03	9.97812e-01	2.01583e+02
1940	2.01900e+02	1.94000e+03	9.97796e-01	2.01667e+02
1941	2.01982e+02	1.94100e+03	9.97776e-01	2.01750e+02
1942	2.02065e+02	1.94200e+03	9.97757e-01	2.01833e+02
1943	2.02144e+02	1.94300e+03	9.97738e-01	2.01917e+02
1944	2.02242e+02	1.94400e+03	9.97722e-01	2.02000e+02
1945	2.02321e+02	1.94500e+03	9.97704e-01	2.02083e+02
1946	2.02401e+02	1.94600e+03	9.97685e-01	2.02167e+02
1947	2.02482e+02	1.94700e+03	9.97666e-01	2.02250e+02
1948	2.02570e+02	1.94800e+03	9.97648e-01	2.02333e+02
1949	2.02642e+02	1.94900e+03	9.97629e-01	2.02417e+02
1950	2.02725e+02	1.95000e+03	9.97610e-01	2.02500e+02
1951	2.02810e+02	1.95100e+03	9.97592e-01	2.02583e+02
1952	2.02893e+02	1.95200e+03	9.97575e-01	2.02667e+02
1953	2.02972e+02	1.95300e+03	9.97557e-01	2.02750e+02
1954	2.03056e+02	1.95400e+03	9.97540e-01	2.02833e+02
1955	2.03141e+02	1.95500e+03	9.97524e-01	2.02917e+02
1956	2.03222e+02	1.95600e+03	9.97510e-01	2.03000e+02
1957	2.03311e+02	1.95700e+03	9.97497e-01	2.03083e+02
1958	2.03391e+02	1.95800e+03	9.97485e-01	2.03167e+02
1959	2.03483e+02	1.95900e+03	9.97472e-01	2.03250e+02
1960	2.03573e+02	1.96000e+03	9.97466e-01	2.03333e+02
1961	2.03653e+02	1.96100e+03	9.97458e-01	2.03417e+02
1962	2.03733e+02	1.96200e+03	9.97450e-01	2.03500e+02
1963	2.03819e+02	1.96300e+03	9.97443e-01	2.03583e+02
1964	2.03902e+02	1.96400e+03	9.97438e-01	2.03667e+02
1965	2.03976e+02	1.96500e+03	9.97432e-01	2.03750e+02
1966	2.04061e+02	1.96600e+03	9.97426e-01	2.03833e+02
1967	2.04144e+02	1.96700e+03	9.97419e-01	2.03917e+02
1968	2.04229e+02	1.96800e+03	9.97411e-01	2.04000e+02
1969	2.04313e+02	1.96900e+03	9.97403e-01	2.04083e+02
1970	2.04391e+02	1.97000e+03	9.97394e-01	2.04167e+02
1971	2.04479e+02	1.97100e+03	9.97384e-01	2.04250e+02
1972	2.04567e+02	1.97200e+03	9.97369e-01	2.04333e+02
1973	2.04649e+02	1.97300e+03	9.97357e-01	2.04417e+02
1974	2.04740e+02	1.97400e+03	9.97346e-01	2.04500e+02
1975	2.04825e+02	1.97500e+03	9.97333e-01	2.04583e+02
1976	2.04905e+02	1.97600e+03	9.97316e-01	2.04667e+02
1977	2.04982e+02	1.97700e+03	9.97298e-01	2.04750e+02
1978	2.05067e+02	1.97800e+03	9.97274e-01	2.04833e+02
1979	2.05141e+02	1.97900e+03	9.97247e-01	2.04917e+02
1980	2.05235e+02	1.98000e+03	9.97211e-01	2.05000e+02
1981	2.05301e+02	1.98100e+03	9.97176e-01	2.05083e+02
1982	2.05398e+02	1.98200e+03	9.97138e-01	2.05167e+02
1983	2.05483e+02	1.98300e+03	9.97099e-01	2.05250e+02
1984	2.05561e+02	1.98400e+03	9.97056e-01	2.05333e+02
1985	2.05653e+02	1.98500e+03	9.97019e-01	2.05417e+02
1986	2.05729e+02	1.98600e+03	9.96985e-01	2.05500e+02
1987	2.05823e+02	1.98700e+03	9.96953e-01	2.05583e+02
1988	2.05896e+02	1.98800e+03	9.96931e-01	2.05667e+02
1989	2.05982e+02	1.98900e+03	9.96907e-01	2.05750e+02
1990	2.06061e+02	1.99000e+03	9.96883e-01	2.05833e+02
1991	2.06149e+02	1.99100e+03	9.96858e-01	2.05917e+02
1992	2.06237e+02	1.99200e+03	9.96834e-01	2.06000e+02
1993	2.06315e+02	1.99300e+03	9.96809e-01	2.06083e+02
1994	2.06402e+02	1.99400e+03	9.96784e-01	2.06167e+02
1995	2.06489e+02	1.99500e+03	9.96758e-01	2.06250e+02
1996	2.06577e+02	1.99600e+03	9.96733e-01	2.06333e+02
1997	2.06651e+02	1.99700e+03	9.96714e-01	2.06417e+02
1998	2.06737e+02	1.99800e+03	9.96697e-01	2.06500e+02
1999	2.06823e+02	1.99900e+03	9.96683e-01	2.06583e+02
2000	2.06907e+02	2.00000e+03	9.96676e-01	2.06667e+02
2001	2.06996e+02	2.00100e+03	9.96665e-01	2.06750e+02
2002	2.07073e+02	2.00200e+03	9.96651e-01	2.06833e+02
2003	2.07145e+02	2.00300e+03	9.96637e-01	2.06917e+02
2004	2.07229e+02	2.00400e+03	9.96619e-01	2.07000e+02
2005	2.07317e+02	2.00500e+03	9.96600e-01	2.07083e+02
2006	2.07395e+02	2.00600e+03	9.96581e-01	2.07167e+02
2007	2.07489e+02	2.00700e+03	9.96564e-01	2.07250e+02
2008	2.07570e+02	2.00800e+03	9.96548e-01	2.07333e+02
2009	2.07646e+02	2.00900e+03	9.96536e-01	2.07417e+02
2010	2.07743e+02	2.01000e+03	9.96527e-01	2.07500e+02
2011	2.07816e+02	2.01100e+03	9.96518e-01	2.07583e+02
2012	2.07892e+02	2.01200e+03	9.96519e-01	2.07667e+02
2013	2.07994e+02	2.01300e+03	9.96515e-01	2.07750e+02
2014	2.08069e+02	2.01400e+03	9.96510e-01	2.07833e+02
2015	2.08156e+02	2.01500e+03	9.96504e-01	2.07917e+02
2016	2.08252e+02	2.01600e+03	9.96494e-01	2.08000e+02
2017	2.08327e+02	2.01700e+03	9.96483e-01	2.08083e+02
2018	2.08408e+02	2.01800e+03	9.96471e-01	2.08167e+02
2019	2.08482e+02	2.01900e+03	9.96457e-01	2.08250e+02
2020	2.08566e+02	2.02000e+03	9.96435e-01	2.08333e+02
2021	2.08657e+02	2.02100e+03	9.96412e-01	2.08417e+02
2022	2.08733e+02	2.02200e+03	9.96387e-01	2.08500e+02
2023	2.08821e+02	2.02300e+03	9.96361e-01	2.08583e+02
2024	2.08901e+02	2.02400e+03	9.96329e-01	2.08667e+02
2025	2.08996e+02	2.02500e+03	9.96302e-01	2.08750e+02
2026	2.09075e+02	2.02600e+03	9.96278e-01	2.08833e+02
2027	2.09142e+02	2.02700e+03	9.96255e-01	2.08917e+02
2028	2.09230e+02	2.02800e+03	9.96239e-01	2.09000e+02
2029	2.09321e+02	2.02900e+03	9.96224e-01	2.09083e+02
2030	2.09418e+02	2.03000e+03	9.96210e-01	2.09167e+02
2031	2.09488e+02	2.03100e+03	9.96198e-01	2.09250e+02
2032	2.09560e+02	2.03200e+03	9.96192e-01	2.09333e+02
2033	2.09653e+02	2.03300e+03	9.96182e-01	2.09417e+02
2034	2.09740e+02	2.03400e+03	9.96174e-01	2.09500e+02
2035	2.09810e+02	2.03500e+03	9.96168e-01	2.09583e+02
2036	2.09903e+02	2.03600e+03	9.96163e-01	2.09667e+02
2037	2.09991e+02	2.03700e+03	9.96160e-01	2.09750e+02
2038	2.10069e+02	2.03800e+03	9.96161e-01	2.09833e+02
2039	2.10155e+02	2.03900e+03	9.96163e-01	2.09917e+02
2040	2.10253e+02	2.04000e+03	9.96172e-01	2.10000e+02
2041	2.10322e+02	2.04100e+03	9.96178e-01	2.10083e+02
2042	2.10404e+02	2.04200e+03	9.96183e-01	2.10167e+02
2043	2.10487e+02	2.04300e+03	9.96187e-01	2.10250e+02
2044	2.10574e+02	2.04400e+03	9.96186e-01	2.10333e+02
2045	2.10650e+02	2.04500e+03	9.96181e-01	2.10417e+02
2046	2.10746e+02	2.04600e+03	9.96172e-01	2.10500e+02
2047	2.10825e+02	2.04700e+03	9.96159e-01	2.10583e+02
2048	2.10907e+02	2.04800e+03	9.96131e-01	2.10667e+02
2049	2.10990e+02	2.04900e+03	9.96107e-01	2.10750e+02
2050	2.11070e+02	2.05000e+03	9.96081e-01	2.10833e+02
2051	2.11157e+02	2.05100e+03	9.96054e-01	2.10917e+02
2052	2.11248e+02	2.05200e+03	9.96022e-01	2.11000e+02
2053	2.11333e+02	2.05300e+03	9.95995e-01	2.11083e+02
2054	2.11415e+02	2.05400e+03	9.95971e-01	2.11167e+02
2055	2.11495e+02	2.05500e+03	9.95949e-01	2.11250e+02
2056	2.11572e+02	2.05600e+03	9.95934e-01	2.11333e+02
2057	2.11661e+02	2.05700e+03	9.95918e-01	2.11417e+02
2058	2.11746e+02	2.05800e+03	9.95901e-01	2.11500e+02
2059	2.11825e+02	2.05900e+03	9.95883e-01	2.11583e+02
2060	2.11914e+02	2.06000e+03	9.95868e-01	2.11667e+02
2061	2.11997e+02	2.06100e+03	9.95848e-01	2.11750e+02
2062	2.12078e+02	2.06200e+03	9.95826e-01	2.11833e+02
2063	2.12160e+02	2.06300e+03	9.95804e-01	2.11917e+02
2064	2.12248e+02	2.06400e+03	9.95779e-01	2.12000e+02
2065	2.12342e+02	2.06500e+03	9.95760e-01	2.12083e+02
2066	2.12414e+02	2.06600e+03	9.95747e-01	2.12167e+02
2067	2.12489e+02	2.06700e+03	9.95737e-01	2.12250e+02
2068	2.12572e+02	2.06800e+03	9.95744e-01	2.12333e+02
2069	2.12660e+02	2.06900e+03	9.95748e-01	2.12417e+02
2070	2.12745e+02	2.07000e+03	9.95752e-01	2.12500e+02
2071	2.12832e+02	2.07100e+03	9.95756e-01	2.12583e+02
2072	2.12911e+02	2.07200e+03	9.95765e-01	2.12667e+02
2073	2.13000e+02	2.07300e+03	9.95766e-01	2.12750e+02
2074	2.13100e+02	2.07400e+03	9.95762e-01	2.12833e+02
2075	2.13183e+02	2.07500e+03	9.95756e-01	2.12917e+02
2076	2.13251e+02	2.07600e+03	9.95738e-01	2.13000e+02
2077	2.13333e+02	2.07700e+03	9.95727e-01	2.13083e+02
2078	2.13421e+02	2.07800e+03	9.95717e-01	2.13167e+02
2079	2.13504e+02	2.07900e+03	9.95706e-01	2.13250e+02
2080	2.13599e+02	2.08000e+03	9.95694e-01	2.13333e+02
2081	2.13688e+02	2.08100e+03	9.95682e-01	2.13417e+02
2082	2.13768e+02	2.08200e+03	9.95669e-01	2.13500e+02
2083	2.13840e+02	2.08300e+03	9.95656e-01	2.13583e+02
2084	2.13931e+02	2.08400e+03	9.95639e-01	2.13667e+02
2085	2.14014e+02	2.08500e+03	9.95622e-01	2.13750e+02
2086	2.14093e+02	2.08600e+03	9.95604e-01	2.13833e+02
2087	2.14180e+02	2.08700e+03	9.95583e-01	2.13917e+02
2088	2.14272e+02	2.08800e+03	9.95557e-01	2.14000e+02
2089	2.14353e+02	2.08900e+03	9.95535e-01	2.14083e+02
2090	2.14425e+02	2.09000e+03	9.95517e-01	2.14167e+02
2091	2.14519e+02	2.09100e+03	9.95502e-01	2.14250e+02
2092	2.14607e+02	2.09200e+03	9.95498e-01	2.14333e+02
2093	2.14680e+02	2.09300e+03	9.95499e-01	2.14417e+02
2094	2.14765e+02	2.09400e+03	9.95504e-01	2.14500e+02
2095	2.14847e+02	2.09500e+03	9.95510e-01	2.14583e+02
2096	2.14928e+02	2.09600e+03	9.95533e-01	2.14667e+02
2097	2.15012e+02	2.09700e+03	9.95544e-01	2.14750e+02
2098	2.15108e+02	2.09800e+03	9.95550e-01	2.14833e+02
2099	2.15189e+02	2.09900e+03	9.95555e-01	2.14917e+02
2100	2.15261e+02	2.10000e+03	9.95552e-01	2.15000e+02
2101	2.15337e+02	2.10100e+03	9.95554e-01	2.15083e+02
2102	2.15430e+02	2.10200e+03	9.95556e-01	2.15167e+02
2103	2.15506e+02	2.10300e+03	9.95558e-01	2.15250e+02
2104	2.15596e+02	2.10400e+03	9.95559e-01	2.15333e+02
2105	2.15685e+02	2.10500e+03	9.95559e-01	2.15417e+02
2106	2.15757e+02	2.10600e+03	9.95559e-01	2.15500e+02
2107	2.15840e+02	2.10700e+03	9.95557e-01	2.15583e+02
2108	2.15931e+02	2.10800e+03	9.95556e-01	2.15667e+02
2109	2.16011e+02	2.10900e+03	9.95556e-01	2.15750e+02
2110	2.16101e+02	2.11000e+03	9.95557e-01	2.15833e+02
2111	2.16172e+02	2.11100e+03	9.95560e-01	2.15917e+02
2112	2.16259e+02	2.11200e+03	9.95566e-01	2.16000e+02
2113	2.16352e+02	2.11300e+03	9.95569e-01	2.16083e+02
2114	2.16433e+02	2.11400e+03	9.95572e-01	2.16167e+02
2115	2.16505e+02	2.11500e+03	9.95574e-01	2.16250e+02
2116	2.16595e+02	2.11600e+03	9.95574e-01	2.16333e+02
2117	2.16688e+02	2.11700e+03	9.95572e-01	2.16417e+02
2118	2.16768e+02	2.11800e+03	9.95569e-01	2.16500e+02
2119	2.16845e+02	2.11900e+03	9.95565e-01	2.16583e+02
2120	2.16938e+02	2.12000e+03	9.95556e-01	2.16667e+02
2121	2.17010e+02	2.12100e+03	9.95548e-01	2.16750e+02
2122	2.17104e+02	2.12200e+03	9.95539e-01	2.16833e+02
2123	2.17190e+02	2.12300e+03	9.95528e-01	2.16917e+02
2124	2.17261e+02	2.12400e+03	9.95511e-01	2.17000e+02
2125	2.17356e+02	2.12500e+03	9.95492e-01	2.17083e+02
2126	2.17445e+02	2.12600e+03	9.95471e-01	2.17167e+02
2127	2.17527e+02	2.12700e+03	9.95450e-01	2.17250e+02
2128	2.17608e+02	2.12800e+03	9.95419e-01	2.17333e+02
2129	2.17683e+02	2.12900e+03	9.95391e-01	2.17417e+02
2130	2.17780e+02	2.13000e+03	9.95364e-01	2.17500e+02
2131	2.17849e+02	2.13100e+03	9.95338e-01	2.17583e+02
2132	2.17928e+02	2.13200e+03	9.95310e-01	2.17667e+02
2133	2.18008e+02	2.13300e+03	9.95283e-01	2.17750e+02
2134	2.18103e+02	2.13400e+03	9.95256e-01	2.17833e+02
2135	2.18191e+02	2.13500e+03	9.95229e-01	2.17917e+02
2136	2.18270e+02	2.13600e+03	9.95205e-01	2.18000e+02
2137	2.18346e+02	2.13700e+03	9.95182e-01	2.18083e+02
2138	2.18427e+02	2.13800e+03	9.95163e-01	2.18167e+02
2139	2.18517e+02	2.13900e+03	9.95147e-01	2.18250e+02
2140	2.18604e+02	2.14000e+03	9.95147e-01	2.18333e+02
2141	2.18685e+02	2.14100e+03	9.95151e-01	2.18417e+02
2142	2.18763e+02	2.14200e+03	9.95161e-01	2.18500e+02
2143	2.18857e+02	2.14300e+03	9.95174e-01	2.18583e+02
2144	2.18932e+02	2.14400e+03	9.95204e-01	2.18667e+02
2145	2.19013e+02	2.14500e+03	9.95219e-01	2.18750e+02
2146	2.19104e+02	2.14600e+03	9.95230e-01	2.18833e+02
2147	2.19186e+02	2.14700e+03	9.95239e-01	2.18917e+02
2148	2.19261e+02	2.14800e+03	9.95237e-01	2.19000e+02
2149	2.19351e+02	2.14900e+03	9.95240e-01	2.19083e+02
2150	2.19439e+02	2.15000e+03	9.95243e-01	2.19167e+02
2151	2.19527e+02	2.15100e+03	9.95246e-01	2.19250e+02
2152	2.19606e+02	2.15200e+03	9.95245e-01	2.19333e+02
2153	2.19684e+02	2.15300e+03	9.95246e-01	2.19417e+02
2154	2.19767e+02	2.15400e+03	9.95245e-01	2.19500e+02
2155	2.19854e+02	2.15500e+03	9.95243e-01	2.19583e+02
2156	2.19944e+02	2.15600e+03	9.95238e-01	2.19667e+02
2157	2.20023e+02	2.15700e+03	9.95231e-01	2.19750e+02
2158	2.20105e+02	2.15800e+03	9.95224e-01	2.19833e+02
2159	2.20184e+02	2.15900e+03	9.95216e-01	2.19917e+02
2160	2.20278e+02	2.16000e+03	9.95199e-01	2.20000e+02
2161	2.20357e+02	2.16100e+03	9.95183e-01	2.20083e+02
2162	2.20433e+02	2.16200e+03	9.95167e-01	2.20167e+02
2163	2.20522e+02	2.16300e+03	9.95150e-01	2.20250e+02
2164	2.20615e+02	2.16400e+03	9.95129e-01	2.20333e+02
2165	2.20690e+02	2.16500e+03	9.95111e-01	2.20417e+02
2166	2.20777e+02	2.16600e+03	9.95094e-01	2.20500e+02
2167	2.20859e+02	2.16700e+03	9.95078e-01	2.20583e+02
2168	2.20942e+02	2.16800e+03	9.95063e-01	2.20667e+02
2169	2.21028e+02	2.16900e+03	9.95051e-01	2.20750e+02
2170	2.21108e+02	2.17000e+03	9.95041e-01	2.20833e+02
2171	2.21184e+02	2.17100e+03	9.95034e-01	2.20917e+02
2172	2.21278e+02	2.17200e+03	9.95036e-01	2.21000e+02
2173	2.21360e+02	2.17300e+03	9.95036e-01	2.21083e+02
2174	2.21451e+02	2.17400e+03	9.95035e-01	2.21167e+02
2175	2.21513e+02	2.17500e+03	9.95034e-01	2.21250e+02
2176	2.21603e+02	2.17600e+03	9.95035e-01	2.21333e+02
2177	2.21689e+02	2.17700e+03	9.95031e-01	2.21417e+02
2178	2.21786e+02	2.17800e+03	9.95024e-01	2.21500e+02
2179	2.21857e+02	2.17900e+03	9.95016e-01	2.21583e+02
2180	2.21941e+02	2.18000e+03	9.94999e-01	2.21667e+02
2181	2.22022e+02	2.18100e+03	9.94987e-01	2.21750e+02
2182	2.22110e+02	2.18200e+03	9.94974e-01	2.21833e+02
2183	2.22187e+02	2.18300e+03	9.94961e-01	2.21917e+02
2184	2.22272e+02	2.18400e+03	9.94944e-01	2.22000e+02
2185	2.22352e+02	2.18500e+03	9.94926e-01	2.22083e+02
2186	2.22448e+02	2.18600e+03	9.94905e-01	2.22167e+02
2187	2.22516e+02	2.18700e+03	9.94883e-01	2.22250e+02
2188	2.22603e+02	2.18800e+03	9.94857e-01	2.22333e+02
2189	2.22686e+02	2.18900e+03	9.94836e-01	2.22417e+02
2190	2.22756e+02	2.19000e+03	9.94820e-01	2.22500e+02
2191	2.22851e+02	2.19100e+03	9.94807e-01	2.22583e+02
2192	2.22942e+02	2.19200e+03	9.94807e-01	2.22667e+02
2193	2.23030e+02	2.19300e+03	9.94810e-01	2.22750e+02
2194	2.23107e+02	2.19400e+03	9.94816e-01	2.22833e+02
2195	2.23181e+02	2.19500e+03	9.94823e-01	2.22917e+02
2196	2.23271e+02	2.19600e+03	9.94843e-01	2.23000e+02
2197	2.23360e+02	2.19700e+03	9.94851e-01	2.23083e+02
2198	2.23439e+02	2.19800e+03	9.94855e-01	2.23167e+02
2199	2.23523e+02	2.19900e+03	9.94858e-01	2.23250e+02
2200	2.23612e+02	2.20000e+03	9.94852e-01	2.23333e+02
2201	2.23687e+02	2.20100e+03	9.94852e-01	2.23417e+02
2202	2.23772e+02	2.20200e+03	9.94853e-01	2.23500e+02
2203	2.23861e+02	2.20300e+03	9.94854e-01	2.23583e+02
2204	2.23935e+02	2.20400e+03	9.94855e-01	2.23667e+02
2205	2.24026e+02	2.20500e+03	9.94855e-01	2.23750e+02
2206	2.24099e+02	2.20600e+03	9.94853e-01	2.23833e+02
2207	2.24190e+02	2.20700e+03	9.94847e-01	2.23917e+02
2208	2.24282e+02	2.20800e+03	9.94837e-01	2.24000e+02
2209	2.24350e+02	2.20900e+03	9.94829e-01	2.24083e+02
2210	2.24449e+02	2.21000e+03	9.94823e-01	2.24167e+02
2211	2.24523e+02	2.21100e+03	9.94817e-01	2.24250e+02
2212	2.24603e+02	2.21200e+03	9.94811e-01	2.24333e+02
2213	2.24689e+02	2.21300e+03	9.94807e-01	2.24417e+02
2214	2.24775e+02	2.21400e+03	9.94804e-01	2.24500e+02
2215	2.24868e+02	2.21500e+03	9.94802e-01	2.24583e+02
2216	2.24943e+02	2.21600e+03	9.94803e-01	2.24667e+02
2217	2.25030e+02	2.21700e+03	9.94800e-01	2.24750e+02
2218	2.25113e+02	2.21800e+03	9.94796e-01	2.24833e+02
2219	2.25202e+02	2.21900e+03	9.94791e-01	2.24917e+02
2220	2.25270e+02	2.22000e+03	9.94781e-01	2.25000e+02
2221	2.25360e+02	2.22100e+03	9.94770e-01	2.25083e+02
2222	2.25449e+02	2.22200e+03	9.94757e-01	2.25167e+02
2223	2.25533e+02	2.22300e+03	9.94744e-01	2.25250e+02
2224	2.25611e+02	2.22400e+03	9.94726e-01	2.25333e+02
2225	2.25697e+02	2.22500e+03	9.94709e-01	2.25417e+02
2226	2.25767e+02	2.22600e+03	9.94692e-01	2.25500e+02
2227	2.25856e+02	2.22700e+03	9.94675e-01	2.25583e+02
2228	2.25944e+02	2.22800e+03	9.94657e-01	2.25667e+02
2229	2.26030e+02	2.22900e+03	9.94640e-01	2.25750e+02
2230	2.26110e+02	2.23000e+03	9.94624e-01	2.25833e+02
2231	2.26197e+02	2.23100e+03	9.94608e-01	2.25917e+02
2232	2.26282e+02	2.23200e+03	9.94596e-01	2.26000e+02
2233	2.26362e+02	2.23300e+03	9.94585e-01	2.26083e+02
2234	2.26447e+02	2.23400e+03	9.94575e-01	2.26167e+02
2235	2.26519e+02	2.23500e+03	9.94567e-01	2.26250e+02
2236	2.26611e+02	2.23600e+03	9.94565e-01	2.26333e+02
2237	2.26692e+02	2.23700e+03	9.94560e-01	2.26417e+02
2238	2.26776e+02	2.23800e+03	9.94555e-01	2.26500e+02
2239	2.26862e+02	2.23900e+03	9.94549e-01	2.26583e+02
2240	2.26951e+02	2.24000e+03	9.94543e-01	2.26667e+02
2241	2.27023e+02	2.24100e+03	9.94536e-01	2.26750e+02
2242	2.27110e+02	2.24200e+03	9.94529e-01	2.26833e+02
2243	2.27200e+02	2.24300e+03	9.94521e-01	2.26917e+02
2244	2.27278e+02	2.24400e+03	9.94512e-01	2.27000e+02
2245	2.27360e+02	2.24500e+03	9.94506e-01	2.27083e+02
2246	2.27441e+02	2.24600e+03	9.94500e-01	2.27167e+02
2247	2.27536e+02	2.24700e+03	9.94496e-01	2.27250e+02
2248	2.27609e+02	2.24800e+03	9.94494e-01	2.27333e+02
2249	2.27695e+02	2.24900e+03	9.94489e-01	2.27417e+02
2250	2.27768e+02	2.25000e+03	9.94483e-01	2.27500e+02
2251	2.27861e+02	2.25100e+03	9.94476e-01	2.27583e+02
2252	2.27942e+02	2.25200e+03	9.94468e-01	2.27667e+02
2253	2.28028e+02	2.25300e+03	9.94460e-01	2.27750e+02
2254	2.28111e+02	2.25400e+03	9.94453e-01	2.27833e+02
2255	2.28192e+02	2.25500e+03	9.94447e-01	2.27917e+02
2256	2.28273e+02	2.25600e+03	9.94441e-01	2.28000e+02
2257	2.28364e+02	2.25700e+03	9.94436e-01	2.28083e+02
2258	2.28447e+02	2.25800e+03	9.94431e-01	2.28167e+02
2259	2.28539e+02	2.25900e+03	9.94424e-01	2.28250e+02
2260	2.28609e+02	2.26000e+03	9.94415e-01	2.28333e+02
2261	2.28702e+02	2.26100e+03	9.94403e-01	2.28417e+02
2262	2.28782e+02	2.26200e+03	9.94389e-01	2.28500e+02
2263	2.28865e+02	2.26300e+03	9.94375e-01	2.28583e+02
2264	2.28946e+02	2.26400e+03	9.94356e-01	2.28667e+02
2265	2.29030e+02	2.26500e+03	9.94344e-01	2.28750e+02
2266	2.29115e+02	2.26600e+03	9.94336e-01	2.28833e+02
2267	2.29196e+02	2.26700e+03	9.94329e-01	2.28917e+02
2268	2.29271e+02	2.26800e+03	9.94331e-01	2.29000e+02
2269	2.29364e+02	2.26900e+03	9.94330e-01	2.29083e+02
2270	2.29445e+02	2.27000e+03	9.94329e-01	2.29167e+02
2271	2.29539e+02	2.27100e+03	9.94328e-01	2.29250e+02
2272	2.29609e+02	2.27200e+03	9.94328e-01	2.29333e+02
2273	2.29709e+02	2.27300e+03	9.94324e-01	2.29417e+02
2274	2.29782e+02	2.27400e+03	9.94317e-01	2.29500e+02
2275	2.29876e+02	2.27500e+03	9.94310e-01	2.29583e+02
2276	2.29943e+02	2.27600e+03	9.94290e-01	2.29667e+02
2277	2.30025e+02	2.27700e+03	9.94269e-01	2.29750e+02
2278	2.30103e+02	2.27800e+03	9.94249e-01	2.29833e+02
2279	2.30196e+02	2.27900e+03	9.94228e-01	2.29917e+02
2280	2.30274e+02	2.28000e+03	9.94195e-01	2.30000e+02
2281	2.30363e+02	2.28100e+03	9.94168e-01	2.30083e+02
2282	2.30440e+02	2.28200e+03	9.94144e-01	2.30167e+02
2283	2.30527e+02	2.28300e+03	9.94121e-01	2.30250e+02
2284	2.30613e+02	2.28400e+03	9.94104e-01	2.30333e+02
2285	2.30695e+02	2.28500e+03	9.94089e-01	2.30417e+02
2286	2.30782e+02	2.28600e+03	9.94077e-01	2.30500e+02
2287	2.30864e+02	2.28700e+03	9.94068e-01	2.30583e+02
2288	2.30937e+02	2.28800e+03	9.94078e-01	2.30667e+02
2289	2.31031e+02	2.28900e+03	9.94086e-01	2.30750e+02
2290	2.31123e+02	2.29000e+03	9.94097e-01	2.30833e+02
2291	2.31196e+02	2.29100e+03	9.94108e-01	2.30917e+02
2292	2.31287e+02	2.29200e+03	9.94128e-01	2.31000e+02
2293	2.31357e+02	2.29300e+03	9.94139e-01	2.31083e+02
2294	2.31448e+02	2.29400e+03	9.94146e-01	2.31167e+02
2295	2.31533e+02	2.29500e+03	9.94152e-01	2.31250e+02
2296	2.31620e+02	2.29600e+03	9.94145e-01	2.31333e+02
2297	2.31697e+02	2.29700e+03	9.94141e-01	2.31417e+02
2298	2.31785e+02	2.29800e+03	9.94133e-01	2.31500e+02
2299	2.31856e+02	2.29900e+03	9.94123e-01	2.31583e+02
2300	2.31954e+02	2.30000e+03	9.94106e-01	2.31667e+02
2301	2.32033e+02	2.30100e+03	9.94094e-01	2.31750e+02
2302	2.32119e+02	2.30200e+03	9.94084e-01	2.31833e+02
2303	2.32206e+02	2.30300e+03	9.94074e-01	2.31917e+02
2304	2.32283e+02	2.30400e+03	9.94066e-01	2.32000e+02
2305	2.32377e+02	2.30500e+03	9.94060e-01	2.32083e+02
2306	2.32460e+02	2.30600e+03	9.94056e-01	2.32167e+02
2307	2.32544e+02	2.30700e+03	9.94052e-01	2.32250e+02
2308	2.32633e+02	2.30800e+03	9.94053e-01	2.32333e+02
2309	2.32707e+02	2.30900e+03	9.94051e-01	2.32417e+02
2310	2.32791e+02	2.31000e+03	9.94047e-01	2.32500e+02
2311	2.32871e+02	2.31100e+03	9.94041e-01	2.32583e+02
2312	2.32952e+02	2.31200e+03	9.94033e-01	2.32667e+02
2313	2.33039e+02	2.31300e+03	9.94024e-01	2.32750e+02
2314	2.33119e+02	2.31400e+03	9.94015e-01	2.32833e+02
2315	2.33202e+02	2.31500e+03	9.94008e-01	2.32917e+02
2316	2.33285e+02	2.31600e+03	9.94002e-01	2.33000e+02
2317	2.33369e+02	2.31700e+03	9.93999e-01	2.33083e+02
2318	2.33459e+02	2.31800e+03	9.94000e-01	2.33167e+02
2319	2.33535e+02	2.31900e+03	9.94002e-01	2.33250e+02
2320	2.33613e+02	2.32000e+03	9.94012e-01	2.33333e+02
2321	2.33702e+02	2.32100e+03	9.94015e-01	2.33417e+02
2322	2.33783e+02	2.32200e+03	9.94016e-01	2.33500e+02
2323	2.33858e+02	2.32300e+03	9.94017e-01	2.33583e+02
2324	2.33942e+02	2.32400e+03	9.94013e-01	2.33667e+02
2325	2.34028e+02	2.32500e+03	9.94011e-01	2.33750e+02
2326	2.34114e+02	2.32600e+03	9.94008e-01	2.33833e+02
2327	2.34202e+02	2.32700e+03	9.94005e-01	2.33917e+02
2328	2.34281e+02	2.32800e+03	9.94005e-01	2.34000e+02
2329	2.34361e+02	2.32900e+03	9.94010e-01	2.34083e+02
2330	2.34450e+02	2.33000e+03	9.94018e-01	2.34167e+02
2331	2.34523e+02	2.33100e+03	9.94028e-01	2.34250e+02
2332	2.34619e+02	2.33200e+03	9.94041e-01	2.34333e+02
2333	2.34705e+02	2.33300e+03	9.94045e-01	2.34417e+02
2334	2.34786e+02	2.33400e+03	9.94043e-01	2.34500e+02
2335	2.34881e+02	2.33500e+03	9.94039e-01	2.34583e+02
2336	2.34962e+02	2.33600e+03	9.94017e-01	2.34667e+02
2337	2.35044e+02	2.33700e+03	9.93996e-01	2.34750e+02
2338	2.35124e+02	2.33800e+03	9.93971e-01	2.34833e+02
2339	2.35214e+02	2.33900e+03	9.93946e-01	2.34917e+02
2340	2.35298e+02	2.34000e+03	9.93903e-01	2.35000e+02
2341	2.35378e+02	2.34100e+03	9.93866e-01	2.35083e+02
2342	2.35463e+02	2.34200e+03	9.93832e-01	2.35167e+02
2343	2.35545e+02	2.34300e+03	9.93799e-01	2.35250e+02
2344	2.35621e+02	2.34400e+03	9.93766e-01	2.35333e+02
2345	2.35716e+02	2.34500e+03	9.93738e-01	2.35417e+02
2346	2.35793e+02	2.34600e+03	9.93713e-01	2.35500e+02
2347	2.35877e+02	2.34700e+03	9.93692e-01	2.35583e+02
2348	2.35959e+02	2.34800e+03	9.93687e-01	2.35667e+02
2349	2.36049e+02	2.34900e+03	9.93681e-01	2.35750e+02
2350	2.36123e+02	2.35000e+03	9.93677e-01	2.35833e+02
2351	2.36209e+02	2.35100e+03	9.93675e-01	2.35917e+02
2352	2.36297e+02	2.35200e+03	9.93685e-01	2.36000e+02
2353	2.36382e+02	2.35300e+03	9.93688e-01	2.36083e+02
2354	2.36462e+02	2.35400e+03	9.93689e-01	2.36167e+02
2355	2.36538e+02	2.35500e+03	9.93689e-01	2.36250e+02
2356	2.36626e+02	2.35600e+03	9.93687e-01	2.36333e+02
2357	2.36700e+02	2.35700e+03	9.93686e-01	2.36417e+02
2358	2.36788e+02	2.35800e+03	9.93686e-01	2.36500e+02
2359	2.36877e+02	2.35900e+03	9.93686e-01	2.36583e+02
2360	2.36963e+02	2.36000e+03	9.93689e-01	2.36667e+02
2361	2.37045e+02	2.36100e+03	9.93692e-01	2.36750e+02
2362	2.37131e+02	2.36200e+03	9.93693e-01	2.36833e+02
2363	2.37219e+02	2.36300e+03	9.93692e-01	2.36917e+02
2364	2.37297e+02	2.36400e+03	9.93690e-01	2.37000e+02
2365	2.37379e+02	2.36500e+03	9.93686e-01	2.37083e+02
2366	2.37462e+02	2.36600e+03	9.93681e-01	2.37167e+02
2367	2.37540e+02	2.36700e+03	9.93674e-01	2.37250e+02
2368	2.37626e+02	2.36800e+03	9.93663e-01	2.37333e+02
2369	2.37711e+02	2.36900e+03	9.93657e-01	2.37417e+02
2370	2.37793e+02	2.37000e+03	9.93653e-01	2.37500e+02
2371	2.37882e+02	2.37100e+03	9.93650e-01	2.37583e+02
2372	2.37971e+02	2.37200e+03	9.93651e-01	2.37667e+02
2373	2.38047e+02	2.37300e+03	9.93651e-01	2.37750e+02
2374	2.38122e+02	2.37400e+03	9.93650e-01	2.37833e+02
2375	2.38204e+02	2.37500e+03	9.93650e-01	2.37917e+02
2376	2.38294e+02	2.37600e+03	9.93652e-01	2.38000e+02
2377	2.38391e+02	2.37700e+03	9.93652e-01	2.38083e+02
2378	2.38468e+02	2.37800e+03	9.93651e-01	2.38167e+02
2379	2.38550e+02	2.37900e+03	9.93649e-01	2.38250e+02
2380	2.38616e+02	2.38000e+03	9.93642e-01	2.38333e+02
2381	2.38712e+02	2.38100e+03	9.93634e-01	2.38417e+02
2382	2.38792e+02	2.38200e+03	9.93624e-01	2.38500e+02
2383	2.38869e+02	2.38300e+03	9.93613e-01	2.38583e+02
2384	2.38958e+02	2.38400e+03	9.93595e-01	2.38667e+02
2385	2.39035e+02	2.38500e+03	9.93580e-01	2.38750e+02
2386	2.39131e+02	2.38600e+03	9.93566e-01	2.38833e+02
2387	2.39210e+02	2.38700e+03	9.93551e-01	2.38917e+02
2388	2.39296e+02	2.38800e+03	9.93535e-01	2.39000e+02
2389	2.39372e+02	2.38900e+03	9.93516e-01	2.39083e+02
2390	2.39454e+02	2.39000e+03	9.93494e-01	2.39167e+02
2391	2.39543e+02	2.39100e+03	9.93472e-01	2.39250e+02
2392	2.39626e+02	2.39200e+03	9.93448e-01	2.39333e+02
2393	2.39711e+02	2.39300e+03	9.93429e-01	2.39417e+02
2394	2.39800e+02	2.39400e+03	9.93414e-01	2.39500e+02
2395	2.39875e+02	2.39500e+03	9.93401e-01	2.39583e+02
2396	2.39950e+02	2.39600e+03	9.93401e-01	2.39667e+02
2397	2.40040e+02	2.39700e+03	9.93401e-01	2.39750e+02
2398	2.40118e+02	2.39800e+03	9.93403e-01	2.39833e+02
2399	2.40209e+02	2.39900e+03	9.93407e-01	2.39917e+02
2400	2.40297e+02	2.40000e+03	9.93422e-01	2.40000e+02
2401	2.40373e+02	2.40100e+03	9.93429e-01	2.40083e+02
2402	2.40454e+02	2.40200e+03	9.93434e-01	2.40167e+02
2403	2.40550e+02	2.40300e+03	9.93439e-01	2.40250e+02
2404	2.40624e+02	2.40400e+03	9.93439e-01	2.40333e+02
2405	2.40707e+02	2.40500e+03	9.93440e-01	2.40417e+02
2406	2.40799e+02	2.40600e+03	9.93440e-01	2.40500e+02
2407	2.40881e+02	2.40700e+03	9.93438e-01	2.40583e+02
2408	2.40963e+02	2.40800e+03	9.93432e-01	2.40667e+02
2409	2.41048e+02	2.40900e+03	9.93427e-01	2.40750e+02
2410	2.41130e+02	2.41000e+03	9.93420e-01	2.40833e+02
2411	2.41207e+02	2.41100e+03	9.93412e-01	2.40917e+02
2412	2.41290e+02	2.41200e+03	9.93400e-01	2.41000e+02
2413	2.41376e+02	2.41300e+03	9.93388e-01	2.41083e+02
2414	2.41468e+02	2.41400e+03	9.93376e-01	2.41167e+02
2415	2.41543e+02	2.41500e+03	9.93363e-01	2.41250e+02
2416	2.41636e+02	2.41600e+03	9.93349e-01	2.41333e+02
2417	2.41714e+02	2.41700e+03	9.93337e-01	2.41417e+02
2418	2.41797e+02	2.41800e+03	9.93327e-01	2.41500e+02
2419	2.41875e+02	2.41900e+03	9.93318e-01	2.41583e+02
2420	2.41968e+02	2.42000e+03	9.93313e-01	2.41667e+02
2421	2.42050e+02	2.42100e+03	9.93307e-01	2.41750e+02
2422	2.42129e+02	2.42200e+03	9.93299e-01	2.41833e+02
2423	2.42210e+02	2.42300e+03	9.93291e-01	2.41917e+02
2424	2.42291e+02	2.42400e+03	9.93282e-01	2.42000e+02
2425	2.42381e+02	2.42500e+03	9.93272e-01	2.42083e+02
2426	2.42465e+02	2.42600e+03	9.93262e-01	2.42167e+02
2427	2.42540e+02	2.42700e+03	9.93252e-01	2.42250e+02
2428	2.42614e+02	2.42800e+03	9.93239e-01	2.42333e+02
2429	2.42711e+02	2.42900e+03	9.93229e-01	2.42417e+02
2430	2.42796e+02	2.43000e+03	9.93221e-01	2.42500e+02
2431	2.42879e+02	2.43100e+03	9.93213e-01	2.42583e+02
2432	2.42968e+02	2.43200e+03	9.93208e-01	2.42667e+02
2433	2.43050e+02	2.43300e+03	9.93197e-01	2.42750e+02
2434	2.43134e+02	2.43400e+03	9.93184e-01	2.42833e+02
2435	2.43224e+02	2.43500e+03	9.93170e-01	2.42917e+02
2436	2.43294e+02	2.43600e+03	9.93146e-01	2.43000e+02
2437	2.43378e+02	2.43700e+03	9.93125e-01	2.43083e+02
2438	2.43464e+02	2.43800e+03	9.93105e-01	2.43167e+02
2439	2.43557e+02	2.43900e+03	9.93086e-01	2.43250e+02
2440	2.43625e+02	2.44000e+03	9.93068e-01	2.43333e+02
2441	2.43709e+02	2.44100e+03	9.93056e-01	2.43417e+02
2442	2.43799e+02	2.44200e+03	9.93049e-01	2.43500e+02
2443	2.43869e+02	2.44300e+03	9.93046e-01	2.43583e+02
2444	2.43961e+02	2.44400e+03	9.93058e-01	2.43667e+02
2445	2.44052e+02	2.44500e+03	9.93061e-01	2.43750e+02
2446	2.44130e+02	2.44600e+03	9.93063e-01	2.43833e+02
2447	2.44211e+02	2.44700e+03	9.93064e-01	2.43917e+02
2448	2.44300e+02	2.44800e+03	9.93059e-01	2.44000e+02
2449	2.44369e+02	2.44900e+03	9.93051e-01	2.44083e+02
2450	2.44467e+02	2.45000e+03	9.93043e-01	2.44167e+02
2451	2.44544e+02	2.45100e+03	9.93035e-01	2.44250e+02
2452	2.44622e+02	2.45200e+03	9.93018e-01	2.44333e+02
2453	2.44707e+02	2.45300e+03	9.93008e-01	2.44417e+02
2454	2.44795e+02	2.45400e+03	9.93000e-01	2.44500e+02
2455	2.44887e+02	2.45500e+03	9.92993e-01	2.44583e+02
2456	2.44958e+02	2.45600e+03	9.92990e-01	2.44667e+02
2457	2.45044e+02	2.45700e+03	9.92983e-01	2.44750e+02
2458	2.45129e+02	2.45800e+03	9.92973e-01	2.44833e+02
2459	2.45215e+02	2.45900e+03	9.92963e-01	2.44917e+02
2460	2.45291e+02	2.46000e+03	9.92944e-01	2.45000e+02
2461	2.45367e+02	2.46100e+03	9.92924e-01	2.45083e+02
2462	2.45460e+02	2.46200e+03	9.92902e-01	2.45167e+02
2463	2.45547e+02	2.46300e+03	9.92878e-01	2.45250e+02
2464	2.45633e+02	2.46400e+03	9.92842e-01	2.45333e+02
2465	2.45716e+02	2.46500e+03	9.92814e-01	2.45417e+02
2466	2.45789e+02	2.46600e+03	9.92789e-01	2.45500e+02
2467	2.45877e+02	2.46700e+03	9.92765e-01	2.45583e+02
2468	2.45968e+02	2.46800e+03	9.92747e-01	2.45667e+02
2469	2.46040e+02	2.46900e+03	9.92731e-01	2.45750e+02
2470	2.46130e+02	2.47000e+03	9.92717e-01	2.45833e+02
2471	2.46215e+02	2.47100e+03	9.92704e-01	2.45917e+02
2472	2.46296e+02	2.47200e+03	9.92700e-01	2.46000e+02
2473	2.46376e+02	2.47300e+03	9.92690e-01	2.46083e+02
2474	2.46468e+02	2.47400e+03	9.92679e-01	2.46167e+02
2475	2.46542e+02	2.47500e+03	9.92666e-01	2.46250e+02
2476	2.46630e+02	2.47600e+03	9.92649e-01	2.46333e+02
2477	2.46715e+02	2.47700e+03	9.92632e-01	2.46417e+02
2478	2.46789e+02	2.47800e+03	9.92614e-01	2.46500e+02
2479	2.46876e+02	2.47900e+03	9.92596e-01	2.46583e+02
2480	2.46974e+02	2.48000e+03	9.92576e-01	2.46667e+02
2481	2.47047e+02	2.48100e+03	9.92559e-01	2.46750e+02
2482	2.47130e+02	2.48200e+03	9.92545e-01	2.46833e+02
2483	2.47216e+02	2.48300e+03	9.92532e-01	2.46917e+02
2484	2.47291e+02	2.48400e+03	9.92526e-01	2.47000e+02
2485	2.47374e+02	2.48500e+03	9.92519e-01	2.47083e+02
2486	2.47457e+02	2.48600e+03	9.92514e-01	2.47167e+02
2487	2.47559e+02	2.48700e+03	9.92510e-01	2.47250e+02
2488	2.47626e+02	2.48800e+03	9.92512e-01	2.47333e+02
2489	2.47707e+02	2.48900e+03	9.92509e-01	2.47417e+02
2490	2.47795e+02	2.49000e+03	9.92505e-01	2.47500e+02
2491	2.47887e+02	2.49100e+03	9.92501e-01	2.47583e+02
2492	2.47969e+02	2.49200e+03	9.92496e-01	2.47667e+02
2493	2.48050e+02	2.49300e+03	9.92491e-01	2.47750e+02
2494	2.48136e+02	2.49400e+03	9.92487e-01	2.47833e+02
2495	2.48221e+02	2.49500e+03	9.92484e-01	2.47917e+02
2496	2.48303e+02	2.49600e+03	9.92482e-01	2.48000e+02
2497	2.48389e+02	2.49700e+03	9.92480e-01	2.48083e+02
2498	2.48468e+02	2.49800e+03	9.92478e-01	2.48167e+02
2499	2.48557e+02	2.49900e+03	9.92476e-01	2.48250e+02
2500	2.48636e+02	2.50000e+03	9.92475e-01	2.48333e+02
2501	2.48712e+02	2.50100e+03	9.92473e-01	2.48417e+02
2502	2.48801e+02	2.50200e+03	9.92469e-01	2.48500e+02
2503	2.48881e+02	2.50300e+03	9.92464e-01	2.48583e+02
2504	2.48964e+02	2.50400e+03	9.92454e-01	2.48667e+02
2505	2.49060e+02	2.50500e+03	9.92440e-01	2.48750e+02
2506	2.49129e+02	2.50600e+03	9.92421e-01	2.48833e+02
2507	2.49212e+02	2.50700e+03	9.92398e-01	2.48917e+02
2508	2.49298e+02	2.50800e+03	9.92359e-01	2.49000e+02
2509	2.49385e+02	2.50900e+03	9.92326e-01	2.49083e+02
2510	2.49463e+02	2.51000e+03	9.92295e-01	2.49167e+02
2511	2.49557e+02	2.51100e+03	9.92267e-01	2.49250e+02
2512	2.49634e+02	2.51200e+03	9.92239e-01	2.49333e+02
2513	2.49716e+02	2.51300e+03	9.92220e-01	2.49417e+02
2514	2.49798e+02	2.51400e+03	9.92205e-01	2.49500e+02
2515	2.49874e+02	2.51500e+03	9.92194e-01	2.49583e+02
2516	2.49962e+02	2.51600e+03	9.92201e-01	2.49667e+02
2517	2.50041e+02	2.51700e+03	9.92199e-01	2.49750e+02
2518	2.50133e+02	2.51800e+03	9.92196e-01	2.49833e+02
2519	2.50217e+02	2.51900e+03	9.92193e-01	2.49917e+02
2520	2.50291e+02	2.52000e+03	9.92187e-01	2.50000e+02
2521	2.50383e+02	2.52100e+03	9.92179e-01	2.50083e+02
2522	2.50470e+02	2.52200e+03	9.92169e-01	2.50167e+02
2523	2.50545e+02	2.52300e+03	9.92156e-01	2.50250e+02
2524	2.50623e+02	2.52400e+03	9.92132e-01	2.50333e+02
2525	2.50714e+02	2.52500e+03	9.92111e-01	2.50417e+02
2526	2.50791e+02	2.52600e+03	9.92092e-01	2.50500e+02
2527	2.50885e+02	2.52700e+03	9.92073e-01	2.50583e+02
2528	2.50979e+02	2.52800e+03	9.92051e-01	2.50667e+02
2529	2.51058e+02	2.52900e+03	9.92034e-01	2.50750e+02
2530	2.51133e+02	2.53000e+03	9.92019e-01	2.50833e+02
2531	2.51215e+02	2.53100e+03	9.92004e-01	2.50917e+02
2532	2.51297e+02	2.53200e+03	9.91997e-01	2.51000e+02
2533	2.51385e+02	2.53300e+03	9.91988e-01	2.51083e+02
2534	2.51471e+02	2.53400e+03	9.91978e-01	2.51167e+02
2535	2.51549e+02	2.53500e+03	9.91968e-01	2.51250e+02
2536	2.51640e+02	2.53600e+03	9.91959e-01	2.51333e+02
2537	2.51726e+02	2.53700e+03	9.91948e-01	2.51417e+02
2538	2.51798e+02	2.53800e+03	9.91935e-01	2.51500e+02
2539	2.51881e+02	2.53900e+03	9.91922e-01	2.51583e+02
2540	2.51970e+02	2.54000e+03	9.91907e-01	2.51667e+02
2541	2.52053e+02	2.54100e+03	9.91892e-01	2.51750e+02
2542	2.52127e+02	2.54200e+03	9.91876e-01	2.51833e+02
2543	2.52210e+02	2.54300e+03	9.91858e-01	2.51917e+02
2544	2.52303e+02	2.54400e+03	9.91838e-01	2.52000e+02
2545	2.52384e+02	2.54500e+03	9.91819e-01	2.52083e+02
2546	2.52468e+02	2.54600e+03	9.91802e-01	2.52167e+02
2547	2.52549e+02	2.54700e+03	9.91787e-01	2.52250e+02
2548	2.52629e+02	2.54800e+03	9.91777e-01	2.52333e+02
2549	2.52722e+02	2.54900e+03	9.91770e-01	2.52417e+02
2550	2.52807e+02	2.55000e+03	9.91766e-01	2.52500e+02
2551	2.52888e+02	2.55100e+03	9.91764e-01	2.52583e+02
2552	2.52971e+02	2.55200e+03	9.91770e-01	2.52667e+02
2553	2.53053e+02	2.55300e+03	9.91771e-01	2.52750e+02
2554	2.53137e+02	2.55400e+03	9.91770e-01	2.52833e+02
2555	2.53210e+02	2.55500e+03	9.91766e-01	2.52917e+02
2556	2.53307e+02	2.55600e+03	9.91758e-01	2.53000e+02
2557	2.53379e+02	2.55700e+03	9.91748e-01	2.53083e+02
2558	2.53476e+02	2.55800e+03	9.91733e-01	2.53167e+02
2559	2.53566e+02	2.55900e+03	9.91716e-01	2.53250e+02
2560	2.53635e+02	2.56000e+03	9.91689e-01	2.53333e+02
2561	2.53723e+02	2.56100e+03	9.91667e-01	2.53417e+02
2562	2.53801e+02	2.56200e+03	9.91645e-01	2.53500e+02
2563	2.53887e+02	2.56300e+03	9.91621e-01	2.53583e+02
2564	2.53966e+02	2.56400e+03	9.91596e-01	2.53667e+02
2565	2.54054e+02	2.56500e+03	9.91573e-01	2.53750e+02
2566	2.54132e+02	2.56600e+03	9.91551e-01	2.53833e+02
2567	2.54210e+02	2.56700e+03	9.91529e-01	2.53917e+02
2568	2.54301e+02	2.56800e+03	9.91508e-01	2.54000e+02
2569	2.54385e+02	2.56900e+03	9.91487e-01	2.54083e+02
2570	2.54475e+02	2.57000e+03	9.91463e-01	2.54167e+02
2571	2.54551e+02	2.57100e+03	9.91439e-01	2.54250e+02
2572	2.54632e+02	2.57200e+03	9.91415e-01	2.54333e+02
2573	2.54724e+02	2.57300e+03	9.91388e-01	2.54417e+02
2574	2.54797e+02	2.57400e+03	9.91358e-01	2.54500e+02
2575	2.54887e+02	2.57500e+03	9.91326e-01	2.54583e+02
2576	2.54980e+02	2.57600e+03	9.91288e-01	2.54667e+02
2577	2.55048e+02	2.57700e+03	9.91254e-01	2.54750e+02
2578	2.55139e+02	2.57800e+03	9.91222e-01	2.54833e+02
2579	2.55212e+02	2.57900e+03	9.91191e-01	2.54917e+02
2580	2.55302e+02	2.58000e+03	9.91162e-01	2.55000e+02
2581	2.55396e+02	2.58100e+03	9.91135e-01	2.55083e+02
2582	2.55470e+02	2.58200e+03	9.91110e-01	2.55167e+02
2583	2.55549e+02	2.58300e+03	9.91086e-01	2.55250e+02
2584	2.55632e+02	2.58400e+03	9.91064e-01	2.55333e+02
2585	2.55722e+02	2.58500e+03	9.91036e-01	2.55417e+02
2586	2.55808e+02	2.58600e+03	9.91004e-01	2.55500e+02
2587	2.55880e+02	2.58700e+03	9.90969e-01	2.55583e+02
2588	2.55973e+02	2.58800e+03	9.90924e-01	2.55667e+02
2589	2.56052e+02	2.58900e+03	9.90885e-01	2.55750e+02
