Repository: FireDynamics/FireSciPy

Experimental data from TGA experiments.
Sample material is powdered black cast poly methyl methacrylate (PMMA).
The experiments were conducted with a Mettler Toledo TGA/DSC 3+.
Various constant heating rate were used to conduct the TGA experimensts.
The full data with different sample masses and sample configurations
can be found here:
Armbrust, F., Zehfuß, J., Riese, O., 2025. Thermogravimetric And Microscale Calorimeter Data on Cast PMMA.
https://doi.org/10.24355/dbbs.084-202504170956-0

The data set was used for the following manuscript:
Armbrust, F., Hehnen, T., Zehfuß, J., Riese, O., Arnold, L., 2025.

File: docs/tutorials/pyrolysis/data/tga_dynamic_n2_dyn5_powder_1mg_r3.txt (part 2 of 9)
index	ts	t	weight	tr
[#]	[°C]	[s]	[mg]	[°C]
1836	1.93284e+02	1.83600e+03	9.68496e-01	1.93000e+02
1837	1.93374e+02	1.83700e+03	9.68484e-01	1.93083e+02
1838	1.93450e+02	1.83800e+03	9.68471e-01	1.93167e+02
1839	1.93538e+02	1.83900e+03	9.68458e-01	1.93250e+02
1840	1.93619e+02	1.84000e+03	9.68445e-01	1.93333e+02
1841	1.93707e+02	1.84100e+03	9.68431e-01	1.93417e+02
1842	1.93785e+02	1.84200e+03	9.68416e-01	1.93500e+02
1843	1.93871e+02	1.84300e+03	9.68402e-01	1.93583e+02
1844	1.93949e+02	1.84400e+03	9.68384e-01	1.93667e+02
1845	1.94030e+02	1.84500e+03	9.68367e-01	1.93750e+02
1846	1.94120e+02	1.84600e+03	9.68348e-01	1.93833e+02
1847	1.94202e+02	1.84700e+03	9.68328e-01	1.93917e+02
1848	1.94270e+02	1.84800e+03	9.68306e-01	1.94000e+02
1849	1.94365e+02	1.84900e+03	9.68282e-01	1.94083e+02
1850	1.94455e+02	1.85000e+03	9.68254e-01	1.94167e+02
1851	1.94543e+02	1.85100e+03	9.68222e-01	1.94250e+02
1852	1.94619e+02	1.85200e+03	9.68182e-01	1.94333e+02
1853	1.94704e+02	1.85300e+03	9.68145e-01	1.94417e+02
1854	1.94789e+02	1.85400e+03	9.68110e-01	1.94500e+02
1855	1.94861e+02	1.85500e+03	9.68077e-01	1.94583e+02
1856	1.94947e+02	1.85600e+03	9.68043e-01	1.94667e+02
1857	1.95032e+02	1.85700e+03	9.68016e-01	1.94750e+02
1858	1.95129e+02	1.85800e+03	9.67994e-01	1.94833e+02
1859	1.95210e+02	1.85900e+03	9.67973e-01	1.94917e+02
1860	1.95297e+02	1.86000e+03	9.67967e-01	1.95000e+02
1861	1.95378e+02	1.86100e+03	9.67954e-01	1.95083e+02
1862	1.95456e+02	1.86200e+03	9.67940e-01	1.95167e+02
1863	1.95540e+02	1.86300e+03	9.67925e-01	1.95250e+02
1864	1.95621e+02	1.86400e+03	9.67911e-01	1.95333e+02
1865	1.95711e+02	1.86500e+03	9.67891e-01	1.95417e+02
1866	1.95795e+02	1.86600e+03	9.67870e-01	1.95500e+02
1867	1.95880e+02	1.86700e+03	9.67847e-01	1.95583e+02
1868	1.95959e+02	1.86800e+03	9.67816e-01	1.95667e+02
1869	1.96029e+02	1.86900e+03	9.67789e-01	1.95750e+02
1870	1.96120e+02	1.87000e+03	9.67761e-01	1.95833e+02
1871	1.96202e+02	1.87100e+03	9.67733e-01	1.95917e+02
1872	1.96286e+02	1.87200e+03	9.67703e-01	1.96000e+02
1873	1.96377e+02	1.87300e+03	9.67672e-01	1.96083e+02
1874	1.96462e+02	1.87400e+03	9.67642e-01	1.96167e+02
1875	1.96546e+02	1.87500e+03	9.67612e-01	1.96250e+02
1876	1.96625e+02	1.87600e+03	9.67583e-01	1.96333e+02
1877	1.96701e+02	1.87700e+03	9.67555e-01	1.96417e+02
1878	1.96791e+02	1.87800e+03	9.67528e-01	1.96500e+02
1879	1.96880e+02	1.87900e+03	9.67501e-01	1.96583e+02
1880	1.96968e+02	1.88000e+03	9.67473e-01	1.96667e+02
1881	1.97053e+02	1.88100e+03	9.67444e-01	1.96750e+02
1882	1.97116e+02	1.88200e+03	9.67416e-01	1.96833e+02
1883	1.97210e+02	1.88300e+03	9.67389e-01	1.96917e+02
1884	1.97299e+02	1.88400e+03	9.67363e-01	1.97000e+02
1885	1.97379e+02	1.88500e+03	9.67342e-01	1.97083e+02
1886	1.97470e+02	1.88600e+03	9.67325e-01	1.97167e+02
1887	1.97550e+02	1.88700e+03	9.67310e-01	1.97250e+02
1888	1.97625e+02	1.88800e+03	9.67306e-01	1.97333e+02
1889	1.97715e+02	1.88900e+03	9.67297e-01	1.97417e+02
1890	1.97797e+02	1.89000e+03	9.67285e-01	1.97500e+02
1891	1.97885e+02	1.89100e+03	9.67272e-01	1.97583e+02
1892	1.97962e+02	1.89200e+03	9.67254e-01	1.97667e+02
1893	1.98044e+02	1.89300e+03	9.67233e-01	1.97750e+02
1894	1.98122e+02	1.89400e+03	9.67208e-01	1.97833e+02
1895	1.98217e+02	1.89500e+03	9.67181e-01	1.97917e+02
1896	1.98291e+02	1.89600e+03	9.67141e-01	1.98000e+02
1897	1.98372e+02	1.89700e+03	9.67105e-01	1.98083e+02
1898	1.98466e+02	1.89800e+03	9.67067e-01	1.98167e+02
1899	1.98553e+02	1.89900e+03	9.67025e-01	1.98250e+02
1900	1.98641e+02	1.90000e+03	9.66973e-01	1.98333e+02
1901	1.98723e+02	1.90100e+03	9.66922e-01	1.98417e+02
1902	1.98796e+02	1.90200e+03	9.66869e-01	1.98500e+02
1903	1.98882e+02	1.90300e+03	9.66814e-01	1.98583e+02
1904	1.98971e+02	1.90400e+03	9.66749e-01	1.98667e+02
1905	1.99058e+02	1.90500e+03	9.66688e-01	1.98750e+02
1906	1.99129e+02	1.90600e+03	9.66631e-01	1.98833e+02
1907	1.99222e+02	1.90700e+03	9.66576e-01	1.98917e+02
1908	1.99300e+02	1.90800e+03	9.66535e-01	1.99000e+02
1909	1.99388e+02	1.90900e+03	9.66505e-01	1.99083e+02
1910	1.99471e+02	1.91000e+03	9.66488e-01	1.99167e+02
1911	1.99554e+02	1.91100e+03	9.66478e-01	1.99250e+02
1912	1.99643e+02	1.91200e+03	9.66505e-01	1.99333e+02
1913	1.99719e+02	1.91300e+03	9.66518e-01	1.99417e+02
1914	1.99796e+02	1.91400e+03	9.66527e-01	1.99500e+02
1915	1.99886e+02	1.91500e+03	9.66532e-01	1.99583e+02
1916	1.99966e+02	1.91600e+03	9.66541e-01	1.99667e+02
1917	2.00051e+02	1.91700e+03	9.66541e-01	1.99750e+02
1918	2.00132e+02	1.91800e+03	9.66539e-01	1.99833e+02
1919	2.00220e+02	1.91900e+03	9.66536e-01	1.99917e+02
1920	2.00301e+02	1.92000e+03	9.66516e-01	2.00000e+02
1921	2.00394e+02	1.92100e+03	9.66504e-01	2.00083e+02
1922	2.00470e+02	1.92200e+03	9.66491e-01	2.00167e+02
1923	2.00542e+02	1.92300e+03	9.66478e-01	2.00250e+02
1924	2.00633e+02	1.92400e+03	9.66462e-01	2.00333e+02
1925	2.00720e+02	1.92500e+03	9.66444e-01	2.00417e+02
1926	2.00802e+02	1.92600e+03	9.66425e-01	2.00500e+02
1927	2.00880e+02	1.92700e+03	9.66405e-01	2.00583e+02
1928	2.00965e+02	1.92800e+03	9.66379e-01	2.00667e+02
1929	2.01052e+02	1.92900e+03	9.66357e-01	2.00750e+02
1930	2.01134e+02	1.93000e+03	9.66336e-01	2.00833e+02
1931	2.01216e+02	1.93100e+03	9.66316e-01	2.00917e+02
1932	2.01301e+02	1.93200e+03	9.66299e-01	2.01000e+02
1933	2.01388e+02	1.93300e+03	9.66282e-01	2.01083e+02
1934	2.01484e+02	1.93400e+03	9.66263e-01	2.01167e+02
1935	2.01550e+02	1.93500e+03	9.66244e-01	2.01250e+02
1936	2.01643e+02	1.93600e+03	9.66227e-01	2.01333e+02
1937	2.01719e+02	1.93700e+03	9.66208e-01	2.01417e+02
1938	2.01801e+02	1.93800e+03	9.66189e-01	2.01500e+02
1939	2.01883e+02	1.93900e+03	9.66170e-01	2.01583e+02
1940	2.01962e+02	1.94000e+03	9.66150e-01	2.01667e+02
1941	2.02053e+02	1.94100e+03	9.66133e-01	2.01750e+02
1942	2.02139e+02	1.94200e+03	9.66115e-01	2.01833e+02
1943	2.02222e+02	1.94300e+03	9.66097e-01	2.01917e+02
1944	2.02301e+02	1.94400e+03	9.66083e-01	2.02000e+02
1945	2.02385e+02	1.94500e+03	9.66064e-01	2.02083e+02
1946	2.02460e+02	1.94600e+03	9.66044e-01	2.02167e+02
1947	2.02553e+02	1.94700e+03	9.66023e-01	2.02250e+02
1948	2.02632e+02	1.94800e+03	9.65994e-01	2.02333e+02
1949	2.02721e+02	1.94900e+03	9.65967e-01	2.02417e+02
1950	2.02801e+02	1.95000e+03	9.65942e-01	2.02500e+02
1951	2.02883e+02	1.95100e+03	9.65917e-01	2.02583e+02
1952	2.02971e+02	1.95200e+03	9.65892e-01	2.02667e+02
1953	2.03051e+02	1.95300e+03	9.65872e-01	2.02750e+02
1954	2.03140e+02	1.95400e+03	9.65854e-01	2.02833e+02
1955	2.03222e+02	1.95500e+03	9.65837e-01	2.02917e+02
1956	2.03310e+02	1.95600e+03	9.65830e-01	2.03000e+02
1957	2.03389e+02	1.95700e+03	9.65819e-01	2.03083e+02
1958	2.03471e+02	1.95800e+03	9.65809e-01	2.03167e+02
1959	2.03555e+02	1.95900e+03	9.65799e-01	2.03250e+02
1960	2.03638e+02	1.96000e+03	9.65793e-01	2.03333e+02
1961	2.03722e+02	1.96100e+03	9.65785e-01	2.03417e+02
1962	2.03812e+02	1.96200e+03	9.65776e-01	2.03500e+02
1963	2.03899e+02	1.96300e+03	9.65768e-01	2.03583e+02
1964	2.03975e+02	1.96400e+03	9.65759e-01	2.03667e+02
1965	2.04053e+02	1.96500e+03	9.65749e-01	2.03750e+02
1966	2.04137e+02	1.96600e+03	9.65739e-01	2.03833e+02
1967	2.04221e+02	1.96700e+03	9.65728e-01	2.03917e+02
1968	2.04301e+02	1.96800e+03	9.65710e-01	2.04000e+02
1969	2.04385e+02	1.96900e+03	9.65692e-01	2.04083e+02
1970	2.04478e+02	1.97000e+03	9.65673e-01	2.04167e+02
1971	2.04565e+02	1.97100e+03	9.65650e-01	2.04250e+02
1972	2.04642e+02	1.97200e+03	9.65618e-01	2.04333e+02
1973	2.04729e+02	1.97300e+03	9.65588e-01	2.04417e+02
1974	2.04814e+02	1.97400e+03	9.65557e-01	2.04500e+02
1975	2.04898e+02	1.97500e+03	9.65526e-01	2.04583e+02
1976	2.04970e+02	1.97600e+03	9.65490e-01	2.04667e+02
1977	2.05072e+02	1.97700e+03	9.65460e-01	2.04750e+02
1978	2.05145e+02	1.97800e+03	9.65429e-01	2.04833e+02
1979	2.05222e+02	1.97900e+03	9.65398e-01	2.04917e+02
1980	2.05306e+02	1.98000e+03	9.65369e-01	2.05000e+02
1981	2.05394e+02	1.98100e+03	9.65338e-01	2.05083e+02
1982	2.05480e+02	1.98200e+03	9.65304e-01	2.05167e+02
1983	2.05565e+02	1.98300e+03	9.65267e-01	2.05250e+02
1984	2.05636e+02	1.98400e+03	9.65228e-01	2.05333e+02
1985	2.05728e+02	1.98500e+03	9.65191e-01	2.05417e+02
1986	2.05810e+02	1.98600e+03	9.65157e-01	2.05500e+02
1987	2.05898e+02	1.98700e+03	9.65124e-01	2.05583e+02
1988	2.05978e+02	1.98800e+03	9.65094e-01	2.05667e+02
1989	2.06062e+02	1.98900e+03	9.65065e-01	2.05750e+02
1990	2.06148e+02	1.99000e+03	9.65037e-01	2.05833e+02
1991	2.06221e+02	1.99100e+03	9.65009e-01	2.05917e+02
1992	2.06317e+02	1.99200e+03	9.64990e-01	2.06000e+02
1993	2.06396e+02	1.99300e+03	9.64968e-01	2.06083e+02
1994	2.06473e+02	1.99400e+03	9.64949e-01	2.06167e+02
1995	2.06558e+02	1.99500e+03	9.64932e-01	2.06250e+02
1996	2.06652e+02	1.99600e+03	9.64923e-01	2.06333e+02
1997	2.06736e+02	1.99700e+03	9.64912e-01	2.06417e+02
1998	2.06813e+02	1.99800e+03	9.64902e-01	2.06500e+02
1999	2.06899e+02	1.99900e+03	9.64893e-01	2.06583e+02
2000	2.06977e+02	2.00000e+03	9.64888e-01	2.06667e+02
2001	2.07069e+02	2.00100e+03	9.64880e-01	2.06750e+02
2002	2.07152e+02	2.00200e+03	9.64869e-01	2.06833e+02
2003	2.07234e+02	2.00300e+03	9.64858e-01	2.06917e+02
2004	2.07310e+02	2.00400e+03	9.64843e-01	2.07000e+02
2005	2.07400e+02	2.00500e+03	9.64830e-01	2.07083e+02
2006	2.07476e+02	2.00600e+03	9.64819e-01	2.07167e+02
2007	2.07559e+02	2.00700e+03	9.64807e-01	2.07250e+02
2008	2.07649e+02	2.00800e+03	9.64796e-01	2.07333e+02
2009	2.07722e+02	2.00900e+03	9.64783e-01	2.07417e+02
2010	2.07804e+02	2.01000e+03	9.64766e-01	2.07500e+02
2011	2.07901e+02	2.01100e+03	9.64745e-01	2.07583e+02
2012	2.07979e+02	2.01200e+03	9.64716e-01	2.07667e+02
2013	2.08060e+02	2.01300e+03	9.64689e-01	2.07750e+02
2014	2.08144e+02	2.01400e+03	9.64664e-01	2.07833e+02
2015	2.08224e+02	2.01500e+03	9.64639e-01	2.07917e+02
2016	2.08313e+02	2.01600e+03	9.64614e-01	2.08000e+02
2017	2.08400e+02	2.01700e+03	9.64595e-01	2.08083e+02
2018	2.08475e+02	2.01800e+03	9.64581e-01	2.08167e+02
2019	2.08562e+02	2.01900e+03	9.64568e-01	2.08250e+02
2020	2.08638e+02	2.02000e+03	9.64573e-01	2.08333e+02
2021	2.08715e+02	2.02100e+03	9.64572e-01	2.08417e+02
2022	2.08800e+02	2.02200e+03	9.64573e-01	2.08500e+02
2023	2.08882e+02	2.02300e+03	9.64576e-01	2.08583e+02
2024	2.08971e+02	2.02400e+03	9.64582e-01	2.08667e+02
2025	2.09051e+02	2.02500e+03	9.64584e-01	2.08750e+02
2026	2.09143e+02	2.02600e+03	9.64583e-01	2.08833e+02
2027	2.09222e+02	2.02700e+03	9.64579e-01	2.08917e+02
2028	2.09313e+02	2.02800e+03	9.64571e-01	2.09000e+02
2029	2.09396e+02	2.02900e+03	9.64561e-01	2.09083e+02
2030	2.09472e+02	2.03000e+03	9.64550e-01	2.09167e+02
2031	2.09567e+02	2.03100e+03	9.64537e-01	2.09250e+02
2032	2.09643e+02	2.03200e+03	9.64515e-01	2.09333e+02
2033	2.09728e+02	2.03300e+03	9.64498e-01	2.09417e+02
2034	2.09817e+02	2.03400e+03	9.64480e-01	2.09500e+02
2035	2.09894e+02	2.03500e+03	9.64462e-01	2.09583e+02
2036	2.09971e+02	2.03600e+03	9.64442e-01	2.09667e+02
2037	2.10064e+02	2.03700e+03	9.64424e-01	2.09750e+02
2038	2.10143e+02	2.03800e+03	9.64408e-01	2.09833e+02
2039	2.10221e+02	2.03900e+03	9.64393e-01	2.09917e+02
2040	2.10308e+02	2.04000e+03	9.64383e-01	2.10000e+02
2041	2.10394e+02	2.04100e+03	9.64371e-01	2.10083e+02
2042	2.10477e+02	2.04200e+03	9.64359e-01	2.10167e+02
2043	2.10566e+02	2.04300e+03	9.64348e-01	2.10250e+02
2044	2.10636e+02	2.04400e+03	9.64341e-01	2.10333e+02
2045	2.10723e+02	2.04500e+03	9.64333e-01	2.10417e+02
2046	2.10800e+02	2.04600e+03	9.64325e-01	2.10500e+02
2047	2.10893e+02	2.04700e+03	9.64319e-01	2.10583e+02
2048	2.10987e+02	2.04800e+03	9.64312e-01	2.10667e+02
2049	2.11070e+02	2.04900e+03	9.64303e-01	2.10750e+02
2050	2.11146e+02	2.05000e+03	9.64292e-01	2.10833e+02
2051	2.11232e+02	2.05100e+03	9.64277e-01	2.10917e+02
2052	2.11308e+02	2.05200e+03	9.64256e-01	2.11000e+02
2053	2.11390e+02	2.05300e+03	9.64234e-01	2.11083e+02
2054	2.11474e+02	2.05400e+03	9.64210e-01	2.11167e+02
2055	2.11568e+02	2.05500e+03	9.64185e-01	2.11250e+02
2056	2.11653e+02	2.05600e+03	9.64152e-01	2.11333e+02
2057	2.11724e+02	2.05700e+03	9.64124e-01	2.11417e+02
2058	2.11810e+02	2.05800e+03	9.64096e-01	2.11500e+02
2059	2.11899e+02	2.05900e+03	9.64069e-01	2.11583e+02
2060	2.11981e+02	2.06000e+03	9.64045e-01	2.11667e+02
2061	2.12059e+02	2.06100e+03	9.64020e-01	2.11750e+02
2062	2.12153e+02	2.06200e+03	9.63995e-01	2.11833e+02
2063	2.12229e+02	2.06300e+03	9.63973e-01	2.11917e+02
2064	2.12312e+02	2.06400e+03	9.63954e-01	2.12000e+02
2065	2.12397e+02	2.06500e+03	9.63934e-01	2.12083e+02
2066	2.12473e+02	2.06600e+03	9.63916e-01	2.12167e+02
2067	2.12564e+02	2.06700e+03	9.63900e-01	2.12250e+02
2068	2.12657e+02	2.06800e+03	9.63890e-01	2.12333e+02
2069	2.12724e+02	2.06900e+03	9.63880e-01	2.12417e+02
2070	2.12821e+02	2.07000e+03	9.63873e-01	2.12500e+02
2071	2.12899e+02	2.07100e+03	9.63868e-01	2.12583e+02
2072	2.12978e+02	2.07200e+03	9.63871e-01	2.12667e+02
2073	2.13056e+02	2.07300e+03	9.63873e-01	2.12750e+02
2074	2.13151e+02	2.07400e+03	9.63875e-01	2.12833e+02
2075	2.13230e+02	2.07500e+03	9.63877e-01	2.12917e+02
2076	2.13324e+02	2.07600e+03	9.63883e-01	2.13000e+02
2077	2.13400e+02	2.07700e+03	9.63887e-01	2.13083e+02
2078	2.13489e+02	2.07800e+03	9.63890e-01	2.13167e+02
2079	2.13579e+02	2.07900e+03	9.63893e-01	2.13250e+02
2080	2.13656e+02	2.08000e+03	9.63895e-01	2.13333e+02
2081	2.13747e+02	2.08100e+03	9.63898e-01	2.13417e+02
2082	2.13825e+02	2.08200e+03	9.63901e-01	2.13500e+02
2083	2.13913e+02	2.08300e+03	9.63904e-01	2.13583e+02
2084	2.13981e+02	2.08400e+03	9.63904e-01	2.13667e+02
2085	2.14071e+02	2.08500e+03	9.63902e-01	2.13750e+02
2086	2.14157e+02	2.08600e+03	9.63896e-01	2.13833e+02
2087	2.14238e+02	2.08700e+03	9.63887e-01	2.13917e+02
2088	2.14328e+02	2.08800e+03	9.63867e-01	2.14000e+02
2089	2.14407e+02	2.08900e+03	9.63849e-01	2.14083e+02
2090	2.14490e+02	2.09000e+03	9.63830e-01	2.14167e+02
2091	2.14582e+02	2.09100e+03	9.63811e-01	2.14250e+02
2092	2.14656e+02	2.09200e+03	9.63784e-01	2.14333e+02
2093	2.14733e+02	2.09300e+03	9.63764e-01	2.14417e+02
2094	2.14819e+02	2.09400e+03	9.63746e-01	2.14500e+02
2095	2.14904e+02	2.09500e+03	9.63729e-01	2.14583e+02
2096	2.14986e+02	2.09600e+03	9.63716e-01	2.14667e+02
2097	2.15066e+02	2.09700e+03	9.63702e-01	2.14750e+02
2098	2.15164e+02	2.09800e+03	9.63687e-01	2.14833e+02
2099	2.15239e+02	2.09900e+03	9.63672e-01	2.14917e+02
2100	2.15321e+02	2.10000e+03	9.63654e-01	2.15000e+02
2101	2.15398e+02	2.10100e+03	9.63633e-01	2.15083e+02
2102	2.15490e+02	2.10200e+03	9.63612e-01	2.15167e+02
2103	2.15576e+02	2.10300e+03	9.63590e-01	2.15250e+02
2104	2.15660e+02	2.10400e+03	9.63561e-01	2.15333e+02
2105	2.15742e+02	2.10500e+03	9.63538e-01	2.15417e+02
2106	2.15826e+02	2.10600e+03	9.63519e-01	2.15500e+02
2107	2.15902e+02	2.10700e+03	9.63503e-01	2.15583e+02
2108	2.15988e+02	2.10800e+03	9.63499e-01	2.15667e+02
2109	2.16076e+02	2.10900e+03	9.63498e-01	2.15750e+02
2110	2.16157e+02	2.11000e+03	9.63502e-01	2.15833e+02
2111	2.16232e+02	2.11100e+03	9.63506e-01	2.15917e+02
2112	2.16330e+02	2.11200e+03	9.63523e-01	2.16000e+02
2113	2.16422e+02	2.11300e+03	9.63528e-01	2.16083e+02
2114	2.16488e+02	2.11400e+03	9.63530e-01	2.16167e+02
2115	2.16577e+02	2.11500e+03	9.63530e-01	2.16250e+02
2116	2.16651e+02	2.11600e+03	9.63518e-01	2.16333e+02
2117	2.16745e+02	2.11700e+03	9.63510e-01	2.16417e+02
2118	2.16821e+02	2.11800e+03	9.63503e-01	2.16500e+02
2119	2.16912e+02	2.11900e+03	9.63496e-01	2.16583e+02
2120	2.16996e+02	2.12000e+03	9.63485e-01	2.16667e+02
2121	2.17079e+02	2.12100e+03	9.63475e-01	2.16750e+02
2122	2.17161e+02	2.12200e+03	9.63466e-01	2.16833e+02
2123	2.17245e+02	2.12300e+03	9.63458e-01	2.16917e+02
2124	2.17326e+02	2.12400e+03	9.63453e-01	2.17000e+02
2125	2.17405e+02	2.12500e+03	9.63450e-01	2.17083e+02
2126	2.17498e+02	2.12600e+03	9.63447e-01	2.17167e+02
2127	2.17569e+02	2.12700e+03	9.63446e-01	2.17250e+02
2128	2.17658e+02	2.12800e+03	9.63445e-01	2.17333e+02
2129	2.17745e+02	2.12900e+03	9.63439e-01	2.17417e+02
2130	2.17824e+02	2.13000e+03	9.63431e-01	2.17500e+02
2131	2.17901e+02	2.13100e+03	9.63421e-01	2.17583e+02
2132	2.18003e+02	2.13200e+03	9.63402e-01	2.17667e+02
2133	2.18074e+02	2.13300e+03	9.63386e-01	2.17750e+02
2134	2.18164e+02	2.13400e+03	9.63368e-01	2.17833e+02
2135	2.18240e+02	2.13500e+03	9.63350e-01	2.17917e+02
2136	2.18327e+02	2.13600e+03	9.63326e-01	2.18000e+02
2137	2.18409e+02	2.13700e+03	9.63301e-01	2.18083e+02
2138	2.18501e+02	2.13800e+03	9.63276e-01	2.18167e+02
2139	2.18569e+02	2.13900e+03	9.63252e-01	2.18250e+02
2140	2.18658e+02	2.14000e+03	9.63227e-01	2.18333e+02
2141	2.18748e+02	2.14100e+03	9.63205e-01	2.18417e+02
2142	2.18825e+02	2.14200e+03	9.63186e-01	2.18500e+02
2143	2.18914e+02	2.14300e+03	9.63168e-01	2.18583e+02
2144	2.18991e+02	2.14400e+03	9.63156e-01	2.18667e+02
2145	2.19072e+02	2.14500e+03	9.63141e-01	2.18750e+02
2146	2.19157e+02	2.14600e+03	9.63125e-01	2.18833e+02
2147	2.19252e+02	2.14700e+03	9.63109e-01	2.18917e+02
2148	2.19334e+02	2.14800e+03	9.63093e-01	2.19000e+02
2149	2.19421e+02	2.14900e+03	9.63078e-01	2.19083e+02
2150	2.19503e+02	2.15000e+03	9.63067e-01	2.19167e+02
2151	2.19589e+02	2.15100e+03	9.63058e-01	2.19250e+02
2152	2.19669e+02	2.15200e+03	9.63058e-01	2.19333e+02
2153	2.19745e+02	2.15300e+03	9.63060e-01	2.19417e+02
2154	2.19830e+02	2.15400e+03	9.63069e-01	2.19500e+02
2155	2.19922e+02	2.15500e+03	9.63081e-01	2.19583e+02
2156	2.19983e+02	2.15600e+03	9.63111e-01	2.19667e+02
2157	2.20072e+02	2.15700e+03	9.63130e-01	2.19750e+02
2158	2.20166e+02	2.15800e+03	9.63144e-01	2.19833e+02
2159	2.20244e+02	2.15900e+03	9.63156e-01	2.19917e+02
2160	2.20326e+02	2.16000e+03	9.63158e-01	2.20000e+02
2161	2.20415e+02	2.16100e+03	9.63156e-01	2.20083e+02
2162	2.20502e+02	2.16200e+03	9.63148e-01	2.20167e+02
2163	2.20592e+02	2.16300e+03	9.63137e-01	2.20250e+02
2164	2.20661e+02	2.16400e+03	9.63107e-01	2.20333e+02
2165	2.20749e+02	2.16500e+03	9.63089e-01	2.20417e+02
2166	2.20836e+02	2.16600e+03	9.63072e-01	2.20500e+02
2167	2.20924e+02	2.16700e+03	9.63055e-01	2.20583e+02
2168	2.21012e+02	2.16800e+03	9.63041e-01	2.20667e+02
2169	2.21090e+02	2.16900e+03	9.63025e-01	2.20750e+02
2170	2.21168e+02	2.17000e+03	9.63010e-01	2.20833e+02
2171	2.21249e+02	2.17100e+03	9.62997e-01	2.20917e+02
2172	2.21336e+02	2.17200e+03	9.62990e-01	2.21000e+02
2173	2.21429e+02	2.17300e+03	9.62983e-01	2.21083e+02
2174	2.21507e+02	2.17400e+03	9.62978e-01	2.21167e+02
2175	2.21589e+02	2.17500e+03	9.62973e-01	2.21250e+02
2176	2.21681e+02	2.17600e+03	9.62978e-01	2.21333e+02
2177	2.21755e+02	2.17700e+03	9.62980e-01	2.21417e+02
2178	2.21828e+02	2.17800e+03	9.62982e-01	2.21500e+02
2179	2.21930e+02	2.17900e+03	9.62985e-01	2.21583e+02
2180	2.22003e+02	2.18000e+03	9.62992e-01	2.21667e+02
2181	2.22079e+02	2.18100e+03	9.62998e-01	2.21750e+02
2182	2.22166e+02	2.18200e+03	9.63002e-01	2.21833e+02
2183	2.22245e+02	2.18300e+03	9.63006e-01	2.21917e+02
2184	2.22339e+02	2.18400e+03	9.63007e-01	2.22000e+02
2185	2.22431e+02	2.18500e+03	9.63003e-01	2.22083e+02
2186	2.22516e+02	2.18600e+03	9.62995e-01	2.22167e+02
2187	2.22587e+02	2.18700e+03	9.62984e-01	2.22250e+02
2188	2.22683e+02	2.18800e+03	9.62959e-01	2.22333e+02
2189	2.22757e+02	2.18900e+03	9.62939e-01	2.22417e+02
2190	2.22846e+02	2.19000e+03	9.62921e-01	2.22500e+02
2191	2.22927e+02	2.19100e+03	9.62904e-01	2.22583e+02
2192	2.22999e+02	2.19200e+03	9.62888e-01	2.22667e+02
2193	2.23091e+02	2.19300e+03	9.62878e-01	2.22750e+02
2194	2.23169e+02	2.19400e+03	9.62871e-01	2.22833e+02
2195	2.23255e+02	2.19500e+03	9.62865e-01	2.22917e+02
2196	2.23347e+02	2.19600e+03	9.62872e-01	2.23000e+02
2197	2.23429e+02	2.19700e+03	9.62872e-01	2.23083e+02
2198	2.23504e+02	2.19800e+03	9.62869e-01	2.23167e+02
2199	2.23597e+02	2.19900e+03	9.62866e-01	2.23250e+02
2200	2.23670e+02	2.20000e+03	9.62859e-01	2.23333e+02
2201	2.23755e+02	2.20100e+03	9.62853e-01	2.23417e+02
2202	2.23837e+02	2.20200e+03	9.62850e-01	2.23500e+02
2203	2.23921e+02	2.20300e+03	9.62847e-01	2.23583e+02
2204	2.24005e+02	2.20400e+03	9.62844e-01	2.23667e+02
2205	2.24090e+02	2.20500e+03	9.62842e-01	2.23750e+02
2206	2.24173e+02	2.20600e+03	9.62839e-01	2.23833e+02
2207	2.24253e+02	2.20700e+03	9.62835e-01	2.23917e+02
2208	2.24342e+02	2.20800e+03	9.62828e-01	2.24000e+02
2209	2.24429e+02	2.20900e+03	9.62819e-01	2.24083e+02
2210	2.24510e+02	2.21000e+03	9.62807e-01	2.24167e+02
2211	2.24583e+02	2.21100e+03	9.62792e-01	2.24250e+02
2212	2.24665e+02	2.21200e+03	9.62768e-01	2.24333e+02
2213	2.24754e+02	2.21300e+03	9.62748e-01	2.24417e+02
2214	2.24827e+02	2.21400e+03	9.62730e-01	2.24500e+02
2215	2.24917e+02	2.21500e+03	9.62713e-01	2.24583e+02
2216	2.25000e+02	2.21600e+03	9.62700e-01	2.24667e+02
2217	2.25096e+02	2.21700e+03	9.62691e-01	2.24750e+02
2218	2.25169e+02	2.21800e+03	9.62686e-01	2.24833e+02
2219	2.25255e+02	2.21900e+03	9.62683e-01	2.24917e+02
2220	2.25353e+02	2.22000e+03	9.62691e-01	2.25000e+02
2221	2.25429e+02	2.22100e+03	9.62693e-01	2.25083e+02
2222	2.25499e+02	2.22200e+03	9.62692e-01	2.25167e+02
2223	2.25583e+02	2.22300e+03	9.62690e-01	2.25250e+02
2224	2.25676e+02	2.22400e+03	9.62686e-01	2.25333e+02
2225	2.25762e+02	2.22500e+03	9.62678e-01	2.25417e+02
2226	2.25824e+02	2.22600e+03	9.62668e-01	2.25500e+02
2227	2.25937e+02	2.22700e+03	9.62657e-01	2.25583e+02
2228	2.26009e+02	2.22800e+03	9.62637e-01	2.25667e+02
2229	2.26087e+02	2.22900e+03	9.62621e-01	2.25750e+02
2230	2.26183e+02	2.23000e+03	9.62606e-01	2.25833e+02
2231	2.26271e+02	2.23100e+03	9.62592e-01	2.25917e+02
2232	2.26344e+02	2.23200e+03	9.62581e-01	2.26000e+02
2233	2.26418e+02	2.23300e+03	9.62572e-01	2.26083e+02
2234	2.26509e+02	2.23400e+03	9.62565e-01	2.26167e+02
2235	2.26593e+02	2.23500e+03	9.62559e-01	2.26250e+02
2236	2.26674e+02	2.23600e+03	9.62560e-01	2.26333e+02
2237	2.26752e+02	2.23700e+03	9.62559e-01	2.26417e+02
2238	2.26836e+02	2.23800e+03	9.62557e-01	2.26500e+02
2239	2.26923e+02	2.23900e+03	9.62555e-01	2.26583e+02
2240	2.27016e+02	2.24000e+03	9.62553e-01	2.26667e+02
2241	2.27100e+02	2.24100e+03	9.62550e-01	2.26750e+02
2242	2.27178e+02	2.24200e+03	9.62546e-01	2.26833e+02
2243	2.27246e+02	2.24300e+03	9.62542e-01	2.26917e+02
2244	2.27345e+02	2.24400e+03	9.62536e-01	2.27000e+02
2245	2.27430e+02	2.24500e+03	9.62530e-01	2.27083e+02
2246	2.27512e+02	2.24600e+03	9.62525e-01	2.27167e+02
2247	2.27590e+02	2.24700e+03	9.62519e-01	2.27250e+02
2248	2.27685e+02	2.24800e+03	9.62511e-01	2.27333e+02
2249	2.27757e+02	2.24900e+03	9.62502e-01	2.27417e+02
2250	2.27836e+02	2.25000e+03	9.62491e-01	2.27500e+02
2251	2.27936e+02	2.25100e+03	9.62479e-01	2.27583e+02
2252	2.27996e+02	2.25200e+03	9.62464e-01	2.27667e+02
2253	2.28104e+02	2.25300e+03	9.62449e-01	2.27750e+02
2254	2.28177e+02	2.25400e+03	9.62435e-01	2.27833e+02
2255	2.28256e+02	2.25500e+03	9.62419e-01	2.27917e+02
2256	2.28339e+02	2.25600e+03	9.62402e-01	2.28000e+02
2257	2.28431e+02	2.25700e+03	9.62385e-01	2.28083e+02
2258	2.28505e+02	2.25800e+03	9.62370e-01	2.28167e+02
2259	2.28596e+02	2.25900e+03	9.62357e-01	2.28250e+02
2260	2.28683e+02	2.26000e+03	9.62345e-01	2.28333e+02
2261	2.28758e+02	2.26100e+03	9.62334e-01	2.28417e+02
2262	2.28842e+02	2.26200e+03	9.62322e-01	2.28500e+02
2263	2.28928e+02	2.26300e+03	9.62310e-01	2.28583e+02
2264	2.29007e+02	2.26400e+03	9.62302e-01	2.28667e+02
2265	2.29107e+02	2.26500e+03	9.62294e-01	2.28750e+02
2266	2.29182e+02	2.26600e+03	9.62287e-01	2.28833e+02
2267	2.29265e+02	2.26700e+03	9.62283e-01	2.28917e+02
2268	2.29350e+02	2.26800e+03	9.62280e-01	2.29000e+02
2269	2.29427e+02	2.26900e+03	9.62277e-01	2.29083e+02
2270	2.29501e+02	2.27000e+03	9.62273e-01	2.29167e+02
2271	2.29594e+02	2.27100e+03	9.62270e-01	2.29250e+02
2272	2.29678e+02	2.27200e+03	9.62267e-01	2.29333e+02
2273	2.29757e+02	2.27300e+03	9.62263e-01	2.29417e+02
2274	2.29842e+02	2.27400e+03	9.62258e-01	2.29500e+02
2275	2.29927e+02	2.27500e+03	9.62253e-01	2.29583e+02
2276	2.30001e+02	2.27600e+03	9.62245e-01	2.29667e+02
2277	2.30082e+02	2.27700e+03	9.62237e-01	2.29750e+02
2278	2.30180e+02	2.27800e+03	9.62229e-01	2.29833e+02
2279	2.30264e+02	2.27900e+03	9.62222e-01	2.29917e+02
2280	2.30342e+02	2.28000e+03	9.62214e-01	2.30000e+02
2281	2.30426e+02	2.28100e+03	9.62209e-01	2.30083e+02
2282	2.30507e+02	2.28200e+03	9.62205e-01	2.30167e+02
2283	2.30600e+02	2.28300e+03	9.62203e-01	2.30250e+02
2284	2.30674e+02	2.28400e+03	9.62205e-01	2.30333e+02
2285	2.30762e+02	2.28500e+03	9.62205e-01	2.30417e+02
2286	2.30850e+02	2.28600e+03	9.62203e-01	2.30500e+02
2287	2.30928e+02	2.28700e+03	9.62198e-01	2.30583e+02
2288	2.31007e+02	2.28800e+03	9.62188e-01	2.30667e+02
2289	2.31094e+02	2.28900e+03	9.62176e-01	2.30750e+02
2290	2.31181e+02	2.29000e+03	9.62160e-01	2.30833e+02
2291	2.31267e+02	2.29100e+03	9.62143e-01	2.30917e+02
2292	2.31345e+02	2.29200e+03	9.62116e-01	2.31000e+02
2293	2.31428e+02	2.29300e+03	9.62093e-01	2.31083e+02
2294	2.31521e+02	2.29400e+03	9.62072e-01	2.31167e+02
2295	2.31600e+02	2.29500e+03	9.62052e-01	2.31250e+02
2296	2.31679e+02	2.29600e+03	9.62033e-01	2.31333e+02
2297	2.31770e+02	2.29700e+03	9.62014e-01	2.31417e+02
2298	2.31846e+02	2.29800e+03	9.61997e-01	2.31500e+02
2299	2.31931e+02	2.29900e+03	9.61980e-01	2.31583e+02
2300	2.32014e+02	2.30000e+03	9.61967e-01	2.31667e+02
2301	2.32098e+02	2.30100e+03	9.61953e-01	2.31750e+02
2302	2.32169e+02	2.30200e+03	9.61941e-01	2.31833e+02
2303	2.32264e+02	2.30300e+03	9.61931e-01	2.31917e+02
2304	2.32332e+02	2.30400e+03	9.61925e-01	2.32000e+02
2305	2.32427e+02	2.30500e+03	9.61919e-01	2.32083e+02
2306	2.32517e+02	2.30600e+03	9.61914e-01	2.32167e+02
2307	2.32589e+02	2.30700e+03	9.61911e-01	2.32250e+02
2308	2.32672e+02	2.30800e+03	9.61913e-01	2.32333e+02
2309	2.32761e+02	2.30900e+03	9.61915e-01	2.32417e+02
2310	2.32845e+02	2.31000e+03	9.61918e-01	2.32500e+02
2311	2.32922e+02	2.31100e+03	9.61921e-01	2.32583e+02
2312	2.33006e+02	2.31200e+03	9.61929e-01	2.32667e+02
2313	2.33088e+02	2.31300e+03	9.61936e-01	2.32750e+02
2314	2.33175e+02	2.31400e+03	9.61942e-01	2.32833e+02
2315	2.33253e+02	2.31500e+03	9.61946e-01	2.32917e+02
2316	2.33338e+02	2.31600e+03	9.61948e-01	2.33000e+02
2317	2.33418e+02	2.31700e+03	9.61948e-01	2.33083e+02
2318	2.33507e+02	2.31800e+03	9.61946e-01	2.33167e+02
2319	2.33591e+02	2.31900e+03	9.61942e-01	2.33250e+02
2320	2.33676e+02	2.32000e+03	9.61930e-01	2.33333e+02
2321	2.33751e+02	2.32100e+03	9.61923e-01	2.33417e+02
2322	2.33841e+02	2.32200e+03	9.61921e-01	2.33500e+02
2323	2.33928e+02	2.32300e+03	9.61922e-01	2.33583e+02
2324	2.34001e+02	2.32400e+03	9.61932e-01	2.33667e+02
2325	2.34088e+02	2.32500e+03	9.61943e-01	2.33750e+02
2326	2.34177e+02	2.32600e+03	9.61952e-01	2.33833e+02
2327	2.34245e+02	2.32700e+03	9.61960e-01	2.33917e+02
2328	2.34341e+02	2.32800e+03	9.61973e-01	2.34000e+02
2329	2.34418e+02	2.32900e+03	9.61972e-01	2.34083e+02
2330	2.34503e+02	2.33000e+03	9.61964e-01	2.34167e+02
2331	2.34584e+02	2.33100e+03	9.61952e-01	2.34250e+02
2332	2.34671e+02	2.33200e+03	9.61919e-01	2.34333e+02
2333	2.34754e+02	2.33300e+03	9.61894e-01	2.34417e+02
2334	2.34830e+02	2.33400e+03	9.61872e-01	2.34500e+02
2335	2.34923e+02	2.33500e+03	9.61850e-01	2.34583e+02
2336	2.34996e+02	2.33600e+03	9.61824e-01	2.34667e+02
2337	2.35086e+02	2.33700e+03	9.61801e-01	2.34750e+02
2338	2.35170e+02	2.33800e+03	9.61779e-01	2.34833e+02
2339	2.35254e+02	2.33900e+03	9.61757e-01	2.34917e+02
2340	2.35330e+02	2.34000e+03	9.61737e-01	2.35000e+02
2341	2.35415e+02	2.34100e+03	9.61716e-01	2.35083e+02
2342	2.35506e+02	2.34200e+03	9.61697e-01	2.35167e+02
2343	2.35585e+02	2.34300e+03	9.61680e-01	2.35250e+02
2344	2.35671e+02	2.34400e+03	9.61669e-01	2.35333e+02
2345	2.35755e+02	2.34500e+03	9.61660e-01	2.35417e+02
2346	2.35834e+02	2.34600e+03	9.61652e-01	2.35500e+02
2347	2.35918e+02	2.34700e+03	9.61645e-01	2.35583e+02
2348	2.36006e+02	2.34800e+03	9.61646e-01	2.35667e+02
2349	2.36085e+02	2.34900e+03	9.61642e-01	2.35750e+02
2350	2.36175e+02	2.35000e+03	9.61636e-01	2.35833e+02
2351	2.36260e+02	2.35100e+03	9.61630e-01	2.35917e+02
2352	2.36342e+02	2.35200e+03	9.61618e-01	2.36000e+02
2353	2.36419e+02	2.35300e+03	9.61608e-01	2.36083e+02
2354	2.36498e+02	2.35400e+03	9.61595e-01	2.36167e+02
2355	2.36593e+02	2.35500e+03	9.61581e-01	2.36250e+02
2356	2.36677e+02	2.35600e+03	9.61562e-01	2.36333e+02
2357	2.36765e+02	2.35700e+03	9.61544e-01	2.36417e+02
2358	2.36846e+02	2.35800e+03	9.61523e-01	2.36500e+02
2359	2.36921e+02	2.35900e+03	9.61502e-01	2.36583e+02
2360	2.37006e+02	2.36000e+03	9.61482e-01	2.36667e+02
2361	2.37094e+02	2.36100e+03	9.61465e-01	2.36750e+02
2362	2.37172e+02	2.36200e+03	9.61451e-01	2.36833e+02
2363	2.37250e+02	2.36300e+03	9.61440e-01	2.36917e+02
2364	2.37342e+02	2.36400e+03	9.61441e-01	2.37000e+02
2365	2.37430e+02	2.36500e+03	9.61442e-01	2.37083e+02
2366	2.37508e+02	2.36600e+03	9.61446e-01	2.37167e+02
2367	2.37593e+02	2.36700e+03	9.61451e-01	2.37250e+02
2368	2.37677e+02	2.36800e+03	9.61470e-01	2.37333e+02
2369	2.37753e+02	2.36900e+03	9.61481e-01	2.37417e+02
2370	2.37840e+02	2.37000e+03	9.61489e-01	2.37500e+02
2371	2.37933e+02	2.37100e+03	9.61496e-01	2.37583e+02
2372	2.38005e+02	2.37200e+03	9.61500e-01	2.37667e+02
2373	2.38100e+02	2.37300e+03	9.61502e-01	2.37750e+02
2374	2.38184e+02	2.37400e+03	9.61501e-01	2.37833e+02
2375	2.38276e+02	2.37500e+03	9.61499e-01	2.37917e+02
2376	2.38347e+02	2.37600e+03	9.61484e-01	2.38000e+02
2377	2.38423e+02	2.37700e+03	9.61470e-01	2.38083e+02
2378	2.38511e+02	2.37800e+03	9.61456e-01	2.38167e+02
2379	2.38591e+02	2.37900e+03	9.61441e-01	2.38250e+02
2380	2.38676e+02	2.38000e+03	9.61419e-01	2.38333e+02
2381	2.38758e+02	2.38100e+03	9.61404e-01	2.38417e+02
2382	2.38841e+02	2.38200e+03	9.61389e-01	2.38500e+02
2383	2.38928e+02	2.38300e+03	9.61374e-01	2.38583e+02
2384	2.39014e+02	2.38400e+03	9.61364e-01	2.38667e+02
2385	2.39099e+02	2.38500e+03	9.61351e-01	2.38750e+02
2386	2.39172e+02	2.38600e+03	9.61338e-01	2.38833e+02
2387	2.39272e+02	2.38700e+03	9.61326e-01	2.38917e+02
2388	2.39340e+02	2.38800e+03	9.61315e-01	2.39000e+02
2389	2.39432e+02	2.38900e+03	9.61307e-01	2.39083e+02
2390	2.39509e+02	2.39000e+03	9.61300e-01	2.39167e+02
2391	2.39599e+02	2.39100e+03	9.61294e-01	2.39250e+02
2392	2.39686e+02	2.39200e+03	9.61297e-01	2.39333e+02
2393	2.39753e+02	2.39300e+03	9.61301e-01	2.39417e+02
2394	2.39849e+02	2.39400e+03	9.61306e-01	2.39500e+02
2395	2.39926e+02	2.39500e+03	9.61311e-01	2.39583e+02
2396	2.40014e+02	2.39600e+03	9.61321e-01	2.39667e+02
2397	2.40102e+02	2.39700e+03	9.61326e-01	2.39750e+02
2398	2.40183e+02	2.39800e+03	9.61327e-01	2.39833e+02
2399	2.40253e+02	2.39900e+03	9.61326e-01	2.39917e+02
2400	2.40344e+02	2.40000e+03	9.61315e-01	2.40000e+02
2401	2.40421e+02	2.40100e+03	9.61307e-01	2.40083e+02
2402	2.40508e+02	2.40200e+03	9.61299e-01	2.40167e+02
2403	2.40594e+02	2.40300e+03	9.61292e-01	2.40250e+02
2404	2.40680e+02	2.40400e+03	9.61281e-01	2.40333e+02
2405	2.40763e+02	2.40500e+03	9.61275e-01	2.40417e+02
2406	2.40843e+02	2.40600e+03	9.61269e-01	2.40500e+02
2407	2.40936e+02	2.40700e+03	9.61264e-01	2.40583e+02
2408	2.41016e+02	2.40800e+03	9.61263e-01	2.40667e+02
2409	2.41091e+02	2.40900e+03	9.61259e-01	2.40750e+02
2410	2.41173e+02	2.41000e+03	9.61251e-01	2.40833e+02
2411	2.41258e+02	2.41100e+03	9.61244e-01	2.40917e+02
2412	2.41340e+02	2.41200e+03	9.61233e-01	2.41000e+02
2413	2.41427e+02	2.41300e+03	9.61224e-01	2.41083e+02
2414	2.41518e+02	2.41400e+03	9.61215e-01	2.41167e+02
2415	2.41594e+02	2.41500e+03	9.61204e-01	2.41250e+02
2416	2.41685e+02	2.41600e+03	9.61192e-01	2.41333e+02
2417	2.41773e+02	2.41700e+03	9.61181e-01	2.41417e+02
2418	2.41848e+02	2.41800e+03	9.61168e-01	2.41500e+02
2419	2.41925e+02	2.41900e+03	9.61156e-01	2.41583e+02
2420	2.42014e+02	2.42000e+03	9.61144e-01	2.41667e+02
2421	2.42103e+02	2.42100e+03	9.61133e-01	2.41750e+02
2422	2.42181e+02	2.42200e+03	9.61124e-01	2.41833e+02
2423	2.42274e+02	2.42300e+03	9.61115e-01	2.41917e+02
2424	2.42346e+02	2.42400e+03	9.61110e-01	2.42000e+02
2425	2.42432e+02	2.42500e+03	9.61103e-01	2.42083e+02
2426	2.42517e+02	2.42600e+03	9.61097e-01	2.42167e+02
2427	2.42603e+02	2.42700e+03	9.61091e-01	2.42250e+02
2428	2.42681e+02	2.42800e+03	9.61084e-01	2.42333e+02
2429	2.42766e+02	2.42900e+03	9.61077e-01	2.42417e+02
2430	2.42855e+02	2.43000e+03	9.61069e-01	2.42500e+02
2431	2.42932e+02	2.43100e+03	9.61059e-01	2.42583e+02
2432	2.43020e+02	2.43200e+03	9.61046e-01	2.42667e+02
2433	2.43103e+02	2.43300e+03	9.61034e-01	2.42750e+02
2434	2.43180e+02	2.43400e+03	9.61021e-01	2.42833e+02
2435	2.43262e+02	2.43500e+03	9.61009e-01	2.42917e+02
2436	2.43349e+02	2.43600e+03	9.60997e-01	2.43000e+02
2437	2.43429e+02	2.43700e+03	9.60987e-01	2.43083e+02
2438	2.43507e+02	2.43800e+03	9.60978e-01	2.43167e+02
2439	2.43593e+02	2.43900e+03	9.60970e-01	2.43250e+02
2440	2.43678e+02	2.44000e+03	9.60967e-01	2.43333e+02
2441	2.43763e+02	2.44100e+03	9.60960e-01	2.43417e+02
2442	2.43854e+02	2.44200e+03	9.60950e-01	2.43500e+02
2443	2.43920e+02	2.44300e+03	9.60938e-01	2.43583e+02
2444	2.44012e+02	2.44400e+03	9.60925e-01	2.43667e+02
2445	2.44102e+02	2.44500e+03	9.60912e-01	2.43750e+02
2446	2.44188e+02	2.44600e+03	9.60897e-01	2.43833e+02
2447	2.44257e+02	2.44700e+03	9.60883e-01	2.43917e+02
2448	2.44344e+02	2.44800e+03	9.60870e-01	2.44000e+02
2449	2.44431e+02	2.44900e+03	9.60859e-01	2.44083e+02
2450	2.44518e+02	2.45000e+03	9.60850e-01	2.44167e+02
2451	2.44599e+02	2.45100e+03	9.60843e-01	2.44250e+02
2452	2.44684e+02	2.45200e+03	9.60840e-01	2.44333e+02
2453	2.44764e+02	2.45300e+03	9.60835e-01	2.44417e+02
2454	2.44845e+02	2.45400e+03	9.60830e-01	2.44500e+02
2455	2.44921e+02	2.45500e+03	9.60826e-01	2.44583e+02
2456	2.45016e+02	2.45600e+03	9.60823e-01	2.44667e+02
2457	2.45082e+02	2.45700e+03	9.60820e-01	2.44750e+02
2458	2.45173e+02	2.45800e+03	9.60814e-01	2.44833e+02
2459	2.45266e+02	2.45900e+03	9.60808e-01	2.44917e+02
2460	2.45346e+02	2.46000e+03	9.60797e-01	2.45000e+02
2461	2.45430e+02	2.46100e+03	9.60781e-01	2.45083e+02
2462	2.45509e+02	2.46200e+03	9.60761e-01	2.45167e+02
2463	2.45594e+02	2.46300e+03	9.60739e-01	2.45250e+02
2464	2.45688e+02	2.46400e+03	9.60703e-01	2.45333e+02
2465	2.45772e+02	2.46500e+03	9.60673e-01	2.45417e+02
2466	2.45852e+02	2.46600e+03	9.60648e-01	2.45500e+02
2467	2.45933e+02	2.46700e+03	9.60625e-01	2.45583e+02
2468	2.46009e+02	2.46800e+03	9.60606e-01	2.45667e+02
2469	2.46099e+02	2.46900e+03	9.60593e-01	2.45750e+02
2470	2.46181e+02	2.47000e+03	9.60584e-01	2.45833e+02
2471	2.46261e+02	2.47100e+03	9.60578e-01	2.45917e+02
2472	2.46343e+02	2.47200e+03	9.60584e-01	2.46000e+02
2473	2.46433e+02	2.47300e+03	9.60582e-01	2.46083e+02
2474	2.46517e+02	2.47400e+03	9.60577e-01	2.46167e+02
2475	2.46595e+02	2.47500e+03	9.60569e-01	2.46250e+02
2476	2.46673e+02	2.47600e+03	9.60550e-01	2.46333e+02
2477	2.46765e+02	2.47700e+03	9.60532e-01	2.46417e+02
2478	2.46837e+02	2.47800e+03	9.60513e-01	2.46500e+02
2479	2.46933e+02	2.47900e+03	9.60493e-01	2.46583e+02
2480	2.47018e+02	2.48000e+03	9.60463e-01	2.46667e+02
2481	2.47102e+02	2.48100e+03	9.60440e-01	2.46750e+02
2482	2.47192e+02	2.48200e+03	9.60420e-01	2.46833e+02
2483	2.47273e+02	2.48300e+03	9.60400e-01	2.46917e+02
2484	2.47349e+02	2.48400e+03	9.60385e-01	2.47000e+02
2485	2.47429e+02	2.48500e+03	9.60368e-01	2.47083e+02
2486	2.47512e+02	2.48600e+03	9.60349e-01	2.47167e+02
2487	2.47593e+02	2.48700e+03	9.60331e-01	2.47250e+02
2488	2.47680e+02	2.48800e+03	9.60317e-01	2.47333e+02
2489	2.47763e+02	2.48900e+03	9.60304e-01	2.47417e+02
2490	2.47848e+02	2.49000e+03	9.60295e-01	2.47500e+02
2491	2.47935e+02	2.49100e+03	9.60288e-01	2.47583e+02
2492	2.48011e+02	2.49200e+03	9.60289e-01	2.47667e+02
2493	2.48096e+02	2.49300e+03	9.60291e-01	2.47750e+02
2494	2.48184e+02	2.49400e+03	9.60295e-01	2.47833e+02
2495	2.48259e+02	2.49500e+03	9.60299e-01	2.47917e+02
2496	2.48353e+02	2.49600e+03	9.60310e-01	2.48000e+02
2497	2.48427e+02	2.49700e+03	9.60316e-01	2.48083e+02
2498	2.48520e+02	2.49800e+03	9.60320e-01	2.48167e+02
2499	2.48603e+02	2.49900e+03	9.60322e-01	2.48250e+02
2500	2.48684e+02	2.50000e+03	9.60320e-01	2.48333e+02
2501	2.48755e+02	2.50100e+03	9.60318e-01	2.48417e+02
2502	2.48843e+02	2.50200e+03	9.60315e-01	2.48500e+02
2503	2.48935e+02	2.50300e+03	9.60312e-01	2.48583e+02
2504	2.49014e+02	2.50400e+03	9.60303e-01	2.48667e+02
2505	2.49097e+02	2.50500e+03	9.60296e-01	2.48750e+02
2506	2.49179e+02	2.50600e+03	9.60288e-01	2.48833e+02
2507	2.49271e+02	2.50700e+03	9.60280e-01	2.48917e+02
2508	2.49344e+02	2.50800e+03	9.60264e-01	2.49000e+02
2509	2.49424e+02	2.50900e+03	9.60245e-01	2.49083e+02
2510	2.49504e+02	2.51000e+03	9.60220e-01	2.49167e+02
2511	2.49589e+02	2.51100e+03	9.60192e-01	2.49250e+02
2512	2.49673e+02	2.51200e+03	9.60151e-01	2.49333e+02
2513	2.49761e+02	2.51300e+03	9.60116e-01	2.49417e+02
2514	2.49844e+02	2.51400e+03	9.60081e-01	2.49500e+02
2515	2.49929e+02	2.51500e+03	9.60047e-01	2.49583e+02
2516	2.50004e+02	2.51600e+03	9.60014e-01	2.49667e+02
2517	2.50097e+02	2.51700e+03	9.59985e-01	2.49750e+02
2518	2.50188e+02	2.51800e+03	9.59959e-01	2.49833e+02
2519	2.50256e+02	2.51900e+03	9.59934e-01	2.49917e+02
2520	2.50341e+02	2.52000e+03	9.59921e-01	2.50000e+02
2521	2.50433e+02	2.52100e+03	9.59904e-01	2.50083e+02
2522	2.50516e+02	2.52200e+03	9.59888e-01	2.50167e+02
2523	2.50597e+02	2.52300e+03	9.59874e-01	2.50250e+02
2524	2.50683e+02	2.52400e+03	9.59864e-01	2.50333e+02
2525	2.50759e+02	2.52500e+03	9.59854e-01	2.50417e+02
2526	2.50857e+02	2.52600e+03	9.59842e-01	2.50500e+02
2527	2.50924e+02	2.52700e+03	9.59829e-01	2.50583e+02
2528	2.51017e+02	2.52800e+03	9.59812e-01	2.50667e+02
2529	2.51106e+02	2.52900e+03	9.59794e-01	2.50750e+02
2530	2.51182e+02	2.53000e+03	9.59775e-01	2.50833e+02
2531	2.51271e+02	2.53100e+03	9.59756e-01	2.50917e+02
2532	2.51348e+02	2.53200e+03	9.59732e-01	2.51000e+02
2533	2.51438e+02	2.53300e+03	9.59713e-01	2.51083e+02
2534	2.51520e+02	2.53400e+03	9.59698e-01	2.51167e+02
2535	2.51600e+02	2.53500e+03	9.59683e-01	2.51250e+02
2536	2.51690e+02	2.53600e+03	9.59674e-01	2.51333e+02
2537	2.51765e+02	2.53700e+03	9.59663e-01	2.51417e+02
2538	2.51846e+02	2.53800e+03	9.59652e-01	2.51500e+02
2539	2.51934e+02	2.53900e+03	9.59640e-01	2.51583e+02
2540	2.52009e+02	2.54000e+03	9.59629e-01	2.51667e+02
2541	2.52097e+02	2.54100e+03	9.59618e-01	2.51750e+02
2542	2.52184e+02	2.54200e+03	9.59606e-01	2.51833e+02
2543	2.52266e+02	2.54300e+03	9.59594e-01	2.51917e+02
2544	2.52348e+02	2.54400e+03	9.59581e-01	2.52000e+02
2545	2.52427e+02	2.54500e+03	9.59568e-01	2.52083e+02
2546	2.52500e+02	2.54600e+03	9.59554e-01	2.52167e+02
2547	2.52602e+02	2.54700e+03	9.59541e-01	2.52250e+02
2548	2.52683e+02	2.54800e+03	9.59531e-01	2.52333e+02
2549	2.52764e+02	2.54900e+03	9.59521e-01	2.52417e+02
2550	2.52860e+02	2.55000e+03	9.59511e-01	2.52500e+02
2551	2.52934e+02	2.55100e+03	9.59501e-01	2.52583e+02
2552	2.53015e+02	2.55200e+03	9.59497e-01	2.52667e+02
2553	2.53094e+02	2.55300e+03	9.59491e-01	2.52750e+02
2554	2.53182e+02	2.55400e+03	9.59486e-01	2.52833e+02
2555	2.53256e+02	2.55500e+03	9.59479e-01	2.52917e+02
2556	2.53350e+02	2.55600e+03	9.59472e-01	2.53000e+02
2557	2.53429e+02	2.55700e+03	9.59460e-01	2.53083e+02
2558	2.53510e+02	2.55800e+03	9.59443e-01	2.53167e+02
2559	2.53602e+02	2.55900e+03	9.59422e-01	2.53250e+02
2560	2.53672e+02	2.56000e+03	9.59389e-01	2.53333e+02
2561	2.53772e+02	2.56100e+03	9.59359e-01	2.53417e+02
2562	2.53845e+02	2.56200e+03	9.59328e-01	2.53500e+02
2563	2.53935e+02	2.56300e+03	9.59296e-01	2.53583e+02
2564	2.54016e+02	2.56400e+03	9.59256e-01	2.53667e+02
2565	2.54100e+02	2.56500e+03	9.59219e-01	2.53750e+02
2566	2.54185e+02	2.56600e+03	9.59184e-01	2.53833e+02
2567	2.54263e+02	2.56700e+03	9.59150e-01	2.53917e+02
2568	2.54347e+02	2.56800e+03	9.59118e-01	2.54000e+02
2569	2.54432e+02	2.56900e+03	9.59085e-01	2.54083e+02
2570	2.54508e+02	2.57000e+03	9.59053e-01	2.54167e+02
2571	2.54604e+02	2.57100e+03	9.59022e-01	2.54250e+02
2572	2.54688e+02	2.57200e+03	9.58991e-01	2.54333e+02
2573	2.54766e+02	2.57300e+03	9.58963e-01	2.54417e+02
2574	2.54848e+02	2.57400e+03	9.58934e-01	2.54500e+02
2575	2.54936e+02	2.57500e+03	9.58907e-01	2.54583e+02
2576	2.55015e+02	2.57600e+03	9.58884e-01	2.54667e+02
2577	2.55105e+02	2.57700e+03	9.58860e-01	2.54750e+02
2578	2.55191e+02	2.57800e+03	9.58837e-01	2.54833e+02
2579	2.55257e+02	2.57900e+03	9.58814e-01	2.54917e+02
2580	2.55357e+02	2.58000e+03	9.58797e-01	2.55000e+02
2581	2.55431e+02	2.58100e+03	9.58780e-01	2.55083e+02
2582	2.55523e+02	2.58200e+03	9.58764e-01	2.55167e+02
2583	2.55607e+02	2.58300e+03	9.58750e-01	2.55250e+02
2584	2.55691e+02	2.58400e+03	9.58740e-01	2.55333e+02
2585	2.55766e+02	2.58500e+03	9.58727e-01	2.55417e+02
2586	2.55851e+02	2.58600e+03	9.58712e-01	2.55500e+02
2587	2.55929e+02	2.58700e+03	9.58697e-01	2.55583e+02
2588	2.56018e+02	2.58800e+03	9.58681e-01	2.55667e+02
2589	2.56098e+02	2.58900e+03	9.58667e-01	2.55750e+02
