Repository: FireDynamics/FireSciPy

Experimental data from TGA experiments.
Sample material is powdered black cast poly methyl methacrylate (PMMA).
The experiments were conducted with a Mettler Toledo TGA/DSC 3+.
Various constant heating rate were used to conduct the TGA experimensts.
The full data with different sample masses and sample configurations
can be found here:
Armbrust, F., Zehfuß, J., Riese, O., 2025. Thermogravimetric And Microscale Calorimeter Data on Cast PMMA.
https://doi.org/10.24355/dbbs.084-202504170956-0

The data set was used for the following manuscript:
Armbrust, F., Hehnen, T., Zehfuß, J., Riese, O., Arnold, L., 2025.

File: docs/tutorials/pyrolysis/data/tga_dynamic_n2_dyn10_powder_1mg_r1.txt (part 3 of 5)
index	ts	t	weight	tr
[#]	[°C]	[s]	[mg]	[°C]
2353	3.84826e+02	2.35300e+03	1.58305e-01	3.82167e+02
2354	3.84999e+02	2.35400e+03	1.56399e-01	3.82333e+02
2355	3.85174e+02	2.35500e+03	1.54504e-01	3.82500e+02
2356	3.85327e+02	2.35600e+03	1.52676e-01	3.82667e+02
2357	3.85503e+02	2.35700e+03	1.50820e-01	3.82833e+02
2358	3.85666e+02	2.35800e+03	1.48963e-01	3.83000e+02
2359	3.85835e+02	2.35900e+03	1.47107e-01	3.83167e+02
2360	3.85999e+02	2.36000e+03	1.45257e-01	3.83333e+02
2361	3.86161e+02	2.36100e+03	1.43402e-01	3.83500e+02
2362	3.86323e+02	2.36200e+03	1.41549e-01	3.83667e+02
2363	3.86495e+02	2.36300e+03	1.39699e-01	3.83833e+02
2364	3.86672e+02	2.36400e+03	1.37853e-01	3.84000e+02
2365	3.86839e+02	2.36500e+03	1.36021e-01	3.84167e+02
2366	3.87007e+02	2.36600e+03	1.34204e-01	3.84333e+02
2367	3.87185e+02	2.36700e+03	1.32399e-01	3.84500e+02
2368	3.87353e+02	2.36800e+03	1.30662e-01	3.84667e+02
2369	3.87518e+02	2.36900e+03	1.28936e-01	3.84833e+02
2370	3.87682e+02	2.37000e+03	1.27242e-01	3.85000e+02
2371	3.87853e+02	2.37100e+03	1.25575e-01	3.85167e+02
2372	3.88025e+02	2.37200e+03	1.24043e-01	3.85333e+02
2373	3.88191e+02	2.37300e+03	1.22494e-01	3.85500e+02
2374	3.88360e+02	2.37400e+03	1.20963e-01	3.85667e+02
2375	3.88530e+02	2.37500e+03	1.19447e-01	3.85833e+02
2376	3.88694e+02	2.37600e+03	1.18020e-01	3.86000e+02
2377	3.88873e+02	2.37700e+03	1.16538e-01	3.86167e+02
2378	3.89036e+02	2.37800e+03	1.15043e-01	3.86333e+02
2379	3.89205e+02	2.37900e+03	1.13545e-01	3.86500e+02
2380	3.89376e+02	2.38000e+03	1.12017e-01	3.86667e+02
2381	3.89544e+02	2.38100e+03	1.10499e-01	3.86833e+02
2382	3.89712e+02	2.38200e+03	1.08990e-01	3.87000e+02
2383	3.89881e+02	2.38300e+03	1.07486e-01	3.87167e+02
2384	3.90062e+02	2.38400e+03	1.06004e-01	3.87333e+02
2385	3.90231e+02	2.38500e+03	1.04547e-01	3.87500e+02
2386	3.90390e+02	2.38600e+03	1.03113e-01	3.87667e+02
2387	3.90558e+02	2.38700e+03	1.01695e-01	3.87833e+02
2388	3.90725e+02	2.38800e+03	1.00367e-01	3.88000e+02
2389	3.90889e+02	2.38900e+03	9.90174e-02	3.88167e+02
2390	3.91049e+02	2.39000e+03	9.76778e-02	3.88333e+02
2391	3.91207e+02	2.39100e+03	9.63486e-02	3.88500e+02
2392	3.91377e+02	2.39200e+03	9.50681e-02	3.88667e+02
2393	3.91538e+02	2.39300e+03	9.37683e-02	3.88833e+02
2394	3.91708e+02	2.39400e+03	9.24683e-02	3.89000e+02
2395	3.91858e+02	2.39500e+03	9.11708e-02	3.89167e+02
2396	3.92024e+02	2.39600e+03	8.98987e-02	3.89333e+02
2397	3.92186e+02	2.39700e+03	8.86306e-02	3.89500e+02
2398	3.92351e+02	2.39800e+03	8.73709e-02	3.89667e+02
2399	3.92520e+02	2.39900e+03	8.61183e-02	3.89833e+02
2400	3.92685e+02	2.40000e+03	8.49059e-02	3.90000e+02
2401	3.92847e+02	2.40100e+03	8.36881e-02	3.90167e+02
2402	3.93003e+02	2.40200e+03	8.24779e-02	3.90333e+02
2403	3.93161e+02	2.40300e+03	8.12746e-02	3.90500e+02
2404	3.93325e+02	2.40400e+03	8.01128e-02	3.90667e+02
2405	3.93483e+02	2.40500e+03	7.89485e-02	3.90833e+02
2406	3.93642e+02	2.40600e+03	7.77965e-02	3.91000e+02
2407	3.93813e+02	2.40700e+03	7.66558e-02	3.91167e+02
2408	3.93973e+02	2.40800e+03	7.55723e-02	3.91333e+02
2409	3.94133e+02	2.40900e+03	7.44875e-02	3.91500e+02
2410	3.94288e+02	2.41000e+03	7.34168e-02	3.91667e+02
2411	3.94451e+02	2.41100e+03	7.23574e-02	3.91833e+02
2412	3.94609e+02	2.41200e+03	7.13606e-02	3.92000e+02
2413	3.94772e+02	2.41300e+03	7.03445e-02	3.92167e+02
2414	3.94926e+02	2.41400e+03	6.93310e-02	3.92333e+02
2415	3.95083e+02	2.41500e+03	6.83223e-02	3.92500e+02
2416	3.95254e+02	2.41600e+03	6.73426e-02	3.92667e+02
2417	3.95404e+02	2.41700e+03	6.63574e-02	3.92833e+02
2418	3.95568e+02	2.41800e+03	6.53788e-02	3.93000e+02
2419	3.95728e+02	2.41900e+03	6.44071e-02	3.93167e+02
2420	3.95891e+02	2.42000e+03	6.34697e-02	3.93333e+02
2421	3.96057e+02	2.42100e+03	6.25392e-02	3.93500e+02
2422	3.96210e+02	2.42200e+03	6.16243e-02	3.93667e+02
2423	3.96370e+02	2.42300e+03	6.07206e-02	3.93833e+02
2424	3.96536e+02	2.42400e+03	5.98750e-02	3.94000e+02
2425	3.96696e+02	2.42500e+03	5.90172e-02	3.94167e+02
2426	3.96864e+02	2.42600e+03	5.81668e-02	3.94333e+02
2427	3.97028e+02	2.42700e+03	5.73241e-02	3.94500e+02
2428	3.97186e+02	2.42800e+03	5.65231e-02	3.94667e+02
2429	3.97350e+02	2.42900e+03	5.57125e-02	3.94833e+02
2430	3.97512e+02	2.43000e+03	5.49081e-02	3.95000e+02
2431	3.97673e+02	2.43100e+03	5.41101e-02	3.95167e+02
2432	3.97837e+02	2.43200e+03	5.33392e-02	3.95333e+02
2433	3.97986e+02	2.43300e+03	5.25637e-02	3.95500e+02
2434	3.98154e+02	2.43400e+03	5.17963e-02	3.95667e+02
2435	3.98322e+02	2.43500e+03	5.10384e-02	3.95833e+02
2436	3.98490e+02	2.43600e+03	5.03338e-02	3.96000e+02
2437	3.98654e+02	2.43700e+03	4.96437e-02	3.96167e+02
2438	3.98811e+02	2.43800e+03	4.89783e-02	3.96333e+02
2439	3.98974e+02	2.43900e+03	4.83286e-02	3.96500e+02
2440	3.99133e+02	2.44000e+03	4.77532e-02	3.96667e+02
2441	3.99290e+02	2.44100e+03	4.71390e-02	3.96833e+02
2442	3.99452e+02	2.44200e+03	4.65116e-02	3.97000e+02
2443	3.99615e+02	2.44300e+03	4.58781e-02	3.97167e+02
2444	3.99773e+02	2.44400e+03	4.52302e-02	3.97333e+02
2445	3.99945e+02	2.44500e+03	4.45712e-02	3.97500e+02
2446	4.00107e+02	2.44600e+03	4.39008e-02	3.97667e+02
2447	4.00266e+02	2.44700e+03	4.32214e-02	3.97833e+02
2448	4.00415e+02	2.44800e+03	4.24873e-02	3.98000e+02
2449	4.00594e+02	2.44900e+03	4.17722e-02	3.98167e+02
2450	4.00761e+02	2.45000e+03	4.10657e-02	3.98333e+02
2451	4.00920e+02	2.45100e+03	4.03670e-02	3.98500e+02
2452	4.01083e+02	2.45200e+03	3.96973e-02	3.98667e+02
2453	4.01242e+02	2.45300e+03	3.90636e-02	3.98833e+02
2454	4.01403e+02	2.45400e+03	3.84657e-02	3.99000e+02
2455	4.01572e+02	2.45500e+03	3.78911e-02	3.99167e+02
2456	4.01726e+02	2.45600e+03	3.74331e-02	3.99333e+02
2457	4.01899e+02	2.45700e+03	3.69379e-02	3.99500e+02
2458	4.02057e+02	2.45800e+03	3.64417e-02	3.99667e+02
2459	4.02236e+02	2.45900e+03	3.59487e-02	3.99833e+02
2460	4.02396e+02	2.46000e+03	3.54939e-02	4.00000e+02
2461	4.02566e+02	2.46100e+03	3.50151e-02	4.00167e+02
2462	4.02727e+02	2.46200e+03	3.45354e-02	4.00333e+02
2463	4.02890e+02	2.46300e+03	3.40597e-02	4.00500e+02
2464	4.03055e+02	2.46400e+03	3.35803e-02	4.00667e+02
2465	4.03221e+02	2.46500e+03	3.31213e-02	4.00833e+02
2466	4.03392e+02	2.46600e+03	3.26818e-02	4.01000e+02
2467	4.03546e+02	2.46700e+03	3.22559e-02	4.01167e+02
2468	4.03717e+02	2.46800e+03	3.18903e-02	4.01333e+02
2469	4.03887e+02	2.46900e+03	3.15167e-02	4.01500e+02
2470	4.04050e+02	2.47000e+03	3.11454e-02	4.01667e+02
2471	4.04214e+02	2.47100e+03	3.07748e-02	4.01833e+02
2472	4.04378e+02	2.47200e+03	3.04452e-02	4.02000e+02
2473	4.04541e+02	2.47300e+03	3.00918e-02	4.02167e+02
2474	4.04715e+02	2.47400e+03	2.97342e-02	4.02333e+02
2475	4.04892e+02	2.47500e+03	2.93752e-02	4.02500e+02
2476	4.05038e+02	2.47600e+03	2.89789e-02	4.02667e+02
2477	4.05208e+02	2.47700e+03	2.85706e-02	4.02833e+02
2478	4.05374e+02	2.47800e+03	2.81448e-02	4.03000e+02
2479	4.05544e+02	2.47900e+03	2.77087e-02	4.03167e+02
2480	4.05713e+02	2.48000e+03	2.72213e-02	4.03333e+02
2481	4.05871e+02	2.48100e+03	2.67603e-02	4.03500e+02
2482	4.06034e+02	2.48200e+03	2.63123e-02	4.03667e+02
2483	4.06194e+02	2.48300e+03	2.58727e-02	4.03833e+02
2484	4.06368e+02	2.48400e+03	2.54581e-02	4.04000e+02
2485	4.06533e+02	2.48500e+03	2.50679e-02	4.04167e+02
2486	4.06709e+02	2.48600e+03	2.47055e-02	4.04333e+02
2487	4.06873e+02	2.48700e+03	2.43618e-02	4.04500e+02
2488	4.07039e+02	2.48800e+03	2.41105e-02	4.04667e+02
2489	4.07202e+02	2.48900e+03	2.38330e-02	4.04833e+02
2490	4.07367e+02	2.49000e+03	2.35591e-02	4.05000e+02
2491	4.07542e+02	2.49100e+03	2.32912e-02	4.05167e+02
2492	4.07705e+02	2.49200e+03	2.30696e-02	4.05333e+02
2493	4.07871e+02	2.49300e+03	2.28285e-02	4.05500e+02
2494	4.08028e+02	2.49400e+03	2.25880e-02	4.05667e+02
2495	4.08197e+02	2.49500e+03	2.23512e-02	4.05833e+02
2496	4.08366e+02	2.49600e+03	2.21235e-02	4.06000e+02
2497	4.08519e+02	2.49700e+03	2.18944e-02	4.06167e+02
2498	4.08687e+02	2.49800e+03	2.16647e-02	4.06333e+02
2499	4.08847e+02	2.49900e+03	2.14350e-02	4.06500e+02
2500	4.09011e+02	2.50000e+03	2.12059e-02	4.06667e+02
2501	4.09179e+02	2.50100e+03	2.09656e-02	4.06833e+02
2502	4.09347e+02	2.50200e+03	2.07153e-02	4.07000e+02
2503	4.09512e+02	2.50300e+03	2.04588e-02	4.07167e+02
2504	4.09678e+02	2.50400e+03	2.01791e-02	4.07333e+02
2505	4.09847e+02	2.50500e+03	1.99135e-02	4.07500e+02
2506	4.10011e+02	2.50600e+03	1.96593e-02	4.07667e+02
2507	4.10178e+02	2.50700e+03	1.94140e-02	4.07833e+02
2508	4.10338e+02	2.50800e+03	1.91927e-02	4.08000e+02
2509	4.10504e+02	2.50900e+03	1.89794e-02	4.08167e+02
2510	4.10679e+02	2.51000e+03	1.87638e-02	4.08333e+02
2511	4.10837e+02	2.51100e+03	1.85417e-02	4.08500e+02
2512	4.10999e+02	2.51200e+03	1.83377e-02	4.08667e+02
2513	4.11173e+02	2.51300e+03	1.81118e-02	4.08833e+02
2514	4.11331e+02	2.51400e+03	1.78897e-02	4.09000e+02
2515	4.11499e+02	2.51500e+03	1.76757e-02	4.09167e+02
2516	4.11660e+02	2.51600e+03	1.74536e-02	4.09333e+02
2517	4.11826e+02	2.51700e+03	1.72574e-02	4.09500e+02
2518	4.11991e+02	2.51800e+03	1.70688e-02	4.09667e+02
2519	4.12147e+02	2.51900e+03	1.68821e-02	4.09833e+02
2520	4.12316e+02	2.52000e+03	1.67411e-02	4.10000e+02
2521	4.12482e+02	2.52100e+03	1.65757e-02	4.10167e+02
2522	4.12647e+02	2.52200e+03	1.64073e-02	4.10333e+02
2523	4.12809e+02	2.52300e+03	1.62388e-02	4.10500e+02
2524	4.12977e+02	2.52400e+03	1.60614e-02	4.10667e+02
2525	4.13147e+02	2.52500e+03	1.58935e-02	4.10833e+02
2526	4.13310e+02	2.52600e+03	1.57365e-02	4.11000e+02
2527	4.13469e+02	2.52700e+03	1.55898e-02	4.11167e+02
2528	4.13628e+02	2.52800e+03	1.54832e-02	4.11333e+02
2529	4.13802e+02	2.52900e+03	1.53831e-02	4.11500e+02
2530	4.13959e+02	2.53000e+03	1.52927e-02	4.11667e+02
2531	4.14130e+02	2.53100e+03	1.52086e-02	4.11833e+02
2532	4.14286e+02	2.53200e+03	1.51566e-02	4.12000e+02
2533	4.14444e+02	2.53300e+03	1.50511e-02	4.12167e+02
2534	4.14601e+02	2.53400e+03	1.49075e-02	4.12333e+02
2535	4.14775e+02	2.53500e+03	1.47418e-02	4.12500e+02
2536	4.14939e+02	2.53600e+03	1.44915e-02	4.12667e+02
2537	4.15111e+02	2.53700e+03	1.42636e-02	4.12833e+02
2538	4.15272e+02	2.53800e+03	1.40415e-02	4.13000e+02
2539	4.15436e+02	2.53900e+03	1.38239e-02	4.13167e+02
2540	4.15590e+02	2.54000e+03	1.35867e-02	4.13333e+02
2541	4.15755e+02	2.54100e+03	1.33930e-02	4.13500e+02
2542	4.15919e+02	2.54200e+03	1.32234e-02	4.13667e+02
2543	4.16078e+02	2.54300e+03	1.30668e-02	4.13833e+02
2544	4.16247e+02	2.54400e+03	1.29926e-02	4.14000e+02
2545	4.16419e+02	2.54500e+03	1.28905e-02	4.14167e+02
2546	4.16570e+02	2.54600e+03	1.27888e-02	4.14333e+02
2547	4.16740e+02	2.54700e+03	1.26899e-02	4.14500e+02
2548	4.16901e+02	2.54800e+03	1.26132e-02	4.14667e+02
2549	4.17062e+02	2.54900e+03	1.25224e-02	4.14833e+02
2550	4.17224e+02	2.55000e+03	1.24286e-02	4.15000e+02
2551	4.17395e+02	2.55100e+03	1.23341e-02	4.15167e+02
2552	4.17550e+02	2.55200e+03	1.22292e-02	4.15333e+02
2553	4.17715e+02	2.55300e+03	1.21260e-02	4.15500e+02
2554	4.17880e+02	2.55400e+03	1.20236e-02	4.15667e+02
2555	4.18043e+02	2.55500e+03	1.19227e-02	4.15833e+02
2556	4.18199e+02	2.55600e+03	1.18125e-02	4.16000e+02
2557	4.18368e+02	2.55700e+03	1.16900e-02	4.16167e+02
2558	4.18532e+02	2.55800e+03	1.15440e-02	4.16333e+02
2559	4.18689e+02	2.55900e+03	1.13816e-02	4.16500e+02
2560	4.18856e+02	2.56000e+03	1.12020e-02	4.16667e+02
2561	4.19014e+02	2.56100e+03	1.10608e-02	4.16833e+02
2562	4.19180e+02	2.56200e+03	1.09568e-02	4.17000e+02
2563	4.19344e+02	2.56300e+03	1.08753e-02	4.17167e+02
2564	4.19493e+02	2.56400e+03	1.08358e-02	4.17333e+02
2565	4.19660e+02	2.56500e+03	1.07770e-02	4.17500e+02
2566	4.19818e+02	2.56600e+03	1.07070e-02	4.17667e+02
2567	4.19969e+02	2.56700e+03	1.06339e-02	4.17833e+02
2568	4.20129e+02	2.56800e+03	1.06078e-02	4.18000e+02
2569	4.20293e+02	2.56900e+03	1.05735e-02	4.18167e+02
2570	4.20454e+02	2.57000e+03	1.05465e-02	4.18333e+02
2571	4.20611e+02	2.57100e+03	1.05239e-02	4.18500e+02
2572	4.20780e+02	2.57200e+03	1.04907e-02	4.18667e+02
2573	4.20952e+02	2.57300e+03	1.04304e-02	4.18833e+02
2574	4.21119e+02	2.57400e+03	1.03370e-02	4.19000e+02
2575	4.21272e+02	2.57500e+03	1.02219e-02	4.19167e+02
2576	4.21443e+02	2.57600e+03	1.00408e-02	4.19333e+02
2577	4.21602e+02	2.57700e+03	9.88664e-03	4.19500e+02
2578	4.21758e+02	2.57800e+03	9.75940e-03	4.19667e+02
2579	4.21926e+02	2.57900e+03	9.65518e-03	4.19833e+02
2580	4.22105e+02	2.58000e+03	9.57828e-03	4.20000e+02
2581	4.22270e+02	2.58100e+03	9.52449e-03	4.20167e+02
2582	4.22444e+02	2.58200e+03	9.46676e-03	4.20333e+02
2583	4.22593e+02	2.58300e+03	9.39977e-03	4.20500e+02
2584	4.22754e+02	2.58400e+03	9.38184e-03	4.20667e+02
2585	4.22918e+02	2.58500e+03	9.29905e-03	4.20833e+02
2586	4.23084e+02	2.58600e+03	9.19710e-03	4.21000e+02
2587	4.23255e+02	2.58700e+03	9.09080e-03	4.21167e+02
2588	4.23415e+02	2.58800e+03	8.91402e-03	4.21333e+02
2589	4.23578e+02	2.58900e+03	8.79919e-03	4.21500e+02
2590	4.23749e+02	2.59000e+03	8.70727e-03	4.21667e+02
2591	4.23906e+02	2.59100e+03	8.62409e-03	4.21833e+02
2592	4.24075e+02	2.59200e+03	8.60044e-03	4.22000e+02
2593	4.24258e+02	2.59300e+03	8.55703e-03	4.22167e+02
2594	4.24421e+02	2.59400e+03	8.51498e-03	4.22333e+02
2595	4.24578e+02	2.59500e+03	8.47584e-03	4.22500e+02
2596	4.24744e+02	2.59600e+03	8.44795e-03	4.22667e+02
2597	4.24912e+02	2.59700e+03	8.40452e-03	4.22833e+02
2598	4.25075e+02	2.59800e+03	8.35318e-03	4.23000e+02
2599	4.25241e+02	2.59900e+03	8.29767e-03	4.23167e+02
2600	4.25407e+02	2.60000e+03	8.21856e-03	4.23333e+02
2601	4.25571e+02	2.60100e+03	8.14555e-03	4.23500e+02
2602	4.25732e+02	2.60200e+03	8.07369e-03	4.23667e+02
2603	4.25901e+02	2.60300e+03	8.00264e-03	4.23833e+02
2604	4.26065e+02	2.60400e+03	7.92212e-03	4.24000e+02
2605	4.26235e+02	2.60500e+03	7.84603e-03	4.24167e+02
2606	4.26399e+02	2.60600e+03	7.76753e-03	4.24333e+02
2607	4.26564e+02	2.60700e+03	7.68547e-03	4.24500e+02
2608	4.26725e+02	2.60800e+03	7.60221e-03	4.24667e+02
2609	4.26889e+02	2.60900e+03	7.52327e-03	4.24833e+02
2610	4.27055e+02	2.61000e+03	7.45548e-03	4.25000e+02
2611	4.27231e+02	2.61100e+03	7.39787e-03	4.25167e+02
2612	4.27389e+02	2.61200e+03	7.37158e-03	4.25333e+02
2613	4.27550e+02	2.61300e+03	7.35710e-03	4.25500e+02
2614	4.27707e+02	2.61400e+03	7.35237e-03	4.25667e+02
2615	4.27874e+02	2.61500e+03	7.35212e-03	4.25833e+02
2616	4.28047e+02	2.61600e+03	7.40095e-03	4.26000e+02
2617	4.28205e+02	2.61700e+03	7.41758e-03	4.26167e+02
2618	4.28376e+02	2.61800e+03	7.42495e-03	4.26333e+02
2619	4.28530e+02	2.61900e+03	7.42924e-03	4.26500e+02
2620	4.28703e+02	2.62000e+03	7.41984e-03	4.26667e+02
2621	4.28866e+02	2.62100e+03	7.42288e-03	4.26833e+02
2622	4.29032e+02	2.62200e+03	7.43607e-03	4.27000e+02
2623	4.29196e+02	2.62300e+03	7.45830e-03	4.27167e+02
2624	4.29367e+02	2.62400e+03	7.51152e-03	4.27333e+02
2625	4.29533e+02	2.62500e+03	7.57102e-03	4.27500e+02
2626	4.29697e+02	2.62600e+03	7.63451e-03	4.27667e+02
2627	4.29863e+02	2.62700e+03	7.69618e-03	4.27833e+02
2628	4.30034e+02	2.62800e+03	7.75786e-03	4.28000e+02
2629	4.30181e+02	2.62900e+03	7.76440e-03	4.28167e+02
2630	4.30345e+02	2.63000e+03	7.72539e-03	4.28333e+02
2631	4.30511e+02	2.63100e+03	7.65849e-03	4.28500e+02
2632	4.30667e+02	2.63200e+03	7.47324e-03	4.28667e+02
2633	4.30834e+02	2.63300e+03	7.33076e-03	4.28833e+02
2634	4.30995e+02	2.63400e+03	7.19557e-03	4.29000e+02
2635	4.31160e+02	2.63500e+03	7.06283e-03	4.29167e+02
2636	4.31323e+02	2.63600e+03	6.91429e-03	4.29333e+02
2637	4.31484e+02	2.63700e+03	6.80884e-03	4.29500e+02
2638	4.31638e+02	2.63800e+03	6.72779e-03	4.29667e+02
2639	4.31797e+02	2.63900e+03	6.65943e-03	4.29833e+02
2640	4.31963e+02	2.64000e+03	6.67046e-03	4.30000e+02
2641	4.32127e+02	2.64100e+03	6.65446e-03	4.30167e+02
2642	4.32287e+02	2.64200e+03	6.64464e-03	4.30333e+02
2643	4.32461e+02	2.64300e+03	6.64451e-03	4.30500e+02
2644	4.32631e+02	2.64400e+03	6.69188e-03	4.30667e+02
2645	4.32782e+02	2.64500e+03	6.74065e-03	4.30833e+02
2646	4.32953e+02	2.64600e+03	6.80175e-03	4.31000e+02
2647	4.33105e+02	2.64700e+03	6.87112e-03	4.31167e+02
2648	4.33272e+02	2.64800e+03	6.97874e-03	4.31333e+02
2649	4.33433e+02	2.64900e+03	7.05333e-03	4.31500e+02
2650	4.33584e+02	2.65000e+03	7.10845e-03	4.31667e+02
2651	4.33752e+02	2.65100e+03	7.15062e-03	4.31833e+02
2652	4.33910e+02	2.65200e+03	7.13204e-03	4.32000e+02
2653	4.34073e+02	2.65300e+03	7.09429e-03	4.32167e+02
2654	4.34220e+02	2.65400e+03	7.02380e-03	4.32333e+02
2655	4.34384e+02	2.65500e+03	6.92987e-03	4.32500e+02
2656	4.34545e+02	2.65600e+03	6.72530e-03	4.32667e+02
2657	4.34711e+02	2.65700e+03	6.56909e-03	4.32833e+02
2658	4.34870e+02	2.65800e+03	6.43098e-03	4.33000e+02
2659	4.35029e+02	2.65900e+03	6.30336e-03	4.33167e+02
2660	4.35188e+02	2.66000e+03	6.19126e-03	4.33333e+02
2661	4.35349e+02	2.66100e+03	6.10990e-03	4.33500e+02
2662	4.35507e+02	2.66200e+03	6.04683e-03	4.33667e+02
2663	4.35662e+02	2.66300e+03	5.99221e-03	4.33833e+02
2664	4.35830e+02	2.66400e+03	6.01736e-03	4.34000e+02
2665	4.35988e+02	2.66500e+03	6.01266e-03	4.34167e+02
2666	4.36147e+02	2.66600e+03	6.02410e-03	4.34333e+02
2667	4.36306e+02	2.66700e+03	6.05352e-03	4.34500e+02
2668	4.36461e+02	2.66800e+03	6.11451e-03	4.34667e+02
2669	4.36624e+02	2.66900e+03	6.16266e-03	4.34833e+02
2670	4.36800e+02	2.67000e+03	6.19541e-03	4.35000e+02
2671	4.36954e+02	2.67100e+03	6.21678e-03	4.35167e+02
2672	4.37124e+02	2.67200e+03	6.23563e-03	4.35333e+02
2673	4.37281e+02	2.67300e+03	6.23941e-03	4.35500e+02
2674	4.37435e+02	2.67400e+03	6.24467e-03	4.35667e+02
2675	4.37615e+02	2.67500e+03	6.25294e-03	4.35833e+02
2676	4.37775e+02	2.67600e+03	6.21705e-03	4.36000e+02
2677	4.37947e+02	2.67700e+03	6.20506e-03	4.36167e+02
2678	4.38104e+02	2.67800e+03	6.19683e-03	4.36333e+02
2679	4.38272e+02	2.67900e+03	6.18892e-03	4.36500e+02
2680	4.38442e+02	2.68000e+03	6.20434e-03	4.36667e+02
2681	4.38602e+02	2.68100e+03	6.21470e-03	4.36833e+02
2682	4.38769e+02	2.68200e+03	6.22586e-03	4.37000e+02
2683	4.38924e+02	2.68300e+03	6.23739e-03	4.37167e+02
2684	4.39094e+02	2.68400e+03	6.24964e-03	4.37333e+02
2685	4.39235e+02	2.68500e+03	6.25577e-03	4.37500e+02
2686	4.39410e+02	2.68600e+03	6.25789e-03	4.37667e+02
2687	4.39546e+02	2.68700e+03	6.25649e-03	4.37833e+02
2688	4.39679e+02	2.68800e+03	6.23569e-03	4.38000e+02
2689	4.39811e+02	2.68900e+03	6.21414e-03	4.38167e+02
2690	4.39952e+02	2.69000e+03	6.18637e-03	4.38333e+02
2691	4.40093e+02	2.69100e+03	6.15371e-03	4.38500e+02
2692	4.40235e+02	2.69200e+03	6.10065e-03	4.38667e+02
2693	4.40386e+02	2.69300e+03	6.05996e-03	4.38833e+02
2694	4.40529e+02	2.69400e+03	6.02350e-03	4.39000e+02
2695	4.40685e+02	2.69500e+03	5.98801e-03	4.39167e+02
2696	4.40847e+02	2.69600e+03	5.96166e-03	4.39333e+02
2697	4.40993e+02	2.69700e+03	5.94976e-03	4.39500e+02
2698	4.41143e+02	2.69800e+03	5.95789e-03	4.39667e+02
2699	4.41311e+02	2.69900e+03	5.98006e-03	4.39833e+02
2700	4.41457e+02	2.70000e+03	6.04512e-03	4.40000e+02
2701	4.41614e+02	2.70100e+03	6.08802e-03	4.40167e+02
2702	4.41778e+02	2.70200e+03	6.11588e-03	4.40333e+02
2703	4.41935e+02	2.70300e+03	6.13390e-03	4.40500e+02
2704	4.42105e+02	2.70400e+03	6.13844e-03	4.40667e+02
2705	4.42256e+02	2.70500e+03	6.12560e-03	4.40833e+02
2706	4.42415e+02	2.70600e+03	6.10489e-03	4.41000e+02
2707	4.42579e+02	2.70700e+03	6.08286e-03	4.41167e+02
2708	4.42732e+02	2.70800e+03	6.02006e-03	4.41333e+02
2709	4.42909e+02	2.70900e+03	5.99079e-03	4.41500e+02
2710	4.43067e+02	2.71000e+03	5.97241e-03	4.41667e+02
2711	4.43226e+02	2.71100e+03	5.95820e-03	4.41833e+02
2712	4.43400e+02	2.71200e+03	5.97480e-03	4.42000e+02
2713	4.43555e+02	2.71300e+03	5.97630e-03	4.42167e+02
2714	4.43724e+02	2.71400e+03	5.97234e-03	4.42333e+02
2715	4.43887e+02	2.71500e+03	5.96521e-03	4.42500e+02
2716	4.44042e+02	2.71600e+03	5.95374e-03	4.42667e+02
2717	4.44211e+02	2.71700e+03	5.93795e-03	4.42833e+02
2718	4.44369e+02	2.71800e+03	5.91889e-03	4.43000e+02
2719	4.44534e+02	2.71900e+03	5.89899e-03	4.43167e+02
2720	4.44701e+02	2.72000e+03	5.87624e-03	4.43333e+02
2721	4.44860e+02	2.72100e+03	5.87292e-03	4.43500e+02
2722	4.45023e+02	2.72200e+03	5.88507e-03	4.43667e+02
2723	4.45191e+02	2.72300e+03	5.90392e-03	4.43833e+02
2724	4.45345e+02	2.72400e+03	5.92225e-03	4.44000e+02
2725	4.45516e+02	2.72500e+03	5.90163e-03	4.44167e+02
2726	4.45677e+02	2.72600e+03	5.85870e-03	4.44333e+02
2727	4.45842e+02	2.72700e+03	5.80956e-03	4.44500e+02
2728	4.46005e+02	2.72800e+03	5.74129e-03	4.44667e+02
2729	4.46168e+02	2.72900e+03	5.72096e-03	4.44833e+02
2730	4.46337e+02	2.73000e+03	5.72698e-03	4.45000e+02
2731	4.46497e+02	2.73100e+03	5.74398e-03	4.45167e+02
2732	4.46659e+02	2.73200e+03	5.81278e-03	4.45333e+02
2733	4.46818e+02	2.73300e+03	5.85482e-03	4.45500e+02
2734	4.46979e+02	2.73400e+03	5.89687e-03	4.45667e+02
2735	4.47152e+02	2.73500e+03	5.94355e-03	4.45833e+02
2736	4.47314e+02	2.73600e+03	5.98996e-03	4.46000e+02
2737	4.47480e+02	2.73700e+03	6.02042e-03	4.46167e+02
2738	4.47633e+02	2.73800e+03	6.03452e-03	4.46333e+02
2739	4.47807e+02	2.73900e+03	6.03651e-03	4.46500e+02
2740	4.47965e+02	2.74000e+03	5.99464e-03	4.46667e+02
2741	4.48127e+02	2.74100e+03	5.95932e-03	4.46833e+02
2742	4.48294e+02	2.74200e+03	5.92311e-03	4.47000e+02
2743	4.48456e+02	2.74300e+03	5.88613e-03	4.47167e+02
2744	4.48628e+02	2.74400e+03	5.82705e-03	4.47333e+02
2745	4.48787e+02	2.74500e+03	5.79465e-03	4.47500e+02
2746	4.48952e+02	2.74600e+03	5.77327e-03	4.47667e+02
2747	4.49116e+02	2.74700e+03	5.75676e-03	4.47833e+02
2748	4.49282e+02	2.74800e+03	5.77690e-03	4.48000e+02
2749	4.49440e+02	2.74900e+03	5.78195e-03	4.48167e+02
2750	4.49595e+02	2.75000e+03	5.78460e-03	4.48333e+02
2751	4.49763e+02	2.75100e+03	5.78714e-03	4.48500e+02
2752	4.49929e+02	2.75200e+03	5.79195e-03	4.48667e+02
2753	4.50093e+02	2.75300e+03	5.79031e-03	4.48833e+02
2754	4.50261e+02	2.75400e+03	5.78464e-03	4.49000e+02
2755	4.50426e+02	2.75500e+03	5.77711e-03	4.49167e+02
2756	4.50591e+02	2.75600e+03	5.75692e-03	4.49333e+02
2757	4.50751e+02	2.75700e+03	5.74357e-03	4.49500e+02
2758	4.50923e+02	2.75800e+03	5.73189e-03	4.49667e+02
2759	4.51082e+02	2.75900e+03	5.72064e-03	4.49833e+02
2760	4.51248e+02	2.76000e+03	5.71458e-03	4.50000e+02
2761	4.51409e+02	2.76100e+03	5.71133e-03	4.50167e+02
2762	4.51573e+02	2.76200e+03	5.71166e-03	4.50333e+02
2763	4.51733e+02	2.76300e+03	5.71427e-03	4.50500e+02
2764	4.51900e+02	2.76400e+03	5.72573e-03	4.50667e+02
2765	4.52059e+02	2.76500e+03	5.72942e-03	4.50833e+02
2766	4.52230e+02	2.76600e+03	5.73068e-03	4.51000e+02
2767	4.52392e+02	2.76700e+03	5.73086e-03	4.51167e+02
2768	4.52554e+02	2.76800e+03	5.72316e-03	4.51333e+02
2769	4.52715e+02	2.76900e+03	5.71685e-03	4.51500e+02
2770	4.52880e+02	2.77000e+03	5.71224e-03	4.51667e+02
2771	4.53044e+02	2.77100e+03	5.70990e-03	4.51833e+02
2772	4.53211e+02	2.77200e+03	5.70681e-03	4.52000e+02
2773	4.53375e+02	2.77300e+03	5.70661e-03	4.52167e+02
2774	4.53537e+02	2.77400e+03	5.70688e-03	4.52333e+02
2775	4.53700e+02	2.77500e+03	5.70701e-03	4.52500e+02
2776	4.53858e+02	2.77600e+03	5.70623e-03	4.52667e+02
2777	4.54025e+02	2.77700e+03	5.69613e-03	4.52833e+02
2778	4.54187e+02	2.77800e+03	5.68093e-03	4.53000e+02
2779	4.54360e+02	2.77900e+03	5.66258e-03	4.53167e+02
2780	4.54528e+02	2.78000e+03	5.62728e-03	4.53333e+02
2781	4.54685e+02	2.78100e+03	5.60195e-03	4.53500e+02
2782	4.54845e+02	2.78200e+03	5.58031e-03	4.53667e+02
2783	4.55013e+02	2.78300e+03	5.56063e-03	4.53833e+02
2784	4.55180e+02	2.78400e+03	5.55185e-03	4.54000e+02
2785	4.55339e+02	2.78500e+03	5.54842e-03	4.54167e+02
2786	4.55504e+02	2.78600e+03	5.55112e-03	4.54333e+02
2787	4.55672e+02	2.78700e+03	5.55786e-03	4.54500e+02
2788	4.55827e+02	2.78800e+03	5.58969e-03	4.54667e+02
2789	4.55993e+02	2.78900e+03	5.61334e-03	4.54833e+02
2790	4.56160e+02	2.79000e+03	5.63490e-03	4.55000e+02
2791	4.56324e+02	2.79100e+03	5.65574e-03	4.55167e+02
2792	4.56480e+02	2.79200e+03	5.68297e-03	4.55333e+02
2793	4.56646e+02	2.79300e+03	5.70453e-03	4.55500e+02
2794	4.56814e+02	2.79400e+03	5.72141e-03	4.55667e+02
2795	4.56976e+02	2.79500e+03	5.73454e-03	4.55833e+02
2796	4.57133e+02	2.79600e+03	5.73366e-03	4.56000e+02
2797	4.57304e+02	2.79700e+03	5.73186e-03	4.56167e+02
2798	4.57459e+02	2.79800e+03	5.72376e-03	4.56333e+02
2799	4.57629e+02	2.79900e+03	5.71186e-03	4.56500e+02
2800	4.57785e+02	2.80000e+03	5.67897e-03	4.56667e+02
2801	4.57954e+02	2.80100e+03	5.65083e-03	4.56833e+02
2802	4.58117e+02	2.80200e+03	5.62136e-03	4.57000e+02
2803	4.58280e+02	2.80300e+03	5.58980e-03	4.57167e+02
2804	4.58441e+02	2.80400e+03	5.54989e-03	4.57333e+02
2805	4.58608e+02	2.80500e+03	5.51709e-03	4.57500e+02
2806	4.58770e+02	2.80600e+03	5.48777e-03	4.57667e+02
2807	4.58931e+02	2.80700e+03	5.46054e-03	4.57833e+02
2808	4.59092e+02	2.80800e+03	5.44240e-03	4.58000e+02
2809	4.59260e+02	2.80900e+03	5.42517e-03	4.58167e+02
2810	4.59427e+02	2.81000e+03	5.41201e-03	4.58333e+02
2811	4.59581e+02	2.81100e+03	5.40171e-03	4.58500e+02
2812	4.59759e+02	2.81200e+03	5.40267e-03	4.58667e+02
2813	4.59917e+02	2.81300e+03	5.39970e-03	4.58833e+02
2814	4.60081e+02	2.81400e+03	5.39599e-03	4.59000e+02
2815	4.60236e+02	2.81500e+03	5.39178e-03	4.59167e+02
2816	4.60418e+02	2.81600e+03	5.38984e-03	4.59333e+02
2817	4.60568e+02	2.81700e+03	5.38730e-03	4.59500e+02
2818	4.60720e+02	2.81800e+03	5.38720e-03	4.59667e+02
2819	4.60888e+02	2.81900e+03	5.39027e-03	4.59833e+02
2820	4.61060e+02	2.82000e+03	5.40472e-03	4.60000e+02
2821	4.61227e+02	2.82100e+03	5.42292e-03	4.60167e+02
2822	4.61388e+02	2.82200e+03	5.44473e-03	4.60333e+02
2823	4.61549e+02	2.82300e+03	5.46877e-03	4.60500e+02
2824	4.61712e+02	2.82400e+03	5.50745e-03	4.60667e+02
2825	4.61884e+02	2.82500e+03	5.53295e-03	4.60833e+02
2826	4.62039e+02	2.82600e+03	5.55253e-03	4.61000e+02
2827	4.62206e+02	2.82700e+03	5.56878e-03	4.61167e+02
2828	4.62361e+02	2.82800e+03	5.56783e-03	4.61333e+02
2829	4.62516e+02	2.82900e+03	5.56571e-03	4.61500e+02
2830	4.62683e+02	2.83000e+03	5.55594e-03	4.61667e+02
2831	4.62856e+02	2.83100e+03	5.54028e-03	4.61833e+02
2832	4.63012e+02	2.83200e+03	5.49847e-03	4.62000e+02
2833	4.63171e+02	2.83300e+03	5.46487e-03	4.62167e+02
2834	4.63329e+02	2.83400e+03	5.43390e-03	4.62333e+02
2835	4.63499e+02	2.83500e+03	5.40380e-03	4.62500e+02
2836	4.63659e+02	2.83600e+03	5.36698e-03	4.62667e+02
2837	4.63821e+02	2.83700e+03	5.33963e-03	4.62833e+02
2838	4.63984e+02	2.83800e+03	5.31514e-03	4.63000e+02
2839	4.64149e+02	2.83900e+03	5.29060e-03	4.63167e+02
2840	4.64317e+02	2.84000e+03	5.27911e-03	4.63333e+02
2841	4.64478e+02	2.84100e+03	5.26306e-03	4.63500e+02
2842	4.64641e+02	2.84200e+03	5.24868e-03	4.63667e+02
2843	4.64807e+02	2.84300e+03	5.23628e-03	4.63833e+02
2844	4.64968e+02	2.84400e+03	5.23091e-03	4.64000e+02
2845	4.65126e+02	2.84500e+03	5.22816e-03	4.64167e+02
2846	4.65296e+02	2.84600e+03	5.22933e-03	4.64333e+02
2847	4.65455e+02	2.84700e+03	5.23343e-03	4.64500e+02
2848	4.65607e+02	2.84800e+03	5.25196e-03	4.64667e+02
2849	4.65779e+02	2.84900e+03	5.26638e-03	4.64833e+02
2850	4.65941e+02	2.85000e+03	5.27923e-03	4.65000e+02
2851	4.66104e+02	2.85100e+03	5.28972e-03	4.65167e+02
2852	4.66268e+02	2.85200e+03	5.29516e-03	4.65333e+02
2853	4.66436e+02	2.85300e+03	5.29484e-03	4.65500e+02
2854	4.66593e+02	2.85400e+03	5.29104e-03	4.65667e+02
2855	4.66755e+02	2.85500e+03	5.28574e-03	4.65833e+02
2856	4.66915e+02	2.85600e+03	5.26697e-03	4.66000e+02
2857	4.67072e+02	2.85700e+03	5.25960e-03	4.66167e+02
2858	4.67245e+02	2.85800e+03	5.25821e-03	4.66333e+02
2859	4.67404e+02	2.85900e+03	5.26063e-03	4.66500e+02
2860	4.67577e+02	2.86000e+03	5.27904e-03	4.66667e+02
2861	4.67735e+02	2.86100e+03	5.29665e-03	4.66833e+02
2862	4.67894e+02	2.86200e+03	5.31626e-03	4.67000e+02
2863	4.68068e+02	2.86300e+03	5.33651e-03	4.67167e+02
2864	4.68227e+02	2.86400e+03	5.36226e-03	4.67333e+02
2865	4.68390e+02	2.86500e+03	5.37368e-03	4.67500e+02
2866	4.68562e+02	2.86600e+03	5.37588e-03	4.67667e+02
2867	4.68729e+02	2.86700e+03	5.37259e-03	4.67833e+02
2868	4.68887e+02	2.86800e+03	5.34804e-03	4.68000e+02
2869	4.69052e+02	2.86900e+03	5.33282e-03	4.68167e+02
2870	4.69218e+02	2.87000e+03	5.31972e-03	4.68333e+02
2871	4.69384e+02	2.87100e+03	5.30855e-03	4.68500e+02
2872	4.69539e+02	2.87200e+03	5.29701e-03	4.68667e+02
2873	4.69703e+02	2.87300e+03	5.28994e-03	4.68833e+02
2874	4.69870e+02	2.87400e+03	5.28559e-03	4.69000e+02
2875	4.70025e+02	2.87500e+03	5.28255e-03	4.69167e+02
2876	4.70204e+02	2.87600e+03	5.29468e-03	4.69333e+02
2877	4.70361e+02	2.87700e+03	5.30518e-03	4.69500e+02
2878	4.70522e+02	2.87800e+03	5.31788e-03	4.69667e+02
2879	4.70693e+02	2.87900e+03	5.33251e-03	4.69833e+02
2880	4.70863e+02	2.88000e+03	5.35414e-03	4.70000e+02
2881	4.71013e+02	2.88100e+03	5.36693e-03	4.70167e+02
2882	4.71187e+02	2.88200e+03	5.37083e-03	4.70333e+02
2883	4.71347e+02	2.88300e+03	5.36773e-03	4.70500e+02
2884	4.71503e+02	2.88400e+03	5.33525e-03	4.70667e+02
2885	4.71663e+02	2.88500e+03	5.29662e-03	4.70833e+02
2886	4.71832e+02	2.88600e+03	5.24903e-03	4.71000e+02
2887	4.71996e+02	2.88700e+03	5.19688e-03	4.71167e+02
2888	4.72158e+02	2.88800e+03	5.11517e-03	4.71333e+02
2889	4.72312e+02	2.88900e+03	5.06155e-03	4.71500e+02
2890	4.72483e+02	2.89000e+03	5.02294e-03	4.71667e+02
2891	4.72653e+02	2.89100e+03	4.99315e-03	4.71833e+02
2892	4.72808e+02	2.89200e+03	5.00446e-03	4.72000e+02
2893	4.72983e+02	2.89300e+03	5.01393e-03	4.72167e+02
2894	4.73144e+02	2.89400e+03	5.03228e-03	4.72333e+02
2895	4.73317e+02	2.89500e+03	5.05716e-03	4.72500e+02
2896	4.73482e+02	2.89600e+03	5.11831e-03	4.72667e+02
2897	4.73639e+02	2.89700e+03	5.15777e-03	4.72833e+02
2898	4.73810e+02	2.89800e+03	5.18677e-03	4.73000e+02
2899	4.73965e+02	2.89900e+03	5.20875e-03	4.73167e+02
2900	4.74128e+02	2.90000e+03	5.20595e-03	4.73333e+02
2901	4.74296e+02	2.90100e+03	5.19965e-03	4.73500e+02
2902	4.74457e+02	2.90200e+03	5.18903e-03	4.73667e+02
2903	4.74621e+02	2.90300e+03	5.17559e-03	4.73833e+02
2904	4.74785e+02	2.90400e+03	5.13755e-03	4.74000e+02
2905	4.74947e+02	2.90500e+03	5.12295e-03	4.74167e+02
2906	4.75114e+02	2.90600e+03	5.11736e-03	4.74333e+02
2907	4.75280e+02	2.90700e+03	5.11552e-03	4.74500e+02
2908	4.75443e+02	2.90800e+03	5.13887e-03	4.74667e+02
2909	4.75607e+02	2.90900e+03	5.15427e-03	4.74833e+02
2910	4.75775e+02	2.91000e+03	5.17020e-03	4.75000e+02
2911	4.75937e+02	2.91100e+03	5.18775e-03	4.75167e+02
2912	4.76094e+02	2.91200e+03	5.21235e-03	4.75333e+02
2913	4.76260e+02	2.91300e+03	5.22968e-03	4.75500e+02
2914	4.76429e+02	2.91400e+03	5.24247e-03	4.75667e+02
2915	4.76591e+02	2.91500e+03	5.25123e-03	4.75833e+02
2916	4.76755e+02	2.91600e+03	5.23937e-03	4.76000e+02
2917	4.76928e+02	2.91700e+03	5.22679e-03	4.76167e+02
2918	4.77091e+02	2.91800e+03	5.21202e-03	4.76333e+02
2919	4.77254e+02	2.91900e+03	5.19569e-03	4.76500e+02
2920	4.77413e+02	2.92000e+03	5.15648e-03	4.76667e+02
2921	4.77579e+02	2.92100e+03	5.12806e-03	4.76833e+02
2922	4.77748e+02	2.92200e+03	5.09913e-03	4.77000e+02
2923	4.77909e+02	2.92300e+03	5.06751e-03	4.77167e+02
2924	4.78078e+02	2.92400e+03	5.03564e-03	4.77333e+02
2925	4.78246e+02	2.92500e+03	5.00771e-03	4.77500e+02
2926	4.78407e+02	2.92600e+03	4.98447e-03	4.77667e+02
2927	4.78568e+02	2.92700e+03	4.96411e-03	4.77833e+02
2928	4.78730e+02	2.92800e+03	4.96043e-03	4.78000e+02
2929	4.78908e+02	2.92900e+03	4.96366e-03	4.78167e+02
2930	4.79063e+02	2.93000e+03	4.97637e-03	4.78333e+02
2931	4.79224e+02	2.93100e+03	4.99574e-03	4.78500e+02
2932	4.79391e+02	2.93200e+03	5.04501e-03	4.78667e+02
2933	4.79563e+02	2.93300e+03	5.07759e-03	4.78833e+02
2934	4.79723e+02	2.93400e+03	5.10244e-03	4.79000e+02
2935	4.79889e+02	2.93500e+03	5.12313e-03	4.79167e+02
2936	4.80056e+02	2.93600e+03	5.13235e-03	4.79333e+02
2937	4.80222e+02	2.93700e+03	5.13595e-03	4.79500e+02
2938	4.80379e+02	2.93800e+03	5.13696e-03	4.79667e+02
2939	4.80548e+02	2.93900e+03	5.13780e-03	4.79833e+02
2940	4.80711e+02	2.94000e+03	5.12596e-03	4.80000e+02
2941	4.80874e+02	2.94100e+03	5.13067e-03	4.80167e+02
2942	4.81045e+02	2.94200e+03	5.14124e-03	4.80333e+02
2943	4.81206e+02	2.94300e+03	5.15318e-03	4.80500e+02
2944	4.81376e+02	2.94400e+03	5.17412e-03	4.80667e+02
2945	4.81537e+02	2.94500e+03	5.17767e-03	4.80833e+02
2946	4.81711e+02	2.94600e+03	5.17033e-03	4.81000e+02
2947	4.81869e+02	2.94700e+03	5.15652e-03	4.81167e+02
2948	4.82034e+02	2.94800e+03	5.11622e-03	4.81333e+02
2949	4.82199e+02	2.94900e+03	5.08498e-03	4.81500e+02
2950	4.82354e+02	2.95000e+03	5.05576e-03	4.81667e+02
2951	4.82526e+02	2.95100e+03	5.02853e-03	4.81833e+02
2952	4.82691e+02	2.95200e+03	5.00219e-03	4.82000e+02
2953	4.82857e+02	2.95300e+03	4.98728e-03	4.82167e+02
2954	4.83027e+02	2.95400e+03	4.97850e-03	4.82333e+02
2955	4.83185e+02	2.95500e+03	4.97209e-03	4.82500e+02
2956	4.83340e+02	2.95600e+03	4.98839e-03	4.82667e+02
2957	4.83516e+02	2.95700e+03	4.99409e-03	4.82833e+02
2958	4.83676e+02	2.95800e+03	5.00132e-03	4.83000e+02
2959	4.83841e+02	2.95900e+03	5.01235e-03	4.83167e+02
2960	4.84011e+02	2.96000e+03	5.02957e-03	4.83333e+02
2961	4.84186e+02	2.96100e+03	5.04721e-03	4.83500e+02
2962	4.84334e+02	2.96200e+03	5.06307e-03	4.83667e+02
2963	4.84497e+02	2.96300e+03	5.07616e-03	4.83833e+02
2964	4.84660e+02	2.96400e+03	5.08642e-03	4.84000e+02
2965	4.84825e+02	2.96500e+03	5.08683e-03	4.84167e+02
2966	4.84995e+02	2.96600e+03	5.08316e-03	4.84333e+02
2967	4.85157e+02	2.96700e+03	5.07806e-03	4.84500e+02
2968	4.85312e+02	2.96800e+03	5.05528e-03	4.84667e+02
2969	4.85480e+02	2.96900e+03	5.04553e-03	4.84833e+02
2970	4.85640e+02	2.97000e+03	5.03985e-03	4.85000e+02
2971	4.85810e+02	2.97100e+03	5.03624e-03	4.85167e+02
2972	4.85973e+02	2.97200e+03	5.04282e-03	4.85333e+02
2973	4.86131e+02	2.97300e+03	5.04638e-03	4.85500e+02
2974	4.86296e+02	2.97400e+03	5.05020e-03	4.85667e+02
2975	4.86456e+02	2.97500e+03	5.05379e-03	4.85833e+02
2976	4.86626e+02	2.97600e+03	5.05466e-03	4.86000e+02
2977	4.86793e+02	2.97700e+03	5.04985e-03	4.86167e+02
2978	4.86959e+02	2.97800e+03	5.03883e-03	4.86333e+02
2979	4.87120e+02	2.97900e+03	5.02243e-03	4.86500e+02
2980	4.87285e+02	2.98000e+03	4.98432e-03	4.86667e+02
2981	4.87445e+02	2.98100e+03	4.95169e-03	4.86833e+02
2982	4.87604e+02	2.98200e+03	4.91879e-03	4.87000e+02
2983	4.87775e+02	2.98300e+03	4.88568e-03	4.87167e+02
2984	4.87947e+02	2.98400e+03	4.84975e-03	4.87333e+02
2985	4.88108e+02	2.98500e+03	4.82549e-03	4.87500e+02
2986	4.88269e+02	2.98600e+03	4.80827e-03	4.87667e+02
2987	4.88435e+02	2.98700e+03	4.79496e-03	4.87833e+02
2988	4.88598e+02	2.98800e+03	4.80418e-03	4.88000e+02
2989	4.88768e+02	2.98900e+03	4.80622e-03	4.88167e+02
2990	4.88936e+02	2.99000e+03	4.80963e-03	4.88333e+02
2991	4.89085e+02	2.99100e+03	4.81466e-03	4.88500e+02
2992	4.89259e+02	2.99200e+03	4.82942e-03	4.88667e+02
2993	4.89421e+02	2.99300e+03	4.84251e-03	4.88833e+02
2994	4.89578e+02	2.99400e+03	4.85705e-03	4.89000e+02
2995	4.89751e+02	2.99500e+03	4.87189e-03	4.89167e+02
2996	4.89910e+02	2.99600e+03	4.88860e-03	4.89333e+02
2997	4.90072e+02	2.99700e+03	4.90089e-03	4.89500e+02
2998	4.90242e+02	2.99800e+03	4.90939e-03	4.89667e+02
2999	4.90398e+02	2.99900e+03	4.91619e-03	4.89833e+02
3000	4.90560e+02	3.00000e+03	4.91846e-03	4.90000e+02
3001	4.90731e+02	3.00100e+03	4.92570e-03	4.90167e+02
3002	4.90898e+02	3.00200e+03	4.93775e-03	4.90333e+02
3003	4.91053e+02	3.00300e+03	4.95325e-03	4.90500e+02
3004	4.91214e+02	3.00400e+03	4.97761e-03	4.90667e+02
3005	4.91381e+02	3.00500e+03	4.99914e-03	4.90833e+02
3006	4.91542e+02	3.00600e+03	5.01601e-03	4.91000e+02
3007	4.91702e+02	3.00700e+03	5.02946e-03	4.91167e+02
3008	4.91863e+02	3.00800e+03	5.03870e-03	4.91333e+02
3009	4.92029e+02	3.00900e+03	5.03983e-03	4.91500e+02
3010	4.92197e+02	3.01000e+03	5.03690e-03	4.91667e+02
3011	4.92358e+02	3.01100e+03	5.03189e-03	4.91833e+02
3012	4.92516e+02	3.01200e+03	5.00368e-03	4.92000e+02
3013	4.92674e+02	3.01300e+03	4.98426e-03	4.92167e+02
3014	4.92835e+02	3.01400e+03	4.96503e-03	4.92333e+02
3015	4.93003e+02	3.01500e+03	4.94623e-03	4.92500e+02
3016	4.93160e+02	3.01600e+03	4.92945e-03	4.92667e+02
3017	4.93324e+02	3.01700e+03	4.91706e-03	4.92833e+02
3018	4.93498e+02	3.01800e+03	4.91060e-03	4.93000e+02
3019	4.93658e+02	3.01900e+03	4.90836e-03	4.93167e+02
3020	4.93824e+02	3.02000e+03	4.92402e-03	4.93333e+02
3021	4.93980e+02	3.02100e+03	4.93909e-03	4.93500e+02
3022	4.94147e+02	3.02200e+03	4.95790e-03	4.93667e+02
3023	4.94305e+02	3.02300e+03	4.97951e-03	4.93833e+02
3024	4.94482e+02	3.02400e+03	5.01853e-03	4.94000e+02
3025	4.94643e+02	3.02500e+03	5.04989e-03	4.94167e+02
3026	4.94808e+02	3.02600e+03	5.08116e-03	4.94333e+02
3027	4.94971e+02	3.02700e+03	5.11341e-03	4.94500e+02
3028	4.95136e+02	3.02800e+03	5.14911e-03	4.94667e+02
3029	4.95311e+02	3.02900e+03	5.18289e-03	4.94833e+02
3030	4.95475e+02	3.03000e+03	5.21389e-03	4.95000e+02
3031	4.95638e+02	3.03100e+03	5.24222e-03	4.95167e+02
3032	4.95788e+02	3.03200e+03	5.25654e-03	4.95333e+02
3033	4.95952e+02	3.03300e+03	5.26442e-03	4.95500e+02
3034	4.96125e+02	3.03400e+03	5.26507e-03	4.95667e+02
3035	4.96288e+02	3.03500e+03	5.26141e-03	4.95833e+02
3036	4.96448e+02	3.03600e+03	5.23065e-03	4.96000e+02
3037	4.96611e+02	3.03700e+03	5.21303e-03	4.96167e+02
3038	4.96783e+02	3.03800e+03	5.19910e-03	4.96333e+02
3039	4.96943e+02	3.03900e+03	5.18591e-03	4.96500e+02
3040	4.97100e+02	3.04000e+03	5.17616e-03	4.96667e+02
3041	4.97263e+02	3.04100e+03	5.16807e-03	4.96833e+02
3042	4.97427e+02	3.04200e+03	5.16114e-03	4.97000e+02
3043	4.97597e+02	3.04300e+03	5.15453e-03	4.97167e+02
3044	4.97763e+02	3.04400e+03	5.15221e-03	4.97333e+02
3045	4.97928e+02	3.04500e+03	5.14475e-03	4.97500e+02
3046	4.98088e+02	3.04600e+03	5.13665e-03	4.97667e+02
3047	4.98256e+02	3.04700e+03	5.12951e-03	4.97833e+02
3048	4.98418e+02	3.04800e+03	5.11945e-03	4.98000e+02
3049	4.98579e+02	3.04900e+03	5.11319e-03	4.98167e+02
3050	4.98741e+02	3.05000e+03	5.10863e-03	4.98333e+02
3051	4.98904e+02	3.05100e+03	5.10420e-03	4.98500e+02
3052	4.99080e+02	3.05200e+03	5.10360e-03	4.98667e+02
3053	4.99239e+02	3.05300e+03	5.09978e-03	4.98833e+02
3054	4.99401e+02	3.05400e+03	5.09488e-03	4.99000e+02
3055	4.99565e+02	3.05500e+03	5.09041e-03	4.99167e+02
3056	4.99739e+02	3.05600e+03	5.08627e-03	4.99333e+02
3057	4.99903e+02	3.05700e+03	5.08537e-03	4.99500e+02
3058	5.00064e+02	3.05800e+03	5.08715e-03	4.99667e+02
3059	5.00231e+02	3.05900e+03	5.09027e-03	4.99833e+02
3060	5.00395e+02	3.06000e+03	5.10189e-03	5.00000e+02
3061	5.00554e+02	3.06100e+03	5.10851e-03	5.00167e+02
3062	5.00726e+02	3.06200e+03	5.11076e-03	5.00333e+02
3063	5.00887e+02	3.06300e+03	5.11101e-03	5.00500e+02
3064	5.01051e+02	3.06400e+03	5.10948e-03	5.00667e+02
3065	5.01212e+02	3.06500e+03	5.10464e-03	5.00833e+02
3066	5.01366e+02	3.06600e+03	5.09524e-03	5.01000e+02
3067	5.01541e+02	3.06700e+03	5.08275e-03	5.01167e+02
3068	5.01704e+02	3.06800e+03	5.05680e-03	5.01333e+02
3069	5.01872e+02	3.06900e+03	5.03289e-03	5.01500e+02
3070	5.02041e+02	3.07000e+03	5.00928e-03	5.01667e+02
3071	5.02192e+02	3.07100e+03	4.98690e-03	5.01833e+02
3072	5.02368e+02	3.07200e+03	4.96373e-03	5.02000e+02
3073	5.02532e+02	3.07300e+03	4.95153e-03	5.02167e+02
3074	5.02698e+02	3.07400e+03	4.94704e-03	5.02333e+02
3075	5.02856e+02	3.07500e+03	4.94642e-03	5.02500e+02
3076	5.03028e+02	3.07600e+03	4.96553e-03	5.02667e+02
3077	5.03181e+02	3.07700e+03	4.97364e-03	5.02833e+02
3078	5.03348e+02	3.07800e+03	4.97546e-03	5.03000e+02
3079	5.03517e+02	3.07900e+03	4.97337e-03	5.03167e+02
3080	5.03680e+02	3.08000e+03	4.96471e-03	5.03333e+02
3081	5.03843e+02	3.08100e+03	4.95269e-03	5.03500e+02
3082	5.04005e+02	3.08200e+03	4.94013e-03	5.03667e+02
3083	5.04168e+02	3.08300e+03	4.92880e-03	5.03833e+02
3084	5.04335e+02	3.08400e+03	4.91423e-03	5.04000e+02
3085	5.04494e+02	3.08500e+03	4.91462e-03	5.04167e+02
3086	5.04666e+02	3.08600e+03	4.92335e-03	5.04333e+02
3087	5.04829e+02	3.08700e+03	4.93571e-03	5.04500e+02
3088	5.04993e+02	3.08800e+03	4.96660e-03	5.04667e+02
3089	5.05157e+02	3.08900e+03	4.98120e-03	5.04833e+02
3090	5.05316e+02	3.09000e+03	4.98974e-03	5.05000e+02
3091	5.05472e+02	3.09100e+03	4.99549e-03	5.05167e+02
3092	5.05638e+02	3.09200e+03	4.98883e-03	5.05333e+02
3093	5.05806e+02	3.09300e+03	4.98484e-03	5.05500e+02
3094	5.05976e+02	3.09400e+03	4.97871e-03	5.05667e+02
3095	5.06138e+02	3.09500e+03	4.97169e-03	5.05833e+02
3096	5.06297e+02	3.09600e+03	4.95606e-03	5.06000e+02
3097	5.06463e+02	3.09700e+03	4.94253e-03	5.06167e+02
3098	5.06629e+02	3.09800e+03	4.93019e-03	5.06333e+02
3099	5.06789e+02	3.09900e+03	4.91858e-03	5.06500e+02
3100	5.06959e+02	3.10000e+03	4.90861e-03	5.06667e+02
3101	5.07123e+02	3.10100e+03	4.90003e-03	5.06833e+02
3102	5.07285e+02	3.10200e+03	4.88946e-03	5.07000e+02
3103	5.07460e+02	3.10300e+03	4.87702e-03	5.07167e+02
3104	5.07610e+02	3.10400e+03	4.87120e-03	5.07333e+02
3105	5.07772e+02	3.10500e+03	4.87531e-03	5.07500e+02
3106	5.07936e+02	3.10600e+03	4.89887e-03	5.07667e+02
