Repository: FireDynamics/FireSciPy

Experimental data from TGA experiments.
Sample material is powdered black cast poly methyl methacrylate (PMMA).
The experiments were conducted with a Mettler Toledo TGA/DSC 3+.
Various constant heating rate were used to conduct the TGA experimensts.
The full data with different sample masses and sample configurations
can be found here:
Armbrust, F., Zehfuß, J., Riese, O., 2025. Thermogravimetric And Microscale Calorimeter Data on Cast PMMA.
https://doi.org/10.24355/dbbs.084-202504170956-0

The data set was used for the following manuscript:
Armbrust, F., Hehnen, T., Zehfuß, J., Riese, O., Arnold, L., 2025.

File: docs/tutorials/pyrolysis/data/tga_dynamic_n2_dyn10_powder_1mg_r2.txt (part 3 of 5)
index	ts	t	weight	tr
[#]	[°C]	[s]	[mg]	[°C]
2353	3.83485e+02	2.35300e+03	1.75408e-01	3.82167e+02
2354	3.83655e+02	2.35400e+03	1.73450e-01	3.82333e+02
2355	3.83817e+02	2.35500e+03	1.71506e-01	3.82500e+02
2356	3.83997e+02	2.35600e+03	1.69640e-01	3.82667e+02
2357	3.84155e+02	2.35700e+03	1.67747e-01	3.82833e+02
2358	3.84310e+02	2.35800e+03	1.65852e-01	3.83000e+02
2359	3.84491e+02	2.35900e+03	1.63958e-01	3.83167e+02
2360	3.84671e+02	2.36000e+03	1.62071e-01	3.83333e+02
2361	3.84838e+02	2.36100e+03	1.60169e-01	3.83500e+02
2362	3.85001e+02	2.36200e+03	1.58261e-01	3.83667e+02
2363	3.85166e+02	2.36300e+03	1.56352e-01	3.83833e+02
2364	3.85347e+02	2.36400e+03	1.54423e-01	3.84000e+02
2365	3.85511e+02	2.36500e+03	1.52517e-01	3.84167e+02
2366	3.85670e+02	2.36600e+03	1.50627e-01	3.84333e+02
2367	3.85842e+02	2.36700e+03	1.48748e-01	3.84500e+02
2368	3.86007e+02	2.36800e+03	1.46930e-01	3.84667e+02
2369	3.86163e+02	2.36900e+03	1.45131e-01	3.84833e+02
2370	3.86337e+02	2.37000e+03	1.43368e-01	3.85000e+02
2371	3.86506e+02	2.37100e+03	1.41634e-01	3.85167e+02
2372	3.86673e+02	2.37200e+03	1.40049e-01	3.85333e+02
2373	3.86843e+02	2.37300e+03	1.38450e-01	3.85500e+02
2374	3.87016e+02	2.37400e+03	1.36876e-01	3.85667e+02
2375	3.87188e+02	2.37500e+03	1.35323e-01	3.85833e+02
2376	3.87352e+02	2.37600e+03	1.33882e-01	3.86000e+02
2377	3.87530e+02	2.37700e+03	1.32380e-01	3.86167e+02
2378	3.87703e+02	2.37800e+03	1.30864e-01	3.86333e+02
2379	3.87868e+02	2.37900e+03	1.29345e-01	3.86500e+02
2380	3.88048e+02	2.38000e+03	1.27801e-01	3.86667e+02
2381	3.88226e+02	2.38100e+03	1.26258e-01	3.86833e+02
2382	3.88410e+02	2.38200e+03	1.24716e-01	3.87000e+02
2383	3.88590e+02	2.38300e+03	1.23176e-01	3.87167e+02
2384	3.88755e+02	2.38400e+03	1.21632e-01	3.87333e+02
2385	3.88930e+02	2.38500e+03	1.20112e-01	3.87500e+02
2386	3.89104e+02	2.38600e+03	1.18608e-01	3.87667e+02
2387	3.89271e+02	2.38700e+03	1.17113e-01	3.87833e+02
2388	3.89459e+02	2.38800e+03	1.15684e-01	3.88000e+02
2389	3.89635e+02	2.38900e+03	1.14246e-01	3.88167e+02
2390	3.89814e+02	2.39000e+03	1.12822e-01	3.88333e+02
2391	3.89996e+02	2.39100e+03	1.11410e-01	3.88500e+02
2392	3.90168e+02	2.39200e+03	1.10057e-01	3.88667e+02
2393	3.90352e+02	2.39300e+03	1.08693e-01	3.88833e+02
2394	3.90521e+02	2.39400e+03	1.07337e-01	3.89000e+02
2395	3.90693e+02	2.39500e+03	1.05989e-01	3.89167e+02
2396	3.90867e+02	2.39600e+03	1.04689e-01	3.89333e+02
2397	3.91034e+02	2.39700e+03	1.03382e-01	3.89500e+02
2398	3.91200e+02	2.39800e+03	1.02083e-01	3.89667e+02
2399	3.91371e+02	2.39900e+03	1.00793e-01	3.89833e+02
2400	3.91541e+02	2.40000e+03	9.95409e-02	3.90000e+02
2401	3.91720e+02	2.40100e+03	9.82773e-02	3.90167e+02
2402	3.91890e+02	2.40200e+03	9.70133e-02	3.90333e+02
2403	3.92042e+02	2.40300e+03	9.57512e-02	3.90500e+02
2404	3.92214e+02	2.40400e+03	9.45138e-02	3.90667e+02
2405	3.92383e+02	2.40500e+03	9.32770e-02	3.90833e+02
2406	3.92556e+02	2.40600e+03	9.20524e-02	3.91000e+02
2407	3.92725e+02	2.40700e+03	9.08382e-02	3.91167e+02
2408	3.92898e+02	2.40800e+03	8.96649e-02	3.91333e+02
2409	3.93071e+02	2.40900e+03	8.84958e-02	3.91500e+02
2410	3.93233e+02	2.41000e+03	8.73396e-02	3.91667e+02
2411	3.93406e+02	2.41100e+03	8.61932e-02	3.91833e+02
2412	3.93575e+02	2.41200e+03	8.51071e-02	3.92000e+02
2413	3.93747e+02	2.41300e+03	8.40053e-02	3.92167e+02
2414	3.93917e+02	2.41400e+03	8.29120e-02	3.92333e+02
2415	3.94086e+02	2.41500e+03	8.18279e-02	3.92500e+02
2416	3.94256e+02	2.41600e+03	8.07830e-02	3.92667e+02
2417	3.94414e+02	2.41700e+03	7.97336e-02	3.92833e+02
2418	3.94577e+02	2.41800e+03	7.86939e-02	3.93000e+02
2419	3.94745e+02	2.41900e+03	7.76632e-02	3.93167e+02
2420	3.94920e+02	2.42000e+03	7.66798e-02	3.93333e+02
2421	3.95081e+02	2.42100e+03	7.56917e-02	3.93500e+02
2422	3.95250e+02	2.42200e+03	7.47142e-02	3.93667e+02
2423	3.95429e+02	2.42300e+03	7.37463e-02	3.93833e+02
2424	3.95599e+02	2.42400e+03	7.28303e-02	3.94000e+02
2425	3.95760e+02	2.42500e+03	7.19070e-02	3.94167e+02
2426	3.95934e+02	2.42600e+03	7.09931e-02	3.94333e+02
2427	3.96098e+02	2.42700e+03	7.00880e-02	3.94500e+02
2428	3.96268e+02	2.42800e+03	6.92297e-02	3.94667e+02
2429	3.96439e+02	2.42900e+03	6.83621e-02	3.94833e+02
2430	3.96588e+02	2.43000e+03	6.75010e-02	3.95000e+02
2431	3.96759e+02	2.43100e+03	6.66466e-02	3.95167e+02
2432	3.96926e+02	2.43200e+03	6.58250e-02	3.95333e+02
2433	3.97095e+02	2.43300e+03	6.49952e-02	3.95500e+02
2434	3.97259e+02	2.43400e+03	6.41706e-02	3.95667e+02
2435	3.97435e+02	2.43500e+03	6.33519e-02	3.95833e+02
2436	3.97623e+02	2.43600e+03	6.25609e-02	3.96000e+02
2437	3.97787e+02	2.43700e+03	6.17689e-02	3.96167e+02
2438	3.97945e+02	2.43800e+03	6.09845e-02	3.96333e+02
2439	3.98122e+02	2.43900e+03	6.02067e-02	3.96500e+02
2440	3.98290e+02	2.44000e+03	5.94664e-02	3.96667e+02
2441	3.98466e+02	2.44100e+03	5.87211e-02	3.96833e+02
2442	3.98627e+02	2.44200e+03	5.79818e-02	3.97000e+02
2443	3.98799e+02	2.44300e+03	5.72479e-02	3.97167e+02
2444	3.98960e+02	2.44400e+03	5.65438e-02	3.97333e+02
2445	3.99129e+02	2.44500e+03	5.58304e-02	3.97500e+02
2446	3.99299e+02	2.44600e+03	5.51183e-02	3.97667e+02
2447	3.99461e+02	2.44700e+03	5.44092e-02	3.97833e+02
2448	3.99637e+02	2.44800e+03	5.37189e-02	3.98000e+02
2449	3.99809e+02	2.44900e+03	5.30302e-02	3.98167e+02
2450	3.99966e+02	2.45000e+03	5.23510e-02	3.98333e+02
2451	4.00136e+02	2.45100e+03	5.16800e-02	3.98500e+02
2452	4.00306e+02	2.45200e+03	5.10527e-02	3.98667e+02
2453	4.00479e+02	2.45300e+03	5.04316e-02	3.98833e+02
2454	4.00636e+02	2.45400e+03	4.98286e-02	3.99000e+02
2455	4.00795e+02	2.45500e+03	4.92392e-02	3.99167e+02
2456	4.00960e+02	2.45600e+03	4.87199e-02	3.99333e+02
2457	4.01133e+02	2.45700e+03	4.81834e-02	3.99500e+02
2458	4.01292e+02	2.45800e+03	4.76501e-02	3.99667e+02
2459	4.01459e+02	2.45900e+03	4.71213e-02	3.99833e+02
2460	4.01622e+02	2.46000e+03	4.66193e-02	4.00000e+02
2461	4.01790e+02	2.46100e+03	4.60930e-02	4.00167e+02
2462	4.01966e+02	2.46200e+03	4.55560e-02	4.00333e+02
2463	4.02122e+02	2.46300e+03	4.50138e-02	4.00500e+02
2464	4.02294e+02	2.46400e+03	4.44394e-02	4.00667e+02
2465	4.02469e+02	2.46500e+03	4.38720e-02	4.00833e+02
2466	4.02635e+02	2.46600e+03	4.33078e-02	4.01000e+02
2467	4.02802e+02	2.46700e+03	4.27469e-02	4.01167e+02
2468	4.02979e+02	2.46800e+03	4.21937e-02	4.01333e+02
2469	4.03136e+02	2.46900e+03	4.16680e-02	4.01500e+02
2470	4.03302e+02	2.47000e+03	4.11664e-02	4.01667e+02
2471	4.03472e+02	2.47100e+03	4.06804e-02	4.01833e+02
2472	4.03642e+02	2.47200e+03	4.02852e-02	4.02000e+02
2473	4.03813e+02	2.47300e+03	3.98756e-02	4.02167e+02
2474	4.03969e+02	2.47400e+03	3.94747e-02	4.02333e+02
2475	4.04139e+02	2.47500e+03	3.90819e-02	4.02500e+02
2476	4.04308e+02	2.47600e+03	3.87441e-02	4.02667e+02
2477	4.04470e+02	2.47700e+03	3.83742e-02	4.02833e+02
2478	4.04633e+02	2.47800e+03	3.79974e-02	4.03000e+02
2479	4.04805e+02	2.47900e+03	3.76194e-02	4.03167e+02
2480	4.04970e+02	2.48000e+03	3.72302e-02	4.03333e+02
2481	4.05135e+02	2.48100e+03	3.68482e-02	4.03500e+02
2482	4.05300e+02	2.48200e+03	3.64682e-02	4.03667e+02
2483	4.05470e+02	2.48300e+03	3.60889e-02	4.03833e+02
2484	4.05639e+02	2.48400e+03	3.57140e-02	4.04000e+02
2485	4.05818e+02	2.48500e+03	3.53441e-02	4.04167e+02
2486	4.05979e+02	2.48600e+03	3.49811e-02	4.04333e+02
2487	4.06140e+02	2.48700e+03	3.46230e-02	4.04500e+02
2488	4.06313e+02	2.48800e+03	3.42898e-02	4.04667e+02
2489	4.06478e+02	2.48900e+03	3.39580e-02	4.04833e+02
2490	4.06647e+02	2.49000e+03	3.36334e-02	4.05000e+02
2491	4.06818e+02	2.49100e+03	3.33141e-02	4.05167e+02
2492	4.06978e+02	2.49200e+03	3.30304e-02	4.05333e+02
2493	4.07158e+02	2.49300e+03	3.27391e-02	4.05500e+02
2494	4.07318e+02	2.49400e+03	3.24518e-02	4.05667e+02
2495	4.07486e+02	2.49500e+03	3.21687e-02	4.05833e+02
2496	4.07653e+02	2.49600e+03	3.19081e-02	4.06000e+02
2497	4.07819e+02	2.49700e+03	3.16404e-02	4.06167e+02
2498	4.07981e+02	2.49800e+03	3.13734e-02	4.06333e+02
2499	4.08144e+02	2.49900e+03	3.11080e-02	4.06500e+02
2500	4.08306e+02	2.50000e+03	3.08517e-02	4.06667e+02
2501	4.08481e+02	2.50100e+03	3.05939e-02	4.06833e+02
2502	4.08646e+02	2.50200e+03	3.03388e-02	4.07000e+02
2503	4.08812e+02	2.50300e+03	3.00863e-02	4.07167e+02
2504	4.08976e+02	2.50400e+03	2.98415e-02	4.07333e+02
2505	4.09140e+02	2.50500e+03	2.95951e-02	4.07500e+02
2506	4.09308e+02	2.50600e+03	2.93468e-02	4.07667e+02
2507	4.09474e+02	2.50700e+03	2.90965e-02	4.07833e+02
2508	4.09643e+02	2.50800e+03	2.88435e-02	4.08000e+02
2509	4.09812e+02	2.50900e+03	2.85862e-02	4.08167e+02
2510	4.09974e+02	2.51000e+03	2.83279e-02	4.08333e+02
2511	4.10135e+02	2.51100e+03	2.80703e-02	4.08500e+02
2512	4.10286e+02	2.51200e+03	2.78105e-02	4.08667e+02
2513	4.10464e+02	2.51300e+03	2.75655e-02	4.08833e+02
2514	4.10635e+02	2.51400e+03	2.73333e-02	4.09000e+02
2515	4.10801e+02	2.51500e+03	2.71105e-02	4.09167e+02
2516	4.10956e+02	2.51600e+03	2.69317e-02	4.09333e+02
2517	4.11128e+02	2.51700e+03	2.67510e-02	4.09500e+02
2518	4.11282e+02	2.51800e+03	2.65790e-02	4.09667e+02
2519	4.11458e+02	2.51900e+03	2.64131e-02	4.09833e+02
2520	4.11619e+02	2.52000e+03	2.62850e-02	4.10000e+02
2521	4.11782e+02	2.52100e+03	2.61350e-02	4.10167e+02
2522	4.11946e+02	2.52200e+03	2.59793e-02	4.10333e+02
2523	4.12115e+02	2.52300e+03	2.58228e-02	4.10500e+02
2524	4.12278e+02	2.52400e+03	2.56650e-02	4.10667e+02
2525	4.12440e+02	2.52500e+03	2.55112e-02	4.10833e+02
2526	4.12608e+02	2.52600e+03	2.53612e-02	4.11000e+02
2527	4.12780e+02	2.52700e+03	2.52141e-02	4.11167e+02
2528	4.12934e+02	2.52800e+03	2.50781e-02	4.11333e+02
2529	4.13104e+02	2.52900e+03	2.49437e-02	4.11500e+02
2530	4.13264e+02	2.53000e+03	2.48124e-02	4.11667e+02
2531	4.13434e+02	2.53100e+03	2.46835e-02	4.11833e+02
2532	4.13603e+02	2.53200e+03	2.45696e-02	4.12000e+02
2533	4.13766e+02	2.53300e+03	2.44482e-02	4.12167e+02
2534	4.13930e+02	2.53400e+03	2.43265e-02	4.12333e+02
2535	4.14093e+02	2.53500e+03	2.42051e-02	4.12500e+02
2536	4.14260e+02	2.53600e+03	2.40855e-02	4.12667e+02
2537	4.14422e+02	2.53700e+03	2.39656e-02	4.12833e+02
2538	4.14595e+02	2.53800e+03	2.38437e-02	4.13000e+02
2539	4.14767e+02	2.53900e+03	2.37204e-02	4.13167e+02
2540	4.14936e+02	2.54000e+03	2.35967e-02	4.13333e+02
2541	4.15094e+02	2.54100e+03	2.34726e-02	4.13500e+02
2542	4.15257e+02	2.54200e+03	2.33483e-02	4.13667e+02
2543	4.15434e+02	2.54300e+03	2.32236e-02	4.13833e+02
2544	4.15591e+02	2.54400e+03	2.30962e-02	4.14000e+02
2545	4.15756e+02	2.54500e+03	2.29701e-02	4.14167e+02
2546	4.15917e+02	2.54600e+03	2.28433e-02	4.14333e+02
2547	4.16090e+02	2.54700e+03	2.27167e-02	4.14500e+02
2548	4.16250e+02	2.54800e+03	2.25917e-02	4.14667e+02
2549	4.16414e+02	2.54900e+03	2.24668e-02	4.14833e+02
2550	4.16572e+02	2.55000e+03	2.23431e-02	4.15000e+02
2551	4.16745e+02	2.55100e+03	2.22209e-02	4.15167e+02
2552	4.16906e+02	2.55200e+03	2.21102e-02	4.15333e+02
2553	4.17061e+02	2.55300e+03	2.20042e-02	4.15500e+02
2554	4.17232e+02	2.55400e+03	2.19045e-02	4.15667e+02
2555	4.17393e+02	2.55500e+03	2.18090e-02	4.15833e+02
2556	4.17568e+02	2.55600e+03	2.17353e-02	4.16000e+02
2557	4.17738e+02	2.55700e+03	2.16541e-02	4.16167e+02
2558	4.17893e+02	2.55800e+03	2.15728e-02	4.16333e+02
2559	4.18047e+02	2.55900e+03	2.14923e-02	4.16500e+02
2560	4.18216e+02	2.56000e+03	2.14169e-02	4.16667e+02
2561	4.18377e+02	2.56100e+03	2.13373e-02	4.16833e+02
2562	4.18538e+02	2.56200e+03	2.12573e-02	4.17000e+02
2563	4.18712e+02	2.56300e+03	2.11776e-02	4.17167e+02
2564	4.18878e+02	2.56400e+03	2.10931e-02	4.17333e+02
2565	4.19053e+02	2.56500e+03	2.10096e-02	4.17500e+02
2566	4.19214e+02	2.56600e+03	2.09279e-02	4.17667e+02
2567	4.19371e+02	2.56700e+03	2.08480e-02	4.17833e+02
2568	4.19532e+02	2.56800e+03	2.07739e-02	4.18000e+02
2569	4.19697e+02	2.56900e+03	2.07021e-02	4.18167e+02
2570	4.19862e+02	2.57000e+03	2.06328e-02	4.18333e+02
2571	4.20034e+02	2.57100e+03	2.05649e-02	4.18500e+02
2572	4.20200e+02	2.57200e+03	2.05064e-02	4.18667e+02
2573	4.20370e+02	2.57300e+03	2.04422e-02	4.18833e+02
2574	4.20540e+02	2.57400e+03	2.03768e-02	4.19000e+02
2575	4.20697e+02	2.57500e+03	2.03114e-02	4.19167e+02
2576	4.20861e+02	2.57600e+03	2.02480e-02	4.19333e+02
2577	4.21029e+02	2.57700e+03	2.01908e-02	4.19500e+02
2578	4.21193e+02	2.57800e+03	2.01380e-02	4.19667e+02
2579	4.21348e+02	2.57900e+03	2.00868e-02	4.19833e+02
2580	4.21509e+02	2.58000e+03	2.00453e-02	4.20000e+02
2581	4.21666e+02	2.58100e+03	1.99981e-02	4.20167e+02
2582	4.21833e+02	2.58200e+03	1.99484e-02	4.20333e+02
2583	4.21999e+02	2.58300e+03	1.98971e-02	4.20500e+02
2584	4.22161e+02	2.58400e+03	1.98396e-02	4.20667e+02
2585	4.22328e+02	2.58500e+03	1.97790e-02	4.20833e+02
2586	4.22502e+02	2.58600e+03	1.97154e-02	4.21000e+02
2587	4.22655e+02	2.58700e+03	1.96499e-02	4.21167e+02
2588	4.22815e+02	2.58800e+03	1.95715e-02	4.21333e+02
2589	4.22980e+02	2.58900e+03	1.94990e-02	4.21500e+02
2590	4.23144e+02	2.59000e+03	1.94288e-02	4.21667e+02
2591	4.23308e+02	2.59100e+03	1.93612e-02	4.21833e+02
2592	4.23476e+02	2.59200e+03	1.92993e-02	4.22000e+02
2593	4.23633e+02	2.59300e+03	1.92385e-02	4.22167e+02
2594	4.23797e+02	2.59400e+03	1.91812e-02	4.22333e+02
2595	4.23958e+02	2.59500e+03	1.91260e-02	4.22500e+02
2596	4.24116e+02	2.59600e+03	1.90769e-02	4.22667e+02
2597	4.24290e+02	2.59700e+03	1.90214e-02	4.22833e+02
2598	4.24447e+02	2.59800e+03	1.89654e-02	4.23000e+02
2599	4.24613e+02	2.59900e+03	1.89093e-02	4.23167e+02
2600	4.24776e+02	2.60000e+03	1.88501e-02	4.23333e+02
2601	4.24933e+02	2.60100e+03	1.87945e-02	4.23500e+02
2602	4.25103e+02	2.60200e+03	1.87403e-02	4.23667e+02
2603	4.25264e+02	2.60300e+03	1.86872e-02	4.23833e+02
2604	4.25430e+02	2.60400e+03	1.86388e-02	4.24000e+02
2605	4.25590e+02	2.60500e+03	1.85891e-02	4.24167e+02
2606	4.25749e+02	2.60600e+03	1.85386e-02	4.24333e+02
2607	4.25926e+02	2.60700e+03	1.84865e-02	4.24500e+02
2608	4.26081e+02	2.60800e+03	1.84335e-02	4.24667e+02
2609	4.26253e+02	2.60900e+03	1.83830e-02	4.24833e+02
2610	4.26424e+02	2.61000e+03	1.83351e-02	4.25000e+02
2611	4.26580e+02	2.61100e+03	1.82885e-02	4.25167e+02
2612	4.26747e+02	2.61200e+03	1.82508e-02	4.25333e+02
2613	4.26904e+02	2.61300e+03	1.82181e-02	4.25500e+02
2614	4.27069e+02	2.61400e+03	1.81915e-02	4.25667e+02
2615	4.27227e+02	2.61500e+03	1.81688e-02	4.25833e+02
2616	4.27389e+02	2.61600e+03	1.81702e-02	4.26000e+02
2617	4.27559e+02	2.61700e+03	1.81670e-02	4.26167e+02
2618	4.27720e+02	2.61800e+03	1.81671e-02	4.26333e+02
2619	4.27882e+02	2.61900e+03	1.81705e-02	4.26500e+02
2620	4.28047e+02	2.62000e+03	1.81910e-02	4.26667e+02
2621	4.28210e+02	2.62100e+03	1.82054e-02	4.26833e+02
2622	4.28371e+02	2.62200e+03	1.82169e-02	4.27000e+02
2623	4.28521e+02	2.62300e+03	1.82273e-02	4.27167e+02
2624	4.28697e+02	2.62400e+03	1.82372e-02	4.27333e+02
2625	4.28863e+02	2.62500e+03	1.82402e-02	4.27500e+02
2626	4.29021e+02	2.62600e+03	1.82394e-02	4.27667e+02
2627	4.29180e+02	2.62700e+03	1.82366e-02	4.27833e+02
2628	4.29347e+02	2.62800e+03	1.82110e-02	4.28000e+02
2629	4.29501e+02	2.62900e+03	1.81867e-02	4.28167e+02
2630	4.29664e+02	2.63000e+03	1.81593e-02	4.28333e+02
2631	4.29824e+02	2.63100e+03	1.81307e-02	4.28500e+02
2632	4.29989e+02	2.63200e+03	1.80876e-02	4.28667e+02
2633	4.30151e+02	2.63300e+03	1.80509e-02	4.28833e+02
2634	4.30313e+02	2.63400e+03	1.80160e-02	4.29000e+02
2635	4.30472e+02	2.63500e+03	1.79819e-02	4.29167e+02
2636	4.30617e+02	2.63600e+03	1.79525e-02	4.29333e+02
2637	4.30762e+02	2.63700e+03	1.79243e-02	4.29500e+02
2638	4.30920e+02	2.63800e+03	1.78983e-02	4.29667e+02
2639	4.31072e+02	2.63900e+03	1.78737e-02	4.29833e+02
2640	4.31221e+02	2.64000e+03	1.78544e-02	4.30000e+02
2641	4.31377e+02	2.64100e+03	1.78300e-02	4.30167e+02
2642	4.31531e+02	2.64200e+03	1.78030e-02	4.30333e+02
2643	4.31699e+02	2.64300e+03	1.77749e-02	4.30500e+02
2644	4.31858e+02	2.64400e+03	1.77453e-02	4.30667e+02
2645	4.32017e+02	2.64500e+03	1.77166e-02	4.30833e+02
2646	4.32184e+02	2.64600e+03	1.76872e-02	4.31000e+02
2647	4.32351e+02	2.64700e+03	1.76584e-02	4.31167e+02
2648	4.32516e+02	2.64800e+03	1.76305e-02	4.31333e+02
2649	4.32669e+02	2.64900e+03	1.76007e-02	4.31500e+02
2650	4.32834e+02	2.65000e+03	1.75698e-02	4.31667e+02
2651	4.32996e+02	2.65100e+03	1.75392e-02	4.31833e+02
2652	4.33159e+02	2.65200e+03	1.75124e-02	4.32000e+02
2653	4.33324e+02	2.65300e+03	1.74872e-02	4.32167e+02
2654	4.33490e+02	2.65400e+03	1.74641e-02	4.32333e+02
2655	4.33656e+02	2.65500e+03	1.74425e-02	4.32500e+02
2656	4.33811e+02	2.65600e+03	1.74273e-02	4.32667e+02
2657	4.33978e+02	2.65700e+03	1.74100e-02	4.32833e+02
2658	4.34140e+02	2.65800e+03	1.73925e-02	4.33000e+02
2659	4.34293e+02	2.65900e+03	1.73747e-02	4.33167e+02
2660	4.34464e+02	2.66000e+03	1.73609e-02	4.33333e+02
2661	4.34626e+02	2.66100e+03	1.73480e-02	4.33500e+02
2662	4.34788e+02	2.66200e+03	1.73349e-02	4.33667e+02
2663	4.34950e+02	2.66300e+03	1.73201e-02	4.33833e+02
2664	4.35115e+02	2.66400e+03	1.73010e-02	4.34000e+02
2665	4.35281e+02	2.66500e+03	1.72794e-02	4.34167e+02
2666	4.35441e+02	2.66600e+03	1.72570e-02	4.34333e+02
2667	4.35604e+02	2.66700e+03	1.72338e-02	4.34500e+02
2668	4.35777e+02	2.66800e+03	1.71980e-02	4.34667e+02
2669	4.35944e+02	2.66900e+03	1.71687e-02	4.34833e+02
2670	4.36111e+02	2.67000e+03	1.71456e-02	4.35000e+02
2671	4.36273e+02	2.67100e+03	1.71273e-02	4.35167e+02
2672	4.36433e+02	2.67200e+03	1.71283e-02	4.35333e+02
2673	4.36595e+02	2.67300e+03	1.71386e-02	4.35500e+02
2674	4.36763e+02	2.67400e+03	1.71584e-02	4.35667e+02
2675	4.36926e+02	2.67500e+03	1.71830e-02	4.35833e+02
2676	4.37082e+02	2.67600e+03	1.72358e-02	4.36000e+02
2677	4.37256e+02	2.67700e+03	1.72647e-02	4.36167e+02
2678	4.37420e+02	2.67800e+03	1.72810e-02	4.36333e+02
2679	4.37587e+02	2.67900e+03	1.72894e-02	4.36500e+02
2680	4.37743e+02	2.68000e+03	1.72654e-02	4.36667e+02
2681	4.37909e+02	2.68100e+03	1.72406e-02	4.36833e+02
2682	4.38070e+02	2.68200e+03	1.72076e-02	4.37000e+02
2683	4.38241e+02	2.68300e+03	1.71685e-02	4.37167e+02
2684	4.38401e+02	2.68400e+03	1.70925e-02	4.37333e+02
2685	4.38559e+02	2.68500e+03	1.70337e-02	4.37500e+02
2686	4.38715e+02	2.68600e+03	1.69806e-02	4.37667e+02
2687	4.38894e+02	2.68700e+03	1.69310e-02	4.37833e+02
2688	4.39065e+02	2.68800e+03	1.68920e-02	4.38000e+02
2689	4.39225e+02	2.68900e+03	1.68613e-02	4.38167e+02
2690	4.39394e+02	2.69000e+03	1.68398e-02	4.38333e+02
2691	4.39561e+02	2.69100e+03	1.68242e-02	4.38500e+02
2692	4.39720e+02	2.69200e+03	1.68394e-02	4.38667e+02
2693	4.39875e+02	2.69300e+03	1.68409e-02	4.38833e+02
2694	4.40044e+02	2.69400e+03	1.68406e-02	4.39000e+02
2695	4.40206e+02	2.69500e+03	1.68414e-02	4.39167e+02
2696	4.40372e+02	2.69600e+03	1.68481e-02	4.39333e+02
2697	4.40537e+02	2.69700e+03	1.68506e-02	4.39500e+02
2698	4.40698e+02	2.69800e+03	1.68517e-02	4.39667e+02
2699	4.40860e+02	2.69900e+03	1.68521e-02	4.39833e+02
2700	4.41027e+02	2.70000e+03	1.68505e-02	4.40000e+02
2701	4.41187e+02	2.70100e+03	1.68531e-02	4.40167e+02
2702	4.41352e+02	2.70200e+03	1.68581e-02	4.40333e+02
2703	4.41528e+02	2.70300e+03	1.68641e-02	4.40500e+02
2704	4.41695e+02	2.70400e+03	1.68786e-02	4.40667e+02
2705	4.41859e+02	2.70500e+03	1.68935e-02	4.40833e+02
2706	4.42019e+02	2.70600e+03	1.69082e-02	4.41000e+02
2707	4.42185e+02	2.70700e+03	1.69223e-02	4.41167e+02
2708	4.42358e+02	2.70800e+03	1.69393e-02	4.41333e+02
2709	4.42516e+02	2.70900e+03	1.69480e-02	4.41500e+02
2710	4.42678e+02	2.71000e+03	1.69502e-02	4.41667e+02
2711	4.42834e+02	2.71100e+03	1.69481e-02	4.41833e+02
2712	4.43011e+02	2.71200e+03	1.69272e-02	4.42000e+02
2713	4.43175e+02	2.71300e+03	1.69103e-02	4.42167e+02
2714	4.43343e+02	2.71400e+03	1.68929e-02	4.42333e+02
2715	4.43507e+02	2.71500e+03	1.68752e-02	4.42500e+02
2716	4.43667e+02	2.71600e+03	1.68534e-02	4.42667e+02
2717	4.43827e+02	2.71700e+03	1.68438e-02	4.42833e+02
2718	4.43993e+02	2.71800e+03	1.68415e-02	4.43000e+02
2719	4.44159e+02	2.71900e+03	1.68423e-02	4.43167e+02
2720	4.44316e+02	2.72000e+03	1.68611e-02	4.43333e+02
2721	4.44485e+02	2.72100e+03	1.68721e-02	4.43500e+02
2722	4.44646e+02	2.72200e+03	1.68822e-02	4.43667e+02
2723	4.44805e+02	2.72300e+03	1.68920e-02	4.43833e+02
2724	4.44971e+02	2.72400e+03	1.69016e-02	4.44000e+02
2725	4.45139e+02	2.72500e+03	1.69081e-02	4.44167e+02
2726	4.45302e+02	2.72600e+03	1.69143e-02	4.44333e+02
2727	4.45466e+02	2.72700e+03	1.69210e-02	4.44500e+02
2728	4.45636e+02	2.72800e+03	1.69219e-02	4.44667e+02
2729	4.45801e+02	2.72900e+03	1.69238e-02	4.44833e+02
2730	4.45962e+02	2.73000e+03	1.69251e-02	4.45000e+02
2731	4.46128e+02	2.73100e+03	1.69263e-02	4.45167e+02
2732	4.46293e+02	2.73200e+03	1.69287e-02	4.45333e+02
2733	4.46462e+02	2.73300e+03	1.69311e-02	4.45500e+02
2734	4.46623e+02	2.73400e+03	1.69349e-02	4.45667e+02
2735	4.46782e+02	2.73500e+03	1.69404e-02	4.45833e+02
2736	4.46950e+02	2.73600e+03	1.69414e-02	4.46000e+02
2737	4.47106e+02	2.73700e+03	1.69371e-02	4.46167e+02
2738	4.47271e+02	2.73800e+03	1.69280e-02	4.46333e+02
2739	4.47432e+02	2.73900e+03	1.69150e-02	4.46500e+02
2740	4.47606e+02	2.74000e+03	1.68809e-02	4.46667e+02
2741	4.47768e+02	2.74100e+03	1.68482e-02	4.46833e+02
2742	4.47945e+02	2.74200e+03	1.68169e-02	4.47000e+02
2743	4.48105e+02	2.74300e+03	1.67887e-02	4.47167e+02
2744	4.48268e+02	2.74400e+03	1.67642e-02	4.47333e+02
2745	4.48429e+02	2.74500e+03	1.67580e-02	4.47500e+02
2746	4.48591e+02	2.74600e+03	1.67626e-02	4.47667e+02
2747	4.48753e+02	2.74700e+03	1.67715e-02	4.47833e+02
2748	4.48930e+02	2.74800e+03	1.68155e-02	4.48000e+02
2749	4.49085e+02	2.74900e+03	1.68367e-02	4.48167e+02
2750	4.49248e+02	2.75000e+03	1.68471e-02	4.48333e+02
2751	4.49401e+02	2.75100e+03	1.68515e-02	4.48500e+02
2752	4.49572e+02	2.75200e+03	1.68375e-02	4.48667e+02
2753	4.49737e+02	2.75300e+03	1.68243e-02	4.48833e+02
2754	4.49909e+02	2.75400e+03	1.68083e-02	4.49000e+02
2755	4.50062e+02	2.75500e+03	1.67909e-02	4.49167e+02
2756	4.50230e+02	2.75600e+03	1.67565e-02	4.49333e+02
2757	4.50392e+02	2.75700e+03	1.67361e-02	4.49500e+02
2758	4.50562e+02	2.75800e+03	1.67223e-02	4.49667e+02
2759	4.50715e+02	2.75900e+03	1.67116e-02	4.49833e+02
2760	4.50885e+02	2.76000e+03	1.67183e-02	4.50000e+02
2761	4.51053e+02	2.76100e+03	1.67251e-02	4.50167e+02
2762	4.51212e+02	2.76200e+03	1.67376e-02	4.50333e+02
2763	4.51373e+02	2.76300e+03	1.67538e-02	4.50500e+02
2764	4.51542e+02	2.76400e+03	1.67807e-02	4.50667e+02
2765	4.51714e+02	2.76500e+03	1.67965e-02	4.50833e+02
2766	4.51890e+02	2.76600e+03	1.68078e-02	4.51000e+02
2767	4.52052e+02	2.76700e+03	1.68169e-02	4.51167e+02
2768	4.52207e+02	2.76800e+03	1.68142e-02	4.51333e+02
2769	4.52367e+02	2.76900e+03	1.68118e-02	4.51500e+02
2770	4.52543e+02	2.77000e+03	1.68069e-02	4.51667e+02
2771	4.52702e+02	2.77100e+03	1.68005e-02	4.51833e+02
2772	4.52867e+02	2.77200e+03	1.67798e-02	4.52000e+02
2773	4.53039e+02	2.77300e+03	1.67612e-02	4.52167e+02
2774	4.53205e+02	2.77400e+03	1.67407e-02	4.52333e+02
2775	4.53362e+02	2.77500e+03	1.67187e-02	4.52500e+02
2776	4.53530e+02	2.77600e+03	1.66868e-02	4.52667e+02
2777	4.53695e+02	2.77700e+03	1.66577e-02	4.52833e+02
2778	4.53861e+02	2.77800e+03	1.66279e-02	4.53000e+02
2779	4.54030e+02	2.77900e+03	1.65977e-02	4.53167e+02
2780	4.54191e+02	2.78000e+03	1.65683e-02	4.53333e+02
2781	4.54358e+02	2.78100e+03	1.65436e-02	4.53500e+02
2782	4.54526e+02	2.78200e+03	1.65230e-02	4.53667e+02
2783	4.54684e+02	2.78300e+03	1.65051e-02	4.53833e+02
2784	4.54853e+02	2.78400e+03	1.65019e-02	4.54000e+02
2785	4.55022e+02	2.78500e+03	1.64966e-02	4.54167e+02
2786	4.55194e+02	2.78600e+03	1.64903e-02	4.54333e+02
2787	4.55361e+02	2.78700e+03	1.64828e-02	4.54500e+02
2788	4.55518e+02	2.78800e+03	1.64818e-02	4.54667e+02
2789	4.55686e+02	2.78900e+03	1.64752e-02	4.54833e+02
2790	4.55844e+02	2.79000e+03	1.64667e-02	4.55000e+02
2791	4.56025e+02	2.79100e+03	1.64579e-02	4.55167e+02
2792	4.56188e+02	2.79200e+03	1.64441e-02	4.55333e+02
2793	4.56355e+02	2.79300e+03	1.64354e-02	4.55500e+02
2794	4.56512e+02	2.79400e+03	1.64303e-02	4.55667e+02
2795	4.56691e+02	2.79500e+03	1.64286e-02	4.55833e+02
2796	4.56860e+02	2.79600e+03	1.64420e-02	4.56000e+02
2797	4.57026e+02	2.79700e+03	1.64566e-02	4.56167e+02
2798	4.57192e+02	2.79800e+03	1.64741e-02	4.56333e+02
2799	4.57344e+02	2.79900e+03	1.64934e-02	4.56500e+02
2800	4.57516e+02	2.80000e+03	1.65234e-02	4.56667e+02
2801	4.57684e+02	2.80100e+03	1.65376e-02	4.56833e+02
2802	4.57842e+02	2.80200e+03	1.65408e-02	4.57000e+02
2803	4.58013e+02	2.80300e+03	1.65383e-02	4.57167e+02
2804	4.58176e+02	2.80400e+03	1.65143e-02	4.57333e+02
2805	4.58342e+02	2.80500e+03	1.64939e-02	4.57500e+02
2806	4.58511e+02	2.80600e+03	1.64690e-02	4.57667e+02
2807	4.58684e+02	2.80700e+03	1.64403e-02	4.57833e+02
2808	4.58845e+02	2.80800e+03	1.63998e-02	4.58000e+02
2809	4.59016e+02	2.80900e+03	1.63722e-02	4.58167e+02
2810	4.59184e+02	2.81000e+03	1.63523e-02	4.58333e+02
2811	4.59354e+02	2.81100e+03	1.63378e-02	4.58500e+02
2812	4.59519e+02	2.81200e+03	1.63453e-02	4.58667e+02
2813	4.59691e+02	2.81300e+03	1.63533e-02	4.58833e+02
2814	4.59848e+02	2.81400e+03	1.63649e-02	4.59000e+02
2815	4.60022e+02	2.81500e+03	1.63780e-02	4.59167e+02
2816	4.60180e+02	2.81600e+03	1.64088e-02	4.59333e+02
2817	4.60348e+02	2.81700e+03	1.64226e-02	4.59500e+02
2818	4.60517e+02	2.81800e+03	1.64274e-02	4.59667e+02
2819	4.60668e+02	2.81900e+03	1.64282e-02	4.59833e+02
2820	4.60848e+02	2.82000e+03	1.64144e-02	4.60000e+02
2821	4.61019e+02	2.82100e+03	1.64081e-02	4.60167e+02
2822	4.61176e+02	2.82200e+03	1.64031e-02	4.60333e+02
2823	4.61333e+02	2.82300e+03	1.63985e-02	4.60500e+02
2824	4.61498e+02	2.82400e+03	1.63925e-02	4.60667e+02
2825	4.61664e+02	2.82500e+03	1.63883e-02	4.60833e+02
2826	4.61838e+02	2.82600e+03	1.63832e-02	4.61000e+02
2827	4.62002e+02	2.82700e+03	1.63754e-02	4.61167e+02
2828	4.62170e+02	2.82800e+03	1.63622e-02	4.61333e+02
2829	4.62331e+02	2.82900e+03	1.63475e-02	4.61500e+02
2830	4.62501e+02	2.83000e+03	1.63342e-02	4.61667e+02
2831	4.62673e+02	2.83100e+03	1.63221e-02	4.61833e+02
2832	4.62836e+02	2.83200e+03	1.63061e-02	4.62000e+02
2833	4.62995e+02	2.83300e+03	1.63001e-02	4.62167e+02
2834	4.63166e+02	2.83400e+03	1.62994e-02	4.62333e+02
2835	4.63323e+02	2.83500e+03	1.63006e-02	4.62500e+02
2836	4.63493e+02	2.83600e+03	1.63153e-02	4.62667e+02
2837	4.63662e+02	2.83700e+03	1.63184e-02	4.62833e+02
2838	4.63826e+02	2.83800e+03	1.63140e-02	4.63000e+02
2839	4.63990e+02	2.83900e+03	1.63058e-02	4.63167e+02
2840	4.64154e+02	2.84000e+03	1.62893e-02	4.63333e+02
2841	4.64325e+02	2.84100e+03	1.62763e-02	4.63500e+02
2842	4.64485e+02	2.84200e+03	1.62650e-02	4.63667e+02
2843	4.64659e+02	2.84300e+03	1.62551e-02	4.63833e+02
2844	4.64821e+02	2.84400e+03	1.62467e-02	4.64000e+02
2845	4.64986e+02	2.84500e+03	1.62427e-02	4.64167e+02
2846	4.65155e+02	2.84600e+03	1.62419e-02	4.64333e+02
2847	4.65317e+02	2.84700e+03	1.62438e-02	4.64500e+02
2848	4.65485e+02	2.84800e+03	1.62633e-02	4.64667e+02
2849	4.65649e+02	2.84900e+03	1.62800e-02	4.64833e+02
2850	4.65806e+02	2.85000e+03	1.62975e-02	4.65000e+02
2851	4.65973e+02	2.85100e+03	1.63153e-02	4.65167e+02
2852	4.66151e+02	2.85200e+03	1.63331e-02	4.65333e+02
2853	4.66301e+02	2.85300e+03	1.63407e-02	4.65500e+02
2854	4.66463e+02	2.85400e+03	1.63430e-02	4.65667e+02
2855	4.66631e+02	2.85500e+03	1.63424e-02	4.65833e+02
2856	4.66799e+02	2.85600e+03	1.63229e-02	4.66000e+02
2857	4.66971e+02	2.85700e+03	1.63106e-02	4.66167e+02
2858	4.67128e+02	2.85800e+03	1.62974e-02	4.66333e+02
2859	4.67284e+02	2.85900e+03	1.62836e-02	4.66500e+02
2860	4.67465e+02	2.86000e+03	1.62655e-02	4.66667e+02
2861	4.67630e+02	2.86100e+03	1.62504e-02	4.66833e+02
2862	4.67791e+02	2.86200e+03	1.62361e-02	4.67000e+02
2863	4.67957e+02	2.86300e+03	1.62218e-02	4.67167e+02
2864	4.68119e+02	2.86400e+03	1.62112e-02	4.67333e+02
2865	4.68287e+02	2.86500e+03	1.62026e-02	4.67500e+02
2866	4.68446e+02	2.86600e+03	1.61964e-02	4.67667e+02
2867	4.68612e+02	2.86700e+03	1.61915e-02	4.67833e+02
2868	4.68772e+02	2.86800e+03	1.61975e-02	4.68000e+02
2869	4.68941e+02	2.86900e+03	1.62048e-02	4.68167e+02
2870	4.69098e+02	2.87000e+03	1.62173e-02	4.68333e+02
2871	4.69271e+02	2.87100e+03	1.62339e-02	4.68500e+02
2872	4.69432e+02	2.87200e+03	1.62637e-02	4.68667e+02
2873	4.69611e+02	2.87300e+03	1.62879e-02	4.68833e+02
2874	4.69771e+02	2.87400e+03	1.63104e-02	4.69000e+02
2875	4.69924e+02	2.87500e+03	1.63309e-02	4.69167e+02
2876	4.70098e+02	2.87600e+03	1.63463e-02	4.69333e+02
2877	4.70257e+02	2.87700e+03	1.63581e-02	4.69500e+02
2878	4.70433e+02	2.87800e+03	1.63686e-02	4.69667e+02
2879	4.70584e+02	2.87900e+03	1.63784e-02	4.69833e+02
2880	4.70760e+02	2.88000e+03	1.63743e-02	4.70000e+02
2881	4.70928e+02	2.88100e+03	1.63753e-02	4.70167e+02
2882	4.71087e+02	2.88200e+03	1.63762e-02	4.70333e+02
2883	4.71250e+02	2.88300e+03	1.63761e-02	4.70500e+02
2884	4.71417e+02	2.88400e+03	1.63653e-02	4.70667e+02
2885	4.71579e+02	2.88500e+03	1.63517e-02	4.70833e+02
2886	4.71749e+02	2.88600e+03	1.63354e-02	4.71000e+02
2887	4.71923e+02	2.88700e+03	1.63167e-02	4.71167e+02
2888	4.72075e+02	2.88800e+03	1.62844e-02	4.71333e+02
2889	4.72253e+02	2.88900e+03	1.62606e-02	4.71500e+02
2890	4.72417e+02	2.89000e+03	1.62391e-02	4.71667e+02
2891	4.72576e+02	2.89100e+03	1.62186e-02	4.71833e+02
2892	4.72748e+02	2.89200e+03	1.62067e-02	4.72000e+02
2893	4.72912e+02	2.89300e+03	1.61947e-02	4.72167e+02
2894	4.73076e+02	2.89400e+03	1.61835e-02	4.72333e+02
2895	4.73240e+02	2.89500e+03	1.61733e-02	4.72500e+02
2896	4.73405e+02	2.89600e+03	1.61695e-02	4.72667e+02
2897	4.73567e+02	2.89700e+03	1.61595e-02	4.72833e+02
2898	4.73742e+02	2.89800e+03	1.61458e-02	4.73000e+02
2899	4.73902e+02	2.89900e+03	1.61305e-02	4.73167e+02
2900	4.74071e+02	2.90000e+03	1.61078e-02	4.73333e+02
2901	4.74238e+02	2.90100e+03	1.60876e-02	4.73500e+02
2902	4.74403e+02	2.90200e+03	1.60698e-02	4.73667e+02
2903	4.74565e+02	2.90300e+03	1.60541e-02	4.73833e+02
2904	4.74737e+02	2.90400e+03	1.60463e-02	4.74000e+02
2905	4.74895e+02	2.90500e+03	1.60456e-02	4.74167e+02
2906	4.75063e+02	2.90600e+03	1.60490e-02	4.74333e+02
2907	4.75235e+02	2.90700e+03	1.60542e-02	4.74500e+02
2908	4.75399e+02	2.90800e+03	1.60811e-02	4.74667e+02
2909	4.75563e+02	2.90900e+03	1.60997e-02	4.74833e+02
2910	4.75719e+02	2.91000e+03	1.61193e-02	4.75000e+02
2911	4.75892e+02	2.91100e+03	1.61409e-02	4.75167e+02
2912	4.76051e+02	2.91200e+03	1.61737e-02	4.75333e+02
2913	4.76216e+02	2.91300e+03	1.62084e-02	4.75500e+02
2914	4.76382e+02	2.91400e+03	1.62432e-02	4.75667e+02
2915	4.76547e+02	2.91500e+03	1.62760e-02	4.75833e+02
2916	4.76707e+02	2.91600e+03	1.63064e-02	4.76000e+02
2917	4.76870e+02	2.91700e+03	1.63217e-02	4.76167e+02
2918	4.77037e+02	2.91800e+03	1.63245e-02	4.76333e+02
2919	4.77204e+02	2.91900e+03	1.63206e-02	4.76500e+02
2920	4.77375e+02	2.92000e+03	1.62783e-02	4.76667e+02
2921	4.77530e+02	2.92100e+03	1.62485e-02	4.76833e+02
2922	4.77696e+02	2.92200e+03	1.62198e-02	4.77000e+02
2923	4.77864e+02	2.92300e+03	1.61902e-02	4.77167e+02
2924	4.78028e+02	2.92400e+03	1.61587e-02	4.77333e+02
2925	4.78206e+02	2.92500e+03	1.61426e-02	4.77500e+02
2926	4.78367e+02	2.92600e+03	1.61373e-02	4.77667e+02
2927	4.78528e+02	2.92700e+03	1.61377e-02	4.77833e+02
2928	4.78696e+02	2.92800e+03	1.61695e-02	4.78000e+02
2929	4.78862e+02	2.92900e+03	1.61903e-02	4.78167e+02
2930	4.79028e+02	2.93000e+03	1.62089e-02	4.78333e+02
2931	4.79178e+02	2.93100e+03	1.62267e-02	4.78500e+02
2932	4.79346e+02	2.93200e+03	1.62467e-02	4.78667e+02
2933	4.79521e+02	2.93300e+03	1.62549e-02	4.78833e+02
2934	4.79688e+02	2.93400e+03	1.62559e-02	4.79000e+02
2935	4.79850e+02	2.93500e+03	1.62532e-02	4.79167e+02
2936	4.80001e+02	2.93600e+03	1.62251e-02	4.79333e+02
2937	4.80173e+02	2.93700e+03	1.62075e-02	4.79500e+02
2938	4.80349e+02	2.93800e+03	1.61950e-02	4.79667e+02
2939	4.80509e+02	2.93900e+03	1.61855e-02	4.79833e+02
2940	4.80666e+02	2.94000e+03	1.61811e-02	4.80000e+02
2941	4.80839e+02	2.94100e+03	1.61836e-02	4.80167e+02
2942	4.81002e+02	2.94200e+03	1.61897e-02	4.80333e+02
2943	4.81175e+02	2.94300e+03	1.61973e-02	4.80500e+02
2944	4.81340e+02	2.94400e+03	1.62203e-02	4.80667e+02
2945	4.81503e+02	2.94500e+03	1.62289e-02	4.80833e+02
2946	4.81675e+02	2.94600e+03	1.62331e-02	4.81000e+02
2947	4.81843e+02	2.94700e+03	1.62369e-02	4.81167e+02
2948	4.82006e+02	2.94800e+03	1.62341e-02	4.81333e+02
2949	4.82173e+02	2.94900e+03	1.62402e-02	4.81500e+02
2950	4.82341e+02	2.95000e+03	1.62499e-02	4.81667e+02
2951	4.82497e+02	2.95100e+03	1.62613e-02	4.81833e+02
2952	4.82657e+02	2.95200e+03	1.62803e-02	4.82000e+02
2953	4.82826e+02	2.95300e+03	1.62903e-02	4.82167e+02
2954	4.82985e+02	2.95400e+03	1.62954e-02	4.82333e+02
2955	4.83163e+02	2.95500e+03	1.62985e-02	4.82500e+02
2956	4.83316e+02	2.95600e+03	1.62926e-02	4.82667e+02
2957	4.83475e+02	2.95700e+03	1.62867e-02	4.82833e+02
2958	4.83650e+02	2.95800e+03	1.62795e-02	4.83000e+02
2959	4.83816e+02	2.95900e+03	1.62719e-02	4.83167e+02
2960	4.83976e+02	2.96000e+03	1.62523e-02	4.83333e+02
2961	4.84148e+02	2.96100e+03	1.62378e-02	4.83500e+02
2962	4.84320e+02	2.96200e+03	1.62258e-02	4.83667e+02
2963	4.84483e+02	2.96300e+03	1.62150e-02	4.83833e+02
2964	4.84645e+02	2.96400e+03	1.62092e-02	4.84000e+02
2965	4.84810e+02	2.96500e+03	1.62080e-02	4.84167e+02
2966	4.84980e+02	2.96600e+03	1.62103e-02	4.84333e+02
2967	4.85143e+02	2.96700e+03	1.62140e-02	4.84500e+02
2968	4.85318e+02	2.96800e+03	1.62317e-02	4.84667e+02
2969	4.85483e+02	2.96900e+03	1.62422e-02	4.84833e+02
2970	4.85651e+02	2.97000e+03	1.62500e-02	4.85000e+02
2971	4.85817e+02	2.97100e+03	1.62574e-02	4.85167e+02
2972	4.85976e+02	2.97200e+03	1.62632e-02	4.85333e+02
2973	4.86142e+02	2.97300e+03	1.62668e-02	4.85500e+02
2974	4.86314e+02	2.97400e+03	1.62675e-02	4.85667e+02
2975	4.86486e+02	2.97500e+03	1.62656e-02	4.85833e+02
2976	4.86644e+02	2.97600e+03	1.62510e-02	4.86000e+02
2977	4.86810e+02	2.97700e+03	1.62366e-02	4.86167e+02
2978	4.86972e+02	2.97800e+03	1.62195e-02	4.86333e+02
2979	4.87137e+02	2.97900e+03	1.62009e-02	4.86500e+02
2980	4.87308e+02	2.98000e+03	1.61681e-02	4.86667e+02
2981	4.87464e+02	2.98100e+03	1.61407e-02	4.86833e+02
2982	4.87634e+02	2.98200e+03	1.61140e-02	4.87000e+02
2983	4.87795e+02	2.98300e+03	1.60866e-02	4.87167e+02
2984	4.87960e+02	2.98400e+03	1.60625e-02	4.87333e+02
2985	4.88133e+02	2.98500e+03	1.60423e-02	4.87500e+02
2986	4.88291e+02	2.98600e+03	1.60256e-02	4.87667e+02
2987	4.88464e+02	2.98700e+03	1.60117e-02	4.87833e+02
2988	4.88619e+02	2.98800e+03	1.60152e-02	4.88000e+02
2989	4.88792e+02	2.98900e+03	1.60181e-02	4.88167e+02
2990	4.88953e+02	2.99000e+03	1.60251e-02	4.88333e+02
2991	4.89102e+02	2.99100e+03	1.60359e-02	4.88500e+02
2992	4.89271e+02	2.99200e+03	1.60623e-02	4.88667e+02
2993	4.89441e+02	2.99300e+03	1.60803e-02	4.88833e+02
2994	4.89620e+02	2.99400e+03	1.60962e-02	4.89000e+02
2995	4.89779e+02	2.99500e+03	1.61114e-02	4.89167e+02
2996	4.89938e+02	2.99600e+03	1.61247e-02	4.89333e+02
2997	4.90098e+02	2.99700e+03	1.61386e-02	4.89500e+02
2998	4.90271e+02	2.99800e+03	1.61565e-02	4.89667e+02
2999	4.90439e+02	2.99900e+03	1.61783e-02	4.89833e+02
3000	4.90601e+02	3.00000e+03	1.62066e-02	4.90000e+02
3001	4.90755e+02	3.00100e+03	1.62349e-02	4.90167e+02
3002	4.90930e+02	3.00200e+03	1.62604e-02	4.90333e+02
3003	4.91098e+02	3.00300e+03	1.62851e-02	4.90500e+02
3004	4.91266e+02	3.00400e+03	1.63147e-02	4.90667e+02
3005	4.91426e+02	3.00500e+03	1.63307e-02	4.90833e+02
3006	4.91593e+02	3.00600e+03	1.63402e-02	4.91000e+02
3007	4.91757e+02	3.00700e+03	1.63469e-02	4.91167e+02
3008	4.91925e+02	3.00800e+03	1.63301e-02	4.91333e+02
3009	4.92091e+02	3.00900e+03	1.63243e-02	4.91500e+02
3010	4.92256e+02	3.01000e+03	1.63220e-02	4.91667e+02
3011	4.92418e+02	3.01100e+03	1.63210e-02	4.91833e+02
3012	4.92585e+02	3.01200e+03	1.63231e-02	4.92000e+02
3013	4.92748e+02	3.01300e+03	1.63268e-02	4.92167e+02
3014	4.92912e+02	3.01400e+03	1.63292e-02	4.92333e+02
3015	4.93072e+02	3.01500e+03	1.63317e-02	4.92500e+02
3016	4.93240e+02	3.01600e+03	1.63413e-02	4.92667e+02
3017	4.93408e+02	3.01700e+03	1.63423e-02	4.92833e+02
3018	4.93565e+02	3.01800e+03	1.63401e-02	4.93000e+02
3019	4.93736e+02	3.01900e+03	1.63367e-02	4.93167e+02
3020	4.93901e+02	3.02000e+03	1.63235e-02	4.93333e+02
3021	4.94070e+02	3.02100e+03	1.63149e-02	4.93500e+02
3022	4.94234e+02	3.02200e+03	1.63082e-02	4.93667e+02
3023	4.94407e+02	3.02300e+03	1.63032e-02	4.93833e+02
3024	4.94579e+02	3.02400e+03	1.63034e-02	4.94000e+02
3025	4.94745e+02	3.02500e+03	1.63081e-02	4.94167e+02
3026	4.94905e+02	3.02600e+03	1.63180e-02	4.94333e+02
3027	4.95078e+02	3.02700e+03	1.63304e-02	4.94500e+02
3028	4.95248e+02	3.02800e+03	1.63559e-02	4.94667e+02
3029	4.95423e+02	3.02900e+03	1.63733e-02	4.94833e+02
3030	4.95580e+02	3.03000e+03	1.63876e-02	4.95000e+02
3031	4.95749e+02	3.03100e+03	1.64002e-02	4.95167e+02
3032	4.95911e+02	3.03200e+03	1.63989e-02	4.95333e+02
3033	4.96075e+02	3.03300e+03	1.63945e-02	4.95500e+02
3034	4.96253e+02	3.03400e+03	1.63869e-02	4.95667e+02
3035	4.96422e+02	3.03500e+03	1.63773e-02	4.95833e+02
3036	4.96579e+02	3.03600e+03	1.63558e-02	4.96000e+02
3037	4.96749e+02	3.03700e+03	1.63499e-02	4.96167e+02
3038	4.96922e+02	3.03800e+03	1.63508e-02	4.96333e+02
3039	4.97085e+02	3.03900e+03	1.63543e-02	4.96500e+02
3040	4.97248e+02	3.04000e+03	1.63769e-02	4.96667e+02
3041	4.97412e+02	3.04100e+03	1.63900e-02	4.96833e+02
3042	4.97578e+02	3.04200e+03	1.63991e-02	4.97000e+02
3043	4.97752e+02	3.04300e+03	1.64065e-02	4.97167e+02
3044	4.97913e+02	3.04400e+03	1.64086e-02	4.97333e+02
3045	4.98080e+02	3.04500e+03	1.64052e-02	4.97500e+02
3046	4.98239e+02	3.04600e+03	1.63962e-02	4.97667e+02
3047	4.98417e+02	3.04700e+03	1.63841e-02	4.97833e+02
3048	4.98582e+02	3.04800e+03	1.63542e-02	4.98000e+02
3049	4.98737e+02	3.04900e+03	1.63318e-02	4.98167e+02
3050	4.98914e+02	3.05000e+03	1.63114e-02	4.98333e+02
3051	4.99080e+02	3.05100e+03	1.62925e-02	4.98500e+02
3052	4.99250e+02	3.05200e+03	1.62759e-02	4.98667e+02
3053	4.99407e+02	3.05300e+03	1.62623e-02	4.98833e+02
3054	4.99579e+02	3.05400e+03	1.62513e-02	4.99000e+02
3055	4.99745e+02	3.05500e+03	1.62424e-02	4.99167e+02
3056	4.99905e+02	3.05600e+03	1.62474e-02	4.99333e+02
3057	5.00079e+02	3.05700e+03	1.62504e-02	4.99500e+02
3058	5.00240e+02	3.05800e+03	1.62564e-02	4.99667e+02
3059	5.00405e+02	3.05900e+03	1.62649e-02	4.99833e+02
3060	5.00569e+02	3.06000e+03	1.62841e-02	5.00000e+02
3061	5.00735e+02	3.06100e+03	1.62999e-02	5.00167e+02
3062	5.00899e+02	3.06200e+03	1.63153e-02	5.00333e+02
3063	5.01077e+02	3.06300e+03	1.63304e-02	5.00500e+02
3064	5.01243e+02	3.06400e+03	1.63501e-02	5.00667e+02
3065	5.01394e+02	3.06500e+03	1.63662e-02	5.00833e+02
3066	5.01573e+02	3.06600e+03	1.63775e-02	5.01000e+02
3067	5.01739e+02	3.06700e+03	1.63860e-02	5.01167e+02
3068	5.01896e+02	3.06800e+03	1.63901e-02	5.01333e+02
3069	5.02068e+02	3.06900e+03	1.63928e-02	5.01500e+02
3070	5.02236e+02	3.07000e+03	1.63928e-02	5.01667e+02
3071	5.02393e+02	3.07100e+03	1.63911e-02	5.01833e+02
3072	5.02577e+02	3.07200e+03	1.63761e-02	5.02000e+02
3073	5.02745e+02	3.07300e+03	1.63640e-02	5.02167e+02
3074	5.02909e+02	3.07400e+03	1.63514e-02	5.02333e+02
3075	5.03071e+02	3.07500e+03	1.63374e-02	5.02500e+02
3076	5.03236e+02	3.07600e+03	1.63145e-02	5.02667e+02
3077	5.03402e+02	3.07700e+03	1.62967e-02	5.02833e+02
3078	5.03570e+02	3.07800e+03	1.62807e-02	5.03000e+02
3079	5.03740e+02	3.07900e+03	1.62657e-02	5.03167e+02
3080	5.03903e+02	3.08000e+03	1.62559e-02	5.03333e+02
3081	5.04069e+02	3.08100e+03	1.62466e-02	5.03500e+02
3082	5.04234e+02	3.08200e+03	1.62392e-02	5.03667e+02
3083	5.04406e+02	3.08300e+03	1.62340e-02	5.03833e+02
3084	5.04571e+02	3.08400e+03	1.62361e-02	5.04000e+02
3085	5.04739e+02	3.08500e+03	1.62333e-02	5.04167e+02
3086	5.04912e+02	3.08600e+03	1.62284e-02	5.04333e+02
3087	5.05086e+02	3.08700e+03	1.62218e-02	5.04500e+02
3088	5.05246e+02	3.08800e+03	1.62074e-02	5.04667e+02
3089	5.05413e+02	3.08900e+03	1.61924e-02	5.04833e+02
3090	5.05583e+02	3.09000e+03	1.61782e-02	5.05000e+02
3091	5.05756e+02	3.09100e+03	1.61656e-02	5.05167e+02
3092	5.05924e+02	3.09200e+03	1.61555e-02	5.05333e+02
3093	5.06098e+02	3.09300e+03	1.61553e-02	5.05500e+02
3094	5.06274e+02	3.09400e+03	1.61608e-02	5.05667e+02
3095	5.06434e+02	3.09500e+03	1.61700e-02	5.05833e+02
3096	5.06597e+02	3.09600e+03	1.61998e-02	5.06000e+02
3097	5.06763e+02	3.09700e+03	1.62157e-02	5.06167e+02
3098	5.06939e+02	3.09800e+03	1.62290e-02	5.06333e+02
3099	5.07101e+02	3.09900e+03	1.62428e-02	5.06500e+02
3100	5.07264e+02	3.10000e+03	1.62540e-02	5.06667e+02
3101	5.07428e+02	3.10100e+03	1.62676e-02	5.06833e+02
3102	5.07602e+02	3.10200e+03	1.62837e-02	5.07000e+02
3103	5.07771e+02	3.10300e+03	1.63013e-02	5.07167e+02
3104	5.07937e+02	3.10400e+03	1.63263e-02	5.07333e+02
3105	5.08093e+02	3.10500e+03	1.63510e-02	5.07500e+02
3106	5.08265e+02	3.10600e+03	1.63742e-02	5.07667e+02
