Repository: FireDynamics/FireSciPy

Experimental data from TGA experiments.
Sample material is powdered black cast poly methyl methacrylate (PMMA).
The experiments were conducted with a Mettler Toledo TGA/DSC 3+.
Various constant heating rate were used to conduct the TGA experimensts.
The full data with different sample masses and sample configurations
can be found here:
Armbrust, F., Zehfuß, J., Riese, O., 2025. Thermogravimetric And Microscale Calorimeter Data on Cast PMMA.
https://doi.org/10.24355/dbbs.084-202504170956-0

The data set was used for the following manuscript:
Armbrust, F., Hehnen, T., Zehfuß, J., Riese, O., Arnold, L., 2025.

File: docs/tutorials/pyrolysis/data/tga_dynamic_n2_dyn20_powder_1mg_r2.txt (part 3 of 3)
index	ts	t	weight	tr
[#]	[°C]	[s]	[mg]	[°C]
2236	6.35934e+02	2.23600e+03	3.38626e-02	6.35333e+02
2237	6.36275e+02	2.23700e+03	3.38327e-02	6.35667e+02
2238	6.36607e+02	2.23800e+03	3.38061e-02	6.36000e+02
2239	6.36956e+02	2.23900e+03	3.37806e-02	6.36333e+02
2240	6.37284e+02	2.24000e+03	3.37578e-02	6.36667e+02
2241	6.37613e+02	2.24100e+03	3.37407e-02	6.37000e+02
2242	6.37948e+02	2.24200e+03	3.37293e-02	6.37333e+02
2243	6.38285e+02	2.24300e+03	3.37209e-02	6.37667e+02
2244	6.38625e+02	2.24400e+03	3.37294e-02	6.38000e+02
2245	6.38960e+02	2.24500e+03	3.37327e-02	6.38333e+02
2246	6.39286e+02	2.24600e+03	3.37341e-02	6.38667e+02
2247	6.39630e+02	2.24700e+03	3.37346e-02	6.39000e+02
2248	6.39967e+02	2.24800e+03	3.37409e-02	6.39333e+02
2249	6.40305e+02	2.24900e+03	3.37459e-02	6.39667e+02
2250	6.40636e+02	2.25000e+03	3.37526e-02	6.40000e+02
2251	6.40975e+02	2.25100e+03	3.37603e-02	6.40333e+02
2252	6.41302e+02	2.25200e+03	3.37690e-02	6.40667e+02
2253	6.41650e+02	2.25300e+03	3.37795e-02	6.41000e+02
2254	6.41989e+02	2.25400e+03	3.37906e-02	6.41333e+02
2255	6.42327e+02	2.25500e+03	3.38014e-02	6.41667e+02
2256	6.42656e+02	2.25600e+03	3.38141e-02	6.42000e+02
2257	6.42991e+02	2.25700e+03	3.38225e-02	6.42333e+02
2258	6.43323e+02	2.25800e+03	3.38275e-02	6.42667e+02
2259	6.43655e+02	2.25900e+03	3.38300e-02	6.43000e+02
2260	6.43989e+02	2.26000e+03	3.38238e-02	6.43333e+02
2261	6.44319e+02	2.26100e+03	3.38196e-02	6.43667e+02
2262	6.44651e+02	2.26200e+03	3.38144e-02	6.44000e+02
2263	6.44983e+02	2.26300e+03	3.38091e-02	6.44333e+02
2264	6.45296e+02	2.26400e+03	3.37999e-02	6.44667e+02
2265	6.45633e+02	2.26500e+03	3.37950e-02	6.45000e+02
2266	6.45973e+02	2.26600e+03	3.37954e-02	6.45333e+02
2267	6.46308e+02	2.26700e+03	3.37999e-02	6.45667e+02
2268	6.46641e+02	2.26800e+03	3.38142e-02	6.46000e+02
2269	6.46981e+02	2.26900e+03	3.38258e-02	6.46333e+02
2270	6.47316e+02	2.27000e+03	3.38341e-02	6.46667e+02
2271	6.47659e+02	2.27100e+03	3.38389e-02	6.47000e+02
2272	6.47976e+02	2.27200e+03	3.38423e-02	6.47333e+02
2273	6.48319e+02	2.27300e+03	3.38386e-02	6.47667e+02
2274	6.48664e+02	2.27400e+03	3.38323e-02	6.48000e+02
2275	6.48995e+02	2.27500e+03	3.38261e-02	6.48333e+02
2276	6.49326e+02	2.27600e+03	3.38088e-02	6.48667e+02
2277	6.49659e+02	2.27700e+03	3.38028e-02	6.49000e+02
2278	6.49980e+02	2.27800e+03	3.38008e-02	6.49333e+02
2279	6.50307e+02	2.27900e+03	3.38008e-02	6.49667e+02
2280	6.50639e+02	2.28000e+03	3.38139e-02	6.50000e+02
2281	6.50968e+02	2.28100e+03	3.38190e-02	6.50333e+02
2282	6.51296e+02	2.28200e+03	3.38207e-02	6.50667e+02
2283	6.51634e+02	2.28300e+03	3.38208e-02	6.51000e+02
2284	6.51969e+02	2.28400e+03	3.38174e-02	6.51333e+02
2285	6.52289e+02	2.28500e+03	3.38118e-02	6.51667e+02
2286	6.52622e+02	2.28600e+03	3.38037e-02	6.52000e+02
2287	6.52961e+02	2.28700e+03	3.37946e-02	6.52333e+02
2288	6.53287e+02	2.28800e+03	3.37784e-02	6.52667e+02
2289	6.53616e+02	2.28900e+03	3.37682e-02	6.53000e+02
2290	6.53946e+02	2.29000e+03	3.37604e-02	6.53333e+02
2291	6.54274e+02	2.29100e+03	3.37529e-02	6.53667e+02
2292	6.54611e+02	2.29200e+03	3.37498e-02	6.54000e+02
2293	6.54942e+02	2.29300e+03	3.37445e-02	6.54333e+02
2294	6.55281e+02	2.29400e+03	3.37380e-02	6.54667e+02
2295	6.55612e+02	2.29500e+03	3.37308e-02	6.55000e+02
2296	6.55932e+02	2.29600e+03	3.37232e-02	6.55333e+02
2297	6.56264e+02	2.29700e+03	3.37150e-02	6.55667e+02
2298	6.56599e+02	2.29800e+03	3.37079e-02	6.56000e+02
2299	6.56926e+02	2.29900e+03	3.37031e-02	6.56333e+02
2300	6.57260e+02	2.30000e+03	3.37041e-02	6.56667e+02
2301	6.57596e+02	2.30100e+03	3.37097e-02	6.57000e+02
2302	6.57923e+02	2.30200e+03	3.37192e-02	6.57333e+02
2303	6.58253e+02	2.30300e+03	3.37313e-02	6.57667e+02
2304	6.58577e+02	2.30400e+03	3.37593e-02	6.58000e+02
2305	6.58910e+02	2.30500e+03	3.37798e-02	6.58333e+02
2306	6.59251e+02	2.30600e+03	3.37988e-02	6.58667e+02
2307	6.59573e+02	2.30700e+03	3.38170e-02	6.59000e+02
2308	6.59916e+02	2.30800e+03	3.38328e-02	6.59333e+02
2309	6.60251e+02	2.30900e+03	3.38450e-02	6.59667e+02
2310	6.60584e+02	2.31000e+03	3.38543e-02	6.60000e+02
2311	6.60915e+02	2.31100e+03	3.38626e-02	6.60333e+02
2312	6.61245e+02	2.31200e+03	3.38627e-02	6.60667e+02
2313	6.61576e+02	2.31300e+03	3.38664e-02	6.61000e+02
2314	6.61914e+02	2.31400e+03	3.38723e-02	6.61333e+02
2315	6.62252e+02	2.31500e+03	3.38798e-02	6.61667e+02
2316	6.62573e+02	2.31600e+03	3.38920e-02	6.62000e+02
2317	6.62911e+02	2.31700e+03	3.39048e-02	6.62333e+02
2318	6.63249e+02	2.31800e+03	3.39156e-02	6.62667e+02
2319	6.63581e+02	2.31900e+03	3.39247e-02	6.63000e+02
2320	6.63924e+02	2.32000e+03	3.39325e-02	6.63333e+02
2321	6.64256e+02	2.32100e+03	3.39328e-02	6.63667e+02
2322	6.64587e+02	2.32200e+03	3.39292e-02	6.64000e+02
2323	6.64918e+02	2.32300e+03	3.39230e-02	6.64333e+02
2324	6.65265e+02	2.32400e+03	3.38974e-02	6.64667e+02
2325	6.65593e+02	2.32500e+03	3.38811e-02	6.65000e+02
2326	6.65925e+02	2.32600e+03	3.38703e-02	6.65333e+02
2327	6.66260e+02	2.32700e+03	3.38627e-02	6.65667e+02
2328	6.66595e+02	2.32800e+03	3.38615e-02	6.66000e+02
2329	6.66932e+02	2.32900e+03	3.38641e-02	6.66333e+02
2330	6.67278e+02	2.33000e+03	3.38688e-02	6.66667e+02
2331	6.67604e+02	2.33100e+03	3.38741e-02	6.67000e+02
2332	6.67939e+02	2.33200e+03	3.38869e-02	6.67333e+02
2333	6.68275e+02	2.33300e+03	3.38888e-02	6.67667e+02
2334	6.68617e+02	2.33400e+03	3.38876e-02	6.68000e+02
2335	6.68942e+02	2.33500e+03	3.38847e-02	6.68333e+02
2336	6.69278e+02	2.33600e+03	3.38695e-02	6.68667e+02
2337	6.69616e+02	2.33700e+03	3.38604e-02	6.69000e+02
2338	6.69951e+02	2.33800e+03	3.38513e-02	6.69333e+02
2339	6.70283e+02	2.33900e+03	3.38416e-02	6.69667e+02
2340	6.70612e+02	2.34000e+03	3.38297e-02	6.70000e+02
2341	6.70943e+02	2.34100e+03	3.38165e-02	6.70333e+02
2342	6.71288e+02	2.34200e+03	3.38025e-02	6.70667e+02
2343	6.71615e+02	2.34300e+03	3.37881e-02	6.71000e+02
2344	6.71957e+02	2.34400e+03	3.37710e-02	6.71333e+02
2345	6.72292e+02	2.34500e+03	3.37578e-02	6.71667e+02
2346	6.72635e+02	2.34600e+03	3.37461e-02	6.72000e+02
2347	6.72967e+02	2.34700e+03	3.37349e-02	6.72333e+02
2348	6.73306e+02	2.34800e+03	3.37299e-02	6.72667e+02
2349	6.73639e+02	2.34900e+03	3.37240e-02	6.73000e+02
2350	6.73976e+02	2.35000e+03	3.37186e-02	6.73333e+02
2351	6.74305e+02	2.35100e+03	3.37143e-02	6.73667e+02
2352	6.74635e+02	2.35200e+03	3.37138e-02	6.74000e+02
2353	6.74977e+02	2.35300e+03	3.37111e-02	6.74333e+02
2354	6.75310e+02	2.35400e+03	3.37086e-02	6.74667e+02
2355	6.75651e+02	2.35500e+03	3.37059e-02	6.75000e+02
2356	6.75978e+02	2.35600e+03	3.37021e-02	6.75333e+02
2357	6.76323e+02	2.35700e+03	3.36981e-02	6.75667e+02
2358	6.76646e+02	2.35800e+03	3.36943e-02	6.76000e+02
2359	6.76984e+02	2.35900e+03	3.36908e-02	6.76333e+02
2360	6.77308e+02	2.36000e+03	3.36926e-02	6.76667e+02
2361	6.77647e+02	2.36100e+03	3.36994e-02	6.77000e+02
2362	6.77968e+02	2.36200e+03	3.37095e-02	6.77333e+02
2363	6.78302e+02	2.36300e+03	3.37207e-02	6.77667e+02
2364	6.78630e+02	2.36400e+03	3.37413e-02	6.78000e+02
2365	6.78967e+02	2.36500e+03	3.37522e-02	6.78333e+02
2366	6.79305e+02	2.36600e+03	3.37577e-02	6.78667e+02
2367	6.79635e+02	2.36700e+03	3.37609e-02	6.79000e+02
2368	6.79969e+02	2.36800e+03	3.37547e-02	6.79333e+02
2369	6.80304e+02	2.36900e+03	3.37544e-02	6.79667e+02
2370	6.80631e+02	2.37000e+03	3.37575e-02	6.80000e+02
2371	6.80959e+02	2.37100e+03	3.37618e-02	6.80333e+02
2372	6.81298e+02	2.37200e+03	3.37653e-02	6.80667e+02
2373	6.81636e+02	2.37300e+03	3.37703e-02	6.81000e+02
2374	6.81959e+02	2.37400e+03	3.37753e-02	6.81333e+02
2375	6.82282e+02	2.37500e+03	3.37790e-02	6.81667e+02
2376	6.82621e+02	2.37600e+03	3.37814e-02	6.82000e+02
2377	6.82965e+02	2.37700e+03	3.37791e-02	6.82333e+02
2378	6.83299e+02	2.37800e+03	3.37735e-02	6.82667e+02
2379	6.83626e+02	2.37900e+03	3.37660e-02	6.83000e+02
2380	6.83964e+02	2.38000e+03	3.37487e-02	6.83333e+02
2381	6.84305e+02	2.38100e+03	3.37376e-02	6.83667e+02
2382	6.84628e+02	2.38200e+03	3.37263e-02	6.84000e+02
2383	6.84960e+02	2.38300e+03	3.37143e-02	6.84333e+02
2384	6.85299e+02	2.38400e+03	3.37010e-02	6.84667e+02
2385	6.85639e+02	2.38500e+03	3.36881e-02	6.85000e+02
2386	6.85970e+02	2.38600e+03	3.36763e-02	6.85333e+02
2387	6.86294e+02	2.38700e+03	3.36648e-02	6.85667e+02
2388	6.86646e+02	2.38800e+03	3.36537e-02	6.86000e+02
2389	6.86979e+02	2.38900e+03	3.36458e-02	6.86333e+02
2390	6.87311e+02	2.39000e+03	3.36397e-02	6.86667e+02
2391	6.87645e+02	2.39100e+03	3.36337e-02	6.87000e+02
2392	6.87982e+02	2.39200e+03	3.36331e-02	6.87333e+02
2393	6.88321e+02	2.39300e+03	3.36306e-02	6.87667e+02
2394	6.88644e+02	2.39400e+03	3.36277e-02	6.88000e+02
2395	6.88979e+02	2.39500e+03	3.36251e-02	6.88333e+02
2396	6.89301e+02	2.39600e+03	3.36228e-02	6.88667e+02
2397	6.89651e+02	2.39700e+03	3.36196e-02	6.89000e+02
2398	6.89980e+02	2.39800e+03	3.36173e-02	6.89333e+02
2399	6.90311e+02	2.39900e+03	3.36161e-02	6.89667e+02
2400	6.90647e+02	2.40000e+03	3.36185e-02	6.90000e+02
2401	6.90989e+02	2.40100e+03	3.36256e-02	6.90333e+02
2402	6.91320e+02	2.40200e+03	3.36372e-02	6.90667e+02
2403	6.91648e+02	2.40300e+03	3.36505e-02	6.91000e+02
2404	6.91961e+02	2.40400e+03	3.36706e-02	6.91333e+02
2405	6.92109e+02	2.40500e+03	3.36846e-02	6.91667e+02
2406	6.92259e+02	2.40600e+03	3.36959e-02	6.92000e+02
2407	6.92463e+02	2.40700e+03	3.37051e-02	6.92333e+02
2408	6.92728e+02	2.40800e+03	3.37144e-02	6.92667e+02
2409	6.92978e+02	2.40900e+03	3.37268e-02	6.93000e+02
2410	6.93233e+02	2.41000e+03	3.37353e-02	6.93333e+02
2411	6.93468e+02	2.41100e+03	3.37388e-02	6.93667e+02
2412	6.93709e+02	2.41200e+03	3.37355e-02	6.94000e+02
2413	6.93925e+02	2.41300e+03	3.37270e-02	6.94333e+02
2414	6.94143e+02	2.41400e+03	3.37145e-02	6.94667e+02
2415	6.94352e+02	2.41500e+03	3.36999e-02	6.95000e+02
2416	6.94556e+02	2.41600e+03	3.36721e-02	6.95333e+02
2417	6.94759e+02	2.41700e+03	3.36567e-02	6.95667e+02
2418	6.94947e+02	2.41800e+03	3.36474e-02	6.96000e+02
2419	6.95133e+02	2.41900e+03	3.36422e-02	6.96333e+02
2420	6.95307e+02	2.42000e+03	3.36547e-02	6.96667e+02
2421	6.95489e+02	2.42100e+03	3.36655e-02	6.97000e+02
2422	6.95649e+02	2.42200e+03	3.36784e-02	6.97333e+02
2423	6.95805e+02	2.42300e+03	3.36920e-02	6.97667e+02
2424	6.95970e+02	2.42400e+03	3.37128e-02	6.98000e+02
2425	6.96120e+02	2.42500e+03	3.37220e-02	6.98333e+02
2426	6.96263e+02	2.42600e+03	3.37262e-02	6.98667e+02
2427	6.96408e+02	2.42700e+03	3.37295e-02	6.99000e+02
2428	6.96540e+02	2.42800e+03	3.37204e-02	6.99333e+02
2429	6.96678e+02	2.42900e+03	3.37189e-02	6.99667e+02
2430	6.96799e+02	2.43000e+03	3.37196e-02	7.00000e+02
