Repository: FireDynamics/FireSciPy

Experimental data from TGA experiments.
Sample material is powdered black cast poly methyl methacrylate (PMMA).
The experiments were conducted with a Mettler Toledo TGA/DSC 3+.
Various constant heating rate were used to conduct the TGA experimensts.
The full data with different sample masses and sample configurations
can be found here:
Armbrust, F., Zehfuß, J., Riese, O., 2025. Thermogravimetric And Microscale Calorimeter Data on Cast PMMA.
https://doi.org/10.24355/dbbs.084-202504170956-0

The data set was used for the following manuscript:
Armbrust, F., Hehnen, T., Zehfuß, J., Riese, O., Arnold, L., 2025.

File: docs/tutorials/pyrolysis/data/tga_dynamic_n2_dyn5_powder_1mg_r2.txt (part 3 of 9)
index	ts	t	weight	tr
[#]	[°C]	[s]	[mg]	[°C]
2590	2.56131e+02	2.59000e+03	9.90673e-01	2.55833e+02
2591	2.56213e+02	2.59100e+03	9.90661e-01	2.55917e+02
2592	2.56291e+02	2.59200e+03	9.90643e-01	2.56000e+02
2593	2.56373e+02	2.59300e+03	9.90622e-01	2.56083e+02
2594	2.56461e+02	2.59400e+03	9.90600e-01	2.56167e+02
2595	2.56541e+02	2.59500e+03	9.90577e-01	2.56250e+02
2596	2.56616e+02	2.59600e+03	9.90545e-01	2.56333e+02
2597	2.56707e+02	2.59700e+03	9.90514e-01	2.56417e+02
2598	2.56791e+02	2.59800e+03	9.90481e-01	2.56500e+02
2599	2.56870e+02	2.59900e+03	9.90448e-01	2.56583e+02
2600	2.56952e+02	2.60000e+03	9.90413e-01	2.56667e+02
2601	2.57037e+02	2.60100e+03	9.90377e-01	2.56750e+02
2602	2.57120e+02	2.60200e+03	9.90340e-01	2.56833e+02
2603	2.57203e+02	2.60300e+03	9.90304e-01	2.56917e+02
2604	2.57288e+02	2.60400e+03	9.90269e-01	2.57000e+02
2605	2.57380e+02	2.60500e+03	9.90237e-01	2.57083e+02
2606	2.57457e+02	2.60600e+03	9.90208e-01	2.57167e+02
2607	2.57540e+02	2.60700e+03	9.90182e-01	2.57250e+02
2608	2.57630e+02	2.60800e+03	9.90165e-01	2.57333e+02
2609	2.57698e+02	2.60900e+03	9.90145e-01	2.57417e+02
2610	2.57781e+02	2.61000e+03	9.90125e-01	2.57500e+02
2611	2.57869e+02	2.61100e+03	9.90108e-01	2.57583e+02
2612	2.57941e+02	2.61200e+03	9.90093e-01	2.57667e+02
2613	2.58041e+02	2.61300e+03	9.90072e-01	2.57750e+02
2614	2.58114e+02	2.61400e+03	9.90053e-01	2.57833e+02
2615	2.58208e+02	2.61500e+03	9.90033e-01	2.57917e+02
2616	2.58291e+02	2.61600e+03	9.90010e-01	2.58000e+02
2617	2.58355e+02	2.61700e+03	9.89990e-01	2.58083e+02
2618	2.58464e+02	2.61800e+03	9.89970e-01	2.58167e+02
2619	2.58534e+02	2.61900e+03	9.89951e-01	2.58250e+02
2620	2.58623e+02	2.62000e+03	9.89935e-01	2.58333e+02
2621	2.58710e+02	2.62100e+03	9.89917e-01	2.58417e+02
2622	2.58776e+02	2.62200e+03	9.89899e-01	2.58500e+02
2623	2.58856e+02	2.62300e+03	9.89882e-01	2.58583e+02
2624	2.58948e+02	2.62400e+03	9.89864e-01	2.58667e+02
2625	2.59029e+02	2.62500e+03	9.89846e-01	2.58750e+02
2626	2.59118e+02	2.62600e+03	9.89828e-01	2.58833e+02
2627	2.59200e+02	2.62700e+03	9.89808e-01	2.58917e+02
2628	2.59289e+02	2.62800e+03	9.89785e-01	2.59000e+02
2629	2.59371e+02	2.62900e+03	9.89763e-01	2.59083e+02
2630	2.59457e+02	2.63000e+03	9.89744e-01	2.59167e+02
2631	2.59533e+02	2.63100e+03	9.89726e-01	2.59250e+02
2632	2.59611e+02	2.63200e+03	9.89709e-01	2.59333e+02
2633	2.59691e+02	2.63300e+03	9.89695e-01	2.59417e+02
2634	2.59772e+02	2.63400e+03	9.89683e-01	2.59500e+02
2635	2.59867e+02	2.63500e+03	9.89670e-01	2.59583e+02
2636	2.59950e+02	2.63600e+03	9.89658e-01	2.59667e+02
2637	2.60045e+02	2.63700e+03	9.89642e-01	2.59750e+02
2638	2.60119e+02	2.63800e+03	9.89627e-01	2.59833e+02
2639	2.60198e+02	2.63900e+03	9.89611e-01	2.59917e+02
2640	2.60280e+02	2.64000e+03	9.89586e-01	2.60000e+02
2641	2.60372e+02	2.64100e+03	9.89563e-01	2.60083e+02
2642	2.60456e+02	2.64200e+03	9.89542e-01	2.60167e+02
2643	2.60533e+02	2.64300e+03	9.89522e-01	2.60250e+02
2644	2.60616e+02	2.64400e+03	9.89497e-01	2.60333e+02
2645	2.60697e+02	2.64500e+03	9.89472e-01	2.60417e+02
2646	2.60781e+02	2.64600e+03	9.89444e-01	2.60500e+02
2647	2.60868e+02	2.64700e+03	9.89418e-01	2.60583e+02
2648	2.60954e+02	2.64800e+03	9.89387e-01	2.60667e+02
2649	2.61030e+02	2.64900e+03	9.89356e-01	2.60750e+02
2650	2.61120e+02	2.65000e+03	9.89324e-01	2.60833e+02
2651	2.61194e+02	2.65100e+03	9.89293e-01	2.60917e+02
2652	2.61273e+02	2.65200e+03	9.89256e-01	2.61000e+02
2653	2.61360e+02	2.65300e+03	9.89220e-01	2.61083e+02
2654	2.61448e+02	2.65400e+03	9.89185e-01	2.61167e+02
2655	2.61534e+02	2.65500e+03	9.89150e-01	2.61250e+02
2656	2.61618e+02	2.65600e+03	9.89115e-01	2.61333e+02
2657	2.61703e+02	2.65700e+03	9.89083e-01	2.61417e+02
2658	2.61781e+02	2.65800e+03	9.89053e-01	2.61500e+02
2659	2.61867e+02	2.65900e+03	9.89025e-01	2.61583e+02
2660	2.61940e+02	2.66000e+03	9.89003e-01	2.61667e+02
2661	2.62020e+02	2.66100e+03	9.88979e-01	2.61750e+02
2662	2.62102e+02	2.66200e+03	9.88957e-01	2.61833e+02
2663	2.62194e+02	2.66300e+03	9.88934e-01	2.61917e+02
2664	2.62278e+02	2.66400e+03	9.88917e-01	2.62000e+02
2665	2.62367e+02	2.66500e+03	9.88899e-01	2.62083e+02
2666	2.62452e+02	2.66600e+03	9.88880e-01	2.62167e+02
2667	2.62527e+02	2.66700e+03	9.88860e-01	2.62250e+02
2668	2.62609e+02	2.66800e+03	9.88838e-01	2.62333e+02
2669	2.62695e+02	2.66900e+03	9.88813e-01	2.62417e+02
2670	2.62782e+02	2.67000e+03	9.88784e-01	2.62500e+02
2671	2.62857e+02	2.67100e+03	9.88755e-01	2.62583e+02
2672	2.62943e+02	2.67200e+03	9.88721e-01	2.62667e+02
2673	2.63027e+02	2.67300e+03	9.88692e-01	2.62750e+02
2674	2.63107e+02	2.67400e+03	9.88662e-01	2.62833e+02
2675	2.63197e+02	2.67500e+03	9.88634e-01	2.62917e+02
2676	2.63280e+02	2.67600e+03	9.88613e-01	2.63000e+02
2677	2.63358e+02	2.67700e+03	9.88589e-01	2.63083e+02
2678	2.63443e+02	2.67800e+03	9.88568e-01	2.63167e+02
2679	2.63529e+02	2.67900e+03	9.88547e-01	2.63250e+02
2680	2.63610e+02	2.68000e+03	9.88529e-01	2.63333e+02
2681	2.63703e+02	2.68100e+03	9.88511e-01	2.63417e+02
2682	2.63779e+02	2.68200e+03	9.88493e-01	2.63500e+02
2683	2.63864e+02	2.68300e+03	9.88474e-01	2.63583e+02
2684	2.63946e+02	2.68400e+03	9.88450e-01	2.63667e+02
2685	2.64021e+02	2.68500e+03	9.88422e-01	2.63750e+02
2686	2.64102e+02	2.68600e+03	9.88389e-01	2.63833e+02
2687	2.64185e+02	2.68700e+03	9.88353e-01	2.63917e+02
2688	2.64264e+02	2.68800e+03	9.88301e-01	2.64000e+02
2689	2.64358e+02	2.68900e+03	9.88251e-01	2.64083e+02
2690	2.64438e+02	2.69000e+03	9.88202e-01	2.64167e+02
2691	2.64517e+02	2.69100e+03	9.88153e-01	2.64250e+02
2692	2.64601e+02	2.69200e+03	9.88098e-01	2.64333e+02
2693	2.64682e+02	2.69300e+03	9.88047e-01	2.64417e+02
2694	2.64769e+02	2.69400e+03	9.87997e-01	2.64500e+02
2695	2.64855e+02	2.69500e+03	9.87946e-01	2.64583e+02
2696	2.64937e+02	2.69600e+03	9.87900e-01	2.64667e+02
2697	2.65030e+02	2.69700e+03	9.87854e-01	2.64750e+02
2698	2.65108e+02	2.69800e+03	9.87811e-01	2.64833e+02
2699	2.65189e+02	2.69900e+03	9.87769e-01	2.64917e+02
2700	2.65272e+02	2.70000e+03	9.87730e-01	2.65000e+02
2701	2.65358e+02	2.70100e+03	9.87694e-01	2.65083e+02
2702	2.65450e+02	2.70200e+03	9.87661e-01	2.65167e+02
2703	2.65528e+02	2.70300e+03	9.87629e-01	2.65250e+02
2704	2.65618e+02	2.70400e+03	9.87606e-01	2.65333e+02
2705	2.65695e+02	2.70500e+03	9.87581e-01	2.65417e+02
2706	2.65775e+02	2.70600e+03	9.87556e-01	2.65500e+02
2707	2.65859e+02	2.70700e+03	9.87530e-01	2.65583e+02
2708	2.65944e+02	2.70800e+03	9.87503e-01	2.65667e+02
2709	2.66036e+02	2.70900e+03	9.87473e-01	2.65750e+02
2710	2.66101e+02	2.71000e+03	9.87440e-01	2.65833e+02
2711	2.66193e+02	2.71100e+03	9.87407e-01	2.65917e+02
2712	2.66291e+02	2.71200e+03	9.87370e-01	2.66000e+02
2713	2.66367e+02	2.71300e+03	9.87338e-01	2.66083e+02
2714	2.66441e+02	2.71400e+03	9.87305e-01	2.66167e+02
2715	2.66522e+02	2.71500e+03	9.87271e-01	2.66250e+02
2716	2.66603e+02	2.71600e+03	9.87236e-01	2.66333e+02
2717	2.66681e+02	2.71700e+03	9.87196e-01	2.66417e+02
2718	2.66771e+02	2.71800e+03	9.87152e-01	2.66500e+02
2719	2.66852e+02	2.71900e+03	9.87106e-01	2.66583e+02
2720	2.66942e+02	2.72000e+03	9.87043e-01	2.66667e+02
2721	2.67020e+02	2.72100e+03	9.86984e-01	2.66750e+02
2722	2.67111e+02	2.72200e+03	9.86926e-01	2.66833e+02
2723	2.67184e+02	2.72300e+03	9.86868e-01	2.66917e+02
2724	2.67265e+02	2.72400e+03	9.86805e-01	2.67000e+02
2725	2.67347e+02	2.72500e+03	9.86749e-01	2.67083e+02
2726	2.67429e+02	2.72600e+03	9.86697e-01	2.67167e+02
2727	2.67522e+02	2.72700e+03	9.86647e-01	2.67250e+02
2728	2.67600e+02	2.72800e+03	9.86606e-01	2.67333e+02
2729	2.67695e+02	2.72900e+03	9.86562e-01	2.67417e+02
2730	2.67770e+02	2.73000e+03	9.86521e-01	2.67500e+02
2731	2.67843e+02	2.73100e+03	9.86484e-01	2.67583e+02
2732	2.67944e+02	2.73200e+03	9.86452e-01	2.67667e+02
2733	2.68021e+02	2.73300e+03	9.86418e-01	2.67750e+02
2734	2.68102e+02	2.73400e+03	9.86382e-01	2.67833e+02
2735	2.68189e+02	2.73500e+03	9.86345e-01	2.67917e+02
2736	2.68265e+02	2.73600e+03	9.86310e-01	2.68000e+02
2737	2.68343e+02	2.73700e+03	9.86272e-01	2.68083e+02
2738	2.68419e+02	2.73800e+03	9.86232e-01	2.68167e+02
2739	2.68519e+02	2.73900e+03	9.86193e-01	2.68250e+02
2740	2.68594e+02	2.74000e+03	9.86149e-01	2.68333e+02
2741	2.68685e+02	2.74100e+03	9.86108e-01	2.68417e+02
2742	2.68767e+02	2.74200e+03	9.86068e-01	2.68500e+02
2743	2.68853e+02	2.74300e+03	9.86030e-01	2.68583e+02
2744	2.68931e+02	2.74400e+03	9.86001e-01	2.68667e+02
2745	2.69012e+02	2.74500e+03	9.85973e-01	2.68750e+02
2746	2.69105e+02	2.74600e+03	9.85945e-01	2.68833e+02
2747	2.69178e+02	2.74700e+03	9.85917e-01	2.68917e+02
2748	2.69257e+02	2.74800e+03	9.85895e-01	2.69000e+02
2749	2.69346e+02	2.74900e+03	9.85865e-01	2.69083e+02
2750	2.69434e+02	2.75000e+03	9.85831e-01	2.69167e+02
2751	2.69519e+02	2.75100e+03	9.85794e-01	2.69250e+02
2752	2.69594e+02	2.75200e+03	9.85744e-01	2.69333e+02
2753	2.69687e+02	2.75300e+03	9.85697e-01	2.69417e+02
2754	2.69766e+02	2.75400e+03	9.85648e-01	2.69500e+02
2755	2.69845e+02	2.75500e+03	9.85596e-01	2.69583e+02
2756	2.69935e+02	2.75600e+03	9.85535e-01	2.69667e+02
2757	2.70014e+02	2.75700e+03	9.85476e-01	2.69750e+02
2758	2.70101e+02	2.75800e+03	9.85417e-01	2.69833e+02
2759	2.70181e+02	2.75900e+03	9.85357e-01	2.69917e+02
2760	2.70269e+02	2.76000e+03	9.85294e-01	2.70000e+02
2761	2.70352e+02	2.76100e+03	9.85234e-01	2.70083e+02
2762	2.70440e+02	2.76200e+03	9.85175e-01	2.70167e+02
2763	2.70511e+02	2.76300e+03	9.85117e-01	2.70250e+02
2764	2.70590e+02	2.76400e+03	9.85062e-01	2.70333e+02
2765	2.70682e+02	2.76500e+03	9.85006e-01	2.70417e+02
2766	2.70769e+02	2.76600e+03	9.84951e-01	2.70500e+02
2767	2.70851e+02	2.76700e+03	9.84895e-01	2.70583e+02
2768	2.70931e+02	2.76800e+03	9.84842e-01	2.70667e+02
2769	2.71016e+02	2.76900e+03	9.84787e-01	2.70750e+02
2770	2.71104e+02	2.77000e+03	9.84732e-01	2.70833e+02
2771	2.71180e+02	2.77100e+03	9.84677e-01	2.70917e+02
2772	2.71260e+02	2.77200e+03	9.84623e-01	2.71000e+02
2773	2.71350e+02	2.77300e+03	9.84569e-01	2.71083e+02
2774	2.71435e+02	2.77400e+03	9.84517e-01	2.71167e+02
2775	2.71511e+02	2.77500e+03	9.84465e-01	2.71250e+02
2776	2.71593e+02	2.77600e+03	9.84417e-01	2.71333e+02
2777	2.71683e+02	2.77700e+03	9.84369e-01	2.71417e+02
2778	2.71764e+02	2.77800e+03	9.84321e-01	2.71500e+02
2779	2.71849e+02	2.77900e+03	9.84273e-01	2.71583e+02
2780	2.71929e+02	2.78000e+03	9.84228e-01	2.71667e+02
2781	2.72008e+02	2.78100e+03	9.84181e-01	2.71750e+02
2782	2.72090e+02	2.78200e+03	9.84133e-01	2.71833e+02
2783	2.72185e+02	2.78300e+03	9.84085e-01	2.71917e+02
2784	2.72262e+02	2.78400e+03	9.84036e-01	2.72000e+02
2785	2.72345e+02	2.78500e+03	9.83987e-01	2.72083e+02
2786	2.72421e+02	2.78600e+03	9.83940e-01	2.72167e+02
2787	2.72512e+02	2.78700e+03	9.83893e-01	2.72250e+02
2788	2.72596e+02	2.78800e+03	9.83850e-01	2.72333e+02
2789	2.72685e+02	2.78900e+03	9.83806e-01	2.72417e+02
2790	2.72767e+02	2.79000e+03	9.83759e-01	2.72500e+02
2791	2.72844e+02	2.79100e+03	9.83710e-01	2.72583e+02
2792	2.72928e+02	2.79200e+03	9.83658e-01	2.72667e+02
2793	2.73012e+02	2.79300e+03	9.83602e-01	2.72750e+02
2794	2.73094e+02	2.79400e+03	9.83542e-01	2.72833e+02
2795	2.73182e+02	2.79500e+03	9.83479e-01	2.72917e+02
2796	2.73265e+02	2.79600e+03	9.83406e-01	2.73000e+02
2797	2.73348e+02	2.79700e+03	9.83337e-01	2.73083e+02
2798	2.73428e+02	2.79800e+03	9.83266e-01	2.73167e+02
2799	2.73516e+02	2.79900e+03	9.83193e-01	2.73250e+02
2800	2.73599e+02	2.80000e+03	9.83121e-01	2.73333e+02
2801	2.73677e+02	2.80100e+03	9.83050e-01	2.73417e+02
2802	2.73762e+02	2.80200e+03	9.82982e-01	2.73500e+02
2803	2.73841e+02	2.80300e+03	9.82915e-01	2.73583e+02
2804	2.73924e+02	2.80400e+03	9.82852e-01	2.73667e+02
2805	2.74014e+02	2.80500e+03	9.82788e-01	2.73750e+02
2806	2.74091e+02	2.80600e+03	9.82726e-01	2.73833e+02
2807	2.74171e+02	2.80700e+03	9.82664e-01	2.73917e+02
2808	2.74265e+02	2.80800e+03	9.82602e-01	2.74000e+02
2809	2.74350e+02	2.80900e+03	9.82536e-01	2.74083e+02
2810	2.74427e+02	2.81000e+03	9.82467e-01	2.74167e+02
2811	2.74516e+02	2.81100e+03	9.82399e-01	2.74250e+02
2812	2.74588e+02	2.81200e+03	9.82329e-01	2.74333e+02
2813	2.74675e+02	2.81300e+03	9.82263e-01	2.74417e+02
2814	2.74764e+02	2.81400e+03	9.82201e-01	2.74500e+02
2815	2.74851e+02	2.81500e+03	9.82141e-01	2.74583e+02
2816	2.74927e+02	2.81600e+03	9.82090e-01	2.74667e+02
2817	2.75008e+02	2.81700e+03	9.82037e-01	2.74750e+02
2818	2.75090e+02	2.81800e+03	9.81983e-01	2.74833e+02
2819	2.75183e+02	2.81900e+03	9.81927e-01	2.74917e+02
2820	2.75258e+02	2.82000e+03	9.81867e-01	2.75000e+02
2821	2.75346e+02	2.82100e+03	9.81806e-01	2.75083e+02
2822	2.75424e+02	2.82200e+03	9.81745e-01	2.75167e+02
2823	2.75508e+02	2.82300e+03	9.81683e-01	2.75250e+02
2824	2.75595e+02	2.82400e+03	9.81607e-01	2.75333e+02
2825	2.75677e+02	2.82500e+03	9.81535e-01	2.75417e+02
2826	2.75771e+02	2.82600e+03	9.81463e-01	2.75500e+02
2827	2.75844e+02	2.82700e+03	9.81389e-01	2.75583e+02
2828	2.75931e+02	2.82800e+03	9.81303e-01	2.75667e+02
2829	2.76013e+02	2.82900e+03	9.81216e-01	2.75750e+02
2830	2.76100e+02	2.83000e+03	9.81125e-01	2.75833e+02
2831	2.76176e+02	2.83100e+03	9.81032e-01	2.75917e+02
2832	2.76273e+02	2.83200e+03	9.80926e-01	2.76000e+02
2833	2.76360e+02	2.83300e+03	9.80828e-01	2.76083e+02
2834	2.76440e+02	2.83400e+03	9.80730e-01	2.76167e+02
2835	2.76519e+02	2.83500e+03	9.80632e-01	2.76250e+02
2836	2.76594e+02	2.83600e+03	9.80541e-01	2.76333e+02
2837	2.76682e+02	2.83700e+03	9.80455e-01	2.76417e+02
2838	2.76763e+02	2.83800e+03	9.80374e-01	2.76500e+02
2839	2.76840e+02	2.83900e+03	9.80296e-01	2.76583e+02
2840	2.76927e+02	2.84000e+03	9.80233e-01	2.76667e+02
2841	2.77005e+02	2.84100e+03	9.80162e-01	2.76750e+02
2842	2.77091e+02	2.84200e+03	9.80089e-01	2.76833e+02
2843	2.77177e+02	2.84300e+03	9.80015e-01	2.76917e+02
2844	2.77260e+02	2.84400e+03	9.79940e-01	2.77000e+02
2845	2.77350e+02	2.84500e+03	9.79864e-01	2.77083e+02
2846	2.77427e+02	2.84600e+03	9.79788e-01	2.77167e+02
2847	2.77511e+02	2.84700e+03	9.79711e-01	2.77250e+02
2848	2.77591e+02	2.84800e+03	9.79624e-01	2.77333e+02
2849	2.77676e+02	2.84900e+03	9.79539e-01	2.77417e+02
2850	2.77759e+02	2.85000e+03	9.79452e-01	2.77500e+02
2851	2.77838e+02	2.85100e+03	9.79363e-01	2.77583e+02
2852	2.77927e+02	2.85200e+03	9.79267e-01	2.77667e+02
2853	2.78011e+02	2.85300e+03	9.79172e-01	2.77750e+02
2854	2.78084e+02	2.85400e+03	9.79079e-01	2.77833e+02
2855	2.78169e+02	2.85500e+03	9.78984e-01	2.77917e+02
2856	2.78267e+02	2.85600e+03	9.78888e-01	2.78000e+02
2857	2.78356e+02	2.85700e+03	9.78797e-01	2.78083e+02
2858	2.78429e+02	2.85800e+03	9.78710e-01	2.78167e+02
2859	2.78508e+02	2.85900e+03	9.78626e-01	2.78250e+02
2860	2.78593e+02	2.86000e+03	9.78547e-01	2.78333e+02
2861	2.78669e+02	2.86100e+03	9.78464e-01	2.78417e+02
2862	2.78754e+02	2.86200e+03	9.78381e-01	2.78500e+02
2863	2.78850e+02	2.86300e+03	9.78297e-01	2.78583e+02
2864	2.78931e+02	2.86400e+03	9.78209e-01	2.78667e+02
2865	2.79015e+02	2.86500e+03	9.78117e-01	2.78750e+02
2866	2.79087e+02	2.86600e+03	9.78022e-01	2.78833e+02
2867	2.79165e+02	2.86700e+03	9.77925e-01	2.78917e+02
2868	2.79254e+02	2.86800e+03	9.77817e-01	2.79000e+02
2869	2.79346e+02	2.86900e+03	9.77717e-01	2.79083e+02
2870	2.79433e+02	2.87000e+03	9.77622e-01	2.79167e+02
2871	2.79524e+02	2.87100e+03	9.77530e-01	2.79250e+02
2872	2.79592e+02	2.87200e+03	9.77442e-01	2.79333e+02
2873	2.79672e+02	2.87300e+03	9.77351e-01	2.79417e+02
2874	2.79752e+02	2.87400e+03	9.77258e-01	2.79500e+02
2875	2.79853e+02	2.87500e+03	9.77164e-01	2.79583e+02
2876	2.79925e+02	2.87600e+03	9.77067e-01	2.79667e+02
2877	2.80013e+02	2.87700e+03	9.76969e-01	2.79750e+02
2878	2.80095e+02	2.87800e+03	9.76869e-01	2.79833e+02
2879	2.80180e+02	2.87900e+03	9.76768e-01	2.79917e+02
2880	2.80263e+02	2.88000e+03	9.76658e-01	2.80000e+02
2881	2.80350e+02	2.88100e+03	9.76552e-01	2.80083e+02
2882	2.80428e+02	2.88200e+03	9.76448e-01	2.80167e+02
2883	2.80507e+02	2.88300e+03	9.76345e-01	2.80250e+02
2884	2.80596e+02	2.88400e+03	9.76243e-01	2.80333e+02
2885	2.80684e+02	2.88500e+03	9.76143e-01	2.80417e+02
2886	2.80765e+02	2.88600e+03	9.76045e-01	2.80500e+02
2887	2.80851e+02	2.88700e+03	9.75947e-01	2.80583e+02
2888	2.80927e+02	2.88800e+03	9.75857e-01	2.80667e+02
2889	2.81012e+02	2.88900e+03	9.75765e-01	2.80750e+02
2890	2.81093e+02	2.89000e+03	9.75673e-01	2.80833e+02
2891	2.81185e+02	2.89100e+03	9.75583e-01	2.80917e+02
2892	2.81263e+02	2.89200e+03	9.75495e-01	2.81000e+02
2893	2.81345e+02	2.89300e+03	9.75405e-01	2.81083e+02
2894	2.81429e+02	2.89400e+03	9.75314e-01	2.81167e+02
2895	2.81516e+02	2.89500e+03	9.75221e-01	2.81250e+02
2896	2.81592e+02	2.89600e+03	9.75125e-01	2.81333e+02
2897	2.81680e+02	2.89700e+03	9.75031e-01	2.81417e+02
2898	2.81757e+02	2.89800e+03	9.74940e-01	2.81500e+02
2899	2.81840e+02	2.89900e+03	9.74849e-01	2.81583e+02
2900	2.81932e+02	2.90000e+03	9.74759e-01	2.81667e+02
2901	2.82006e+02	2.90100e+03	9.74672e-01	2.81750e+02
2902	2.82087e+02	2.90200e+03	9.74586e-01	2.81833e+02
2903	2.82176e+02	2.90300e+03	9.74498e-01	2.81917e+02
2904	2.82269e+02	2.90400e+03	9.74410e-01	2.82000e+02
2905	2.82346e+02	2.90500e+03	9.74316e-01	2.82083e+02
2906	2.82434e+02	2.90600e+03	9.74216e-01	2.82167e+02
2907	2.82518e+02	2.90700e+03	9.74113e-01	2.82250e+02
2908	2.82594e+02	2.90800e+03	9.73996e-01	2.82333e+02
2909	2.82683e+02	2.90900e+03	9.73886e-01	2.82417e+02
2910	2.82757e+02	2.91000e+03	9.73777e-01	2.82500e+02
2911	2.82843e+02	2.91100e+03	9.73667e-01	2.82583e+02
2912	2.82937e+02	2.91200e+03	9.73557e-01	2.82667e+02
2913	2.83018e+02	2.91300e+03	9.73449e-01	2.82750e+02
2914	2.83093e+02	2.91400e+03	9.73343e-01	2.82833e+02
2915	2.83169e+02	2.91500e+03	9.73237e-01	2.82917e+02
2916	2.83262e+02	2.91600e+03	9.73134e-01	2.83000e+02
2917	2.83342e+02	2.91700e+03	9.73028e-01	2.83083e+02
2918	2.83428e+02	2.91800e+03	9.72919e-01	2.83167e+02
2919	2.83511e+02	2.91900e+03	9.72809e-01	2.83250e+02
2920	2.83586e+02	2.92000e+03	9.72693e-01	2.83333e+02
2921	2.83676e+02	2.92100e+03	9.72578e-01	2.83417e+02
2922	2.83761e+02	2.92200e+03	9.72462e-01	2.83500e+02
2923	2.83829e+02	2.92300e+03	9.72345e-01	2.83583e+02
2924	2.83925e+02	2.92400e+03	9.72223e-01	2.83667e+02
2925	2.84000e+02	2.92500e+03	9.72102e-01	2.83750e+02
2926	2.84087e+02	2.92600e+03	9.71982e-01	2.83833e+02
2927	2.84173e+02	2.92700e+03	9.71861e-01	2.83917e+02
2928	2.84263e+02	2.92800e+03	9.71734e-01	2.84000e+02
2929	2.84334e+02	2.92900e+03	9.71607e-01	2.84083e+02
2930	2.84418e+02	2.93000e+03	9.71477e-01	2.84167e+02
2931	2.84509e+02	2.93100e+03	9.71344e-01	2.84250e+02
2932	2.84605e+02	2.93200e+03	9.71207e-01	2.84333e+02
2933	2.84684e+02	2.93300e+03	9.71076e-01	2.84417e+02
2934	2.84750e+02	2.93400e+03	9.70948e-01	2.84500e+02
2935	2.84840e+02	2.93500e+03	9.70821e-01	2.84583e+02
2936	2.84930e+02	2.93600e+03	9.70701e-01	2.84667e+02
2937	2.85004e+02	2.93700e+03	9.70582e-01	2.84750e+02
2938	2.85086e+02	2.93800e+03	9.70466e-01	2.84833e+02
2939	2.85174e+02	2.93900e+03	9.70351e-01	2.84917e+02
2940	2.85260e+02	2.94000e+03	9.70248e-01	2.85000e+02
2941	2.85342e+02	2.94100e+03	9.70141e-01	2.85083e+02
2942	2.85424e+02	2.94200e+03	9.70033e-01	2.85167e+02
2943	2.85503e+02	2.94300e+03	9.69925e-01	2.85250e+02
2944	2.85588e+02	2.94400e+03	9.69821e-01	2.85333e+02
2945	2.85677e+02	2.94500e+03	9.69715e-01	2.85417e+02
2946	2.85753e+02	2.94600e+03	9.69607e-01	2.85500e+02
2947	2.85844e+02	2.94700e+03	9.69499e-01	2.85583e+02
2948	2.85927e+02	2.94800e+03	9.69383e-01	2.85667e+02
2949	2.86015e+02	2.94900e+03	9.69263e-01	2.85750e+02
2950	2.86089e+02	2.95000e+03	9.69140e-01	2.85833e+02
2951	2.86168e+02	2.95100e+03	9.69014e-01	2.85917e+02
2952	2.86256e+02	2.95200e+03	9.68876e-01	2.86000e+02
2953	2.86337e+02	2.95300e+03	9.68745e-01	2.86083e+02
2954	2.86418e+02	2.95400e+03	9.68614e-01	2.86167e+02
2955	2.86503e+02	2.95500e+03	9.68483e-01	2.86250e+02
2956	2.86587e+02	2.95600e+03	9.68349e-01	2.86333e+02
2957	2.86668e+02	2.95700e+03	9.68215e-01	2.86417e+02
2958	2.86753e+02	2.95800e+03	9.68080e-01	2.86500e+02
2959	2.86835e+02	2.95900e+03	9.67945e-01	2.86583e+02
2960	2.86919e+02	2.96000e+03	9.67808e-01	2.86667e+02
2961	2.87004e+02	2.96100e+03	9.67672e-01	2.86750e+02
2962	2.87084e+02	2.96200e+03	9.67537e-01	2.86833e+02
2963	2.87169e+02	2.96300e+03	9.67402e-01	2.86917e+02
2964	2.87257e+02	2.96400e+03	9.67274e-01	2.87000e+02
2965	2.87342e+02	2.96500e+03	9.67150e-01	2.87083e+02
2966	2.87420e+02	2.96600e+03	9.67029e-01	2.87167e+02
2967	2.87515e+02	2.96700e+03	9.66910e-01	2.87250e+02
2968	2.87587e+02	2.96800e+03	9.66801e-01	2.87333e+02
2969	2.87672e+02	2.96900e+03	9.66685e-01	2.87417e+02
2970	2.87752e+02	2.97000e+03	9.66562e-01	2.87500e+02
2971	2.87846e+02	2.97100e+03	9.66436e-01	2.87583e+02
2972	2.87926e+02	2.97200e+03	9.66302e-01	2.87667e+02
2973	2.88000e+02	2.97300e+03	9.66167e-01	2.87750e+02
2974	2.88099e+02	2.97400e+03	9.66028e-01	2.87833e+02
2975	2.88167e+02	2.97500e+03	9.65889e-01	2.87917e+02
2976	2.88249e+02	2.97600e+03	9.65743e-01	2.88000e+02
2977	2.88347e+02	2.97700e+03	9.65606e-01	2.88083e+02
2978	2.88425e+02	2.97800e+03	9.65473e-01	2.88167e+02
2979	2.88503e+02	2.97900e+03	9.65342e-01	2.88250e+02
2980	2.88584e+02	2.98000e+03	9.65221e-01	2.88333e+02
2981	2.88667e+02	2.98100e+03	9.65097e-01	2.88417e+02
2982	2.88755e+02	2.98200e+03	9.64971e-01	2.88500e+02
2983	2.88837e+02	2.98300e+03	9.64844e-01	2.88583e+02
2984	2.88919e+02	2.98400e+03	9.64715e-01	2.88667e+02
2985	2.89009e+02	2.98500e+03	9.64582e-01	2.88750e+02
2986	2.89094e+02	2.98600e+03	9.64447e-01	2.88833e+02
2987	2.89173e+02	2.98700e+03	9.64311e-01	2.88917e+02
2988	2.89256e+02	2.98800e+03	9.64164e-01	2.89000e+02
2989	2.89338e+02	2.98900e+03	9.64020e-01	2.89083e+02
2990	2.89427e+02	2.99000e+03	9.63875e-01	2.89167e+02
2991	2.89488e+02	2.99100e+03	9.63727e-01	2.89250e+02
2992	2.89578e+02	2.99200e+03	9.63574e-01	2.89333e+02
2993	2.89653e+02	2.99300e+03	9.63422e-01	2.89417e+02
2994	2.89744e+02	2.99400e+03	9.63269e-01	2.89500e+02
2995	2.89832e+02	2.99500e+03	9.63116e-01	2.89583e+02
2996	2.89914e+02	2.99600e+03	9.62963e-01	2.89667e+02
2997	2.90000e+02	2.99700e+03	9.62815e-01	2.89750e+02
2998	2.90084e+02	2.99800e+03	9.62671e-01	2.89833e+02
2999	2.90158e+02	2.99900e+03	9.62529e-01	2.89917e+02
3000	2.90244e+02	3.00000e+03	9.62400e-01	2.90000e+02
3001	2.90332e+02	3.00100e+03	9.62269e-01	2.90083e+02
3002	2.90418e+02	3.00200e+03	9.62140e-01	2.90167e+02
3003	2.90494e+02	3.00300e+03	9.62015e-01	2.90250e+02
3004	2.90581e+02	3.00400e+03	9.61902e-01	2.90333e+02
3005	2.90669e+02	3.00500e+03	9.61785e-01	2.90417e+02
3006	2.90741e+02	3.00600e+03	9.61666e-01	2.90500e+02
3007	2.90830e+02	3.00700e+03	9.61547e-01	2.90583e+02
3008	2.90913e+02	3.00800e+03	9.61426e-01	2.90667e+02
3009	2.90990e+02	3.00900e+03	9.61298e-01	2.90750e+02
3010	2.91075e+02	3.01000e+03	9.61165e-01	2.90833e+02
3011	2.91158e+02	3.01100e+03	9.61031e-01	2.90917e+02
3012	2.91247e+02	3.01200e+03	9.60882e-01	2.91000e+02
3013	2.91323e+02	3.01300e+03	9.60740e-01	2.91083e+02
3014	2.91403e+02	3.01400e+03	9.60598e-01	2.91167e+02
3015	2.91492e+02	3.01500e+03	9.60457e-01	2.91250e+02
3016	2.91577e+02	3.01600e+03	9.60315e-01	2.91333e+02
3017	2.91661e+02	3.01700e+03	9.60173e-01	2.91417e+02
3018	2.91741e+02	3.01800e+03	9.60031e-01	2.91500e+02
3019	2.91828e+02	3.01900e+03	9.59889e-01	2.91583e+02
3020	2.91909e+02	3.02000e+03	9.59746e-01	2.91667e+02
3021	2.91990e+02	3.02100e+03	9.59598e-01	2.91750e+02
3022	2.92073e+02	3.02200e+03	9.59445e-01	2.91833e+02
3023	2.92163e+02	3.02300e+03	9.59289e-01	2.91917e+02
3024	2.92246e+02	3.02400e+03	9.59122e-01	2.92000e+02
3025	2.92324e+02	3.02500e+03	9.58959e-01	2.92083e+02
3026	2.92416e+02	3.02600e+03	9.58796e-01	2.92167e+02
3027	2.92496e+02	3.02700e+03	9.58633e-01	2.92250e+02
3028	2.92584e+02	3.02800e+03	9.58470e-01	2.92333e+02
3029	2.92668e+02	3.02900e+03	9.58313e-01	2.92417e+02
3030	2.92744e+02	3.03000e+03	9.58160e-01	2.92500e+02
3031	2.92836e+02	3.03100e+03	9.58009e-01	2.92583e+02
3032	2.92921e+02	3.03200e+03	9.57870e-01	2.92667e+02
3033	2.92996e+02	3.03300e+03	9.57726e-01	2.92750e+02
3034	2.93082e+02	3.03400e+03	9.57582e-01	2.92833e+02
3035	2.93165e+02	3.03500e+03	9.57438e-01	2.92917e+02
3036	2.93250e+02	3.03600e+03	9.57299e-01	2.93000e+02
3037	2.93331e+02	3.03700e+03	9.57163e-01	2.93083e+02
3038	2.93409e+02	3.03800e+03	9.57032e-01	2.93167e+02
3039	2.93497e+02	3.03900e+03	9.56904e-01	2.93250e+02
3040	2.93574e+02	3.04000e+03	9.56785e-01	2.93333e+02
3041	2.93662e+02	3.04100e+03	9.56664e-01	2.93417e+02
3042	2.93748e+02	3.04200e+03	9.56541e-01	2.93500e+02
3043	2.93820e+02	3.04300e+03	9.56416e-01	2.93583e+02
3044	2.93911e+02	3.04400e+03	9.56290e-01	2.93667e+02
3045	2.94007e+02	3.04500e+03	9.56160e-01	2.93750e+02
3046	2.94093e+02	3.04600e+03	9.56028e-01	2.93833e+02
3047	2.94171e+02	3.04700e+03	9.55894e-01	2.93917e+02
3048	2.94250e+02	3.04800e+03	9.55747e-01	2.94000e+02
3049	2.94335e+02	3.04900e+03	9.55606e-01	2.94083e+02
3050	2.94420e+02	3.05000e+03	9.55468e-01	2.94167e+02
3051	2.94505e+02	3.05100e+03	9.55332e-01	2.94250e+02
3052	2.94578e+02	3.05200e+03	9.55198e-01	2.94333e+02
3053	2.94661e+02	3.05300e+03	9.55065e-01	2.94417e+02
3054	2.94754e+02	3.05400e+03	9.54931e-01	2.94500e+02
3055	2.94837e+02	3.05500e+03	9.54798e-01	2.94583e+02
3056	2.94911e+02	3.05600e+03	9.54668e-01	2.94667e+02
3057	2.94996e+02	3.05700e+03	9.54534e-01	2.94750e+02
3058	2.95085e+02	3.05800e+03	9.54399e-01	2.94833e+02
3059	2.95160e+02	3.05900e+03	9.54265e-01	2.94917e+02
3060	2.95251e+02	3.06000e+03	9.54129e-01	2.95000e+02
3061	2.95332e+02	3.06100e+03	9.53994e-01	2.95083e+02
3062	2.95405e+02	3.06200e+03	9.53859e-01	2.95167e+02
3063	2.95492e+02	3.06300e+03	9.53724e-01	2.95250e+02
3064	2.95574e+02	3.06400e+03	9.53588e-01	2.95333e+02
3065	2.95654e+02	3.06500e+03	9.53449e-01	2.95417e+02
3066	2.95735e+02	3.06600e+03	9.53309e-01	2.95500e+02
3067	2.95826e+02	3.06700e+03	9.53168e-01	2.95583e+02
3068	2.95909e+02	3.06800e+03	9.53024e-01	2.95667e+02
3069	2.95986e+02	3.06900e+03	9.52883e-01	2.95750e+02
3070	2.96068e+02	3.07000e+03	9.52742e-01	2.95833e+02
3071	2.96157e+02	3.07100e+03	9.52600e-01	2.95917e+02
3072	2.96254e+02	3.07200e+03	9.52459e-01	2.96000e+02
3073	2.96322e+02	3.07300e+03	9.52314e-01	2.96083e+02
3074	2.96410e+02	3.07400e+03	9.52168e-01	2.96167e+02
3075	2.96493e+02	3.07500e+03	9.52019e-01	2.96250e+02
3076	2.96586e+02	3.07600e+03	9.51861e-01	2.96333e+02
3077	2.96653e+02	3.07700e+03	9.51704e-01	2.96417e+02
3078	2.96744e+02	3.07800e+03	9.51546e-01	2.96500e+02
3079	2.96822e+02	3.07900e+03	9.51386e-01	2.96583e+02
3080	2.96902e+02	3.08000e+03	9.51220e-01	2.96667e+02
3081	2.96995e+02	3.08100e+03	9.51059e-01	2.96750e+02
3082	2.97075e+02	3.08200e+03	9.50900e-01	2.96833e+02
3083	2.97164e+02	3.08300e+03	9.50741e-01	2.96917e+02
3084	2.97229e+02	3.08400e+03	9.50584e-01	2.97000e+02
3085	2.97319e+02	3.08500e+03	9.50427e-01	2.97083e+02
3086	2.97403e+02	3.08600e+03	9.50273e-01	2.97167e+02
3087	2.97491e+02	3.08700e+03	9.50120e-01	2.97250e+02
3088	2.97568e+02	3.08800e+03	9.49974e-01	2.97333e+02
3089	2.97658e+02	3.08900e+03	9.49827e-01	2.97417e+02
3090	2.97738e+02	3.09000e+03	9.49683e-01	2.97500e+02
3091	2.97828e+02	3.09100e+03	9.49540e-01	2.97583e+02
3092	2.97912e+02	3.09200e+03	9.49404e-01	2.97667e+02
3093	2.97982e+02	3.09300e+03	9.49265e-01	2.97750e+02
3094	2.98071e+02	3.09400e+03	9.49125e-01	2.97833e+02
3095	2.98154e+02	3.09500e+03	9.48985e-01	2.97917e+02
3096	2.98227e+02	3.09600e+03	9.48844e-01	2.98000e+02
3097	2.98312e+02	3.09700e+03	9.48702e-01	2.98083e+02
3098	2.98402e+02	3.09800e+03	9.48561e-01	2.98167e+02
3099	2.98483e+02	3.09900e+03	9.48420e-01	2.98250e+02
3100	2.98564e+02	3.10000e+03	9.48280e-01	2.98333e+02
3101	2.98648e+02	3.10100e+03	9.48144e-01	2.98417e+02
3102	2.98734e+02	3.10200e+03	9.48012e-01	2.98500e+02
3103	2.98812e+02	3.10300e+03	9.47883e-01	2.98583e+02
3104	2.98892e+02	3.10400e+03	9.47763e-01	2.98667e+02
3105	2.98987e+02	3.10500e+03	9.47637e-01	2.98750e+02
3106	2.99062e+02	3.10600e+03	9.47508e-01	2.98833e+02
3107	2.99148e+02	3.10700e+03	9.47377e-01	2.98917e+02
3108	2.99237e+02	3.10800e+03	9.47242e-01	2.99000e+02
3109	2.99311e+02	3.10900e+03	9.47102e-01	2.99083e+02
3110	2.99397e+02	3.11000e+03	9.46956e-01	2.99167e+02
3111	2.99488e+02	3.11100e+03	9.46806e-01	2.99250e+02
3112	2.99563e+02	3.11200e+03	9.46636e-01	2.99333e+02
3113	2.99647e+02	3.11300e+03	9.46471e-01	2.99417e+02
3114	2.99726e+02	3.11400e+03	9.46305e-01	2.99500e+02
3115	2.99809e+02	3.11500e+03	9.46137e-01	2.99583e+02
3116	2.99897e+02	3.11600e+03	9.45965e-01	2.99667e+02
3117	2.99983e+02	3.11700e+03	9.45802e-01	2.99750e+02
3118	3.00070e+02	3.11800e+03	9.45646e-01	2.99833e+02
3119	3.00150e+02	3.11900e+03	9.45495e-01	2.99917e+02
3120	3.00236e+02	3.12000e+03	9.45363e-01	3.00000e+02
3121	3.00311e+02	3.12100e+03	9.45228e-01	3.00083e+02
3122	3.00394e+02	3.12200e+03	9.45095e-01	3.00167e+02
3123	3.00486e+02	3.12300e+03	9.44965e-01	3.00250e+02
3124	3.00566e+02	3.12400e+03	9.44850e-01	3.00333e+02
3125	3.00640e+02	3.12500e+03	9.44726e-01	3.00417e+02
3126	3.00727e+02	3.12600e+03	9.44599e-01	3.00500e+02
3127	3.00824e+02	3.12700e+03	9.44468e-01	3.00583e+02
3128	3.00896e+02	3.12800e+03	9.44331e-01	3.00667e+02
3129	3.00976e+02	3.12900e+03	9.44191e-01	3.00750e+02
3130	3.01072e+02	3.13000e+03	9.44049e-01	3.00833e+02
3131	3.01149e+02	3.13100e+03	9.43906e-01	3.00917e+02
3132	3.01236e+02	3.13200e+03	9.43754e-01	3.01000e+02
3133	3.01321e+02	3.13300e+03	9.43608e-01	3.01083e+02
3134	3.01403e+02	3.13400e+03	9.43465e-01	3.01167e+02
3135	3.01479e+02	3.13500e+03	9.43323e-01	3.01250e+02
3136	3.01563e+02	3.13600e+03	9.43186e-01	3.01333e+02
3137	3.01652e+02	3.13700e+03	9.43047e-01	3.01417e+02
3138	3.01739e+02	3.13800e+03	9.42906e-01	3.01500e+02
3139	3.01818e+02	3.13900e+03	9.42766e-01	3.01583e+02
3140	3.01912e+02	3.14000e+03	9.42621e-01	3.01667e+02
3141	3.01982e+02	3.14100e+03	9.42475e-01	3.01750e+02
3142	3.02068e+02	3.14200e+03	9.42327e-01	3.01833e+02
3143	3.02149e+02	3.14300e+03	9.42179e-01	3.01917e+02
3144	3.02230e+02	3.14400e+03	9.42025e-01	3.02000e+02
3145	3.02314e+02	3.14500e+03	9.41875e-01	3.02083e+02
3146	3.02404e+02	3.14600e+03	9.41727e-01	3.02167e+02
3147	3.02480e+02	3.14700e+03	9.41579e-01	3.02250e+02
3148	3.02563e+02	3.14800e+03	9.41435e-01	3.02333e+02
3149	3.02651e+02	3.14900e+03	9.41289e-01	3.02417e+02
3150	3.02729e+02	3.15000e+03	9.41144e-01	3.02500e+02
3151	3.02809e+02	3.15100e+03	9.40998e-01	3.02583e+02
3152	3.02896e+02	3.15200e+03	9.40852e-01	3.02667e+02
3153	3.02980e+02	3.15300e+03	9.40705e-01	3.02750e+02
3154	3.03064e+02	3.15400e+03	9.40557e-01	3.02833e+02
3155	3.03144e+02	3.15500e+03	9.40408e-01	3.02917e+02
3156	3.03231e+02	3.15600e+03	9.40258e-01	3.03000e+02
3157	3.03314e+02	3.15700e+03	9.40110e-01	3.03083e+02
3158	3.03394e+02	3.15800e+03	9.39962e-01	3.03167e+02
3159	3.03474e+02	3.15900e+03	9.39815e-01	3.03250e+02
3160	3.03561e+02	3.16000e+03	9.39670e-01	3.03333e+02
3161	3.03636e+02	3.16100e+03	9.39526e-01	3.03417e+02
3162	3.03729e+02	3.16200e+03	9.39382e-01	3.03500e+02
3163	3.03821e+02	3.16300e+03	9.39239e-01	3.03583e+02
3164	3.03887e+02	3.16400e+03	9.39099e-01	3.03667e+02
3165	3.03981e+02	3.16500e+03	9.38959e-01	3.03750e+02
3166	3.04059e+02	3.16600e+03	9.38818e-01	3.03833e+02
3167	3.04145e+02	3.16700e+03	9.38677e-01	3.03917e+02
3168	3.04214e+02	3.16800e+03	9.38537e-01	3.04000e+02
3169	3.04306e+02	3.16900e+03	9.38393e-01	3.04083e+02
3170	3.04398e+02	3.17000e+03	9.38246e-01	3.04167e+02
3171	3.04474e+02	3.17100e+03	9.38098e-01	3.04250e+02
3172	3.04554e+02	3.17200e+03	9.37941e-01	3.04333e+02
3173	3.04636e+02	3.17300e+03	9.37785e-01	3.04417e+02
3174	3.04725e+02	3.17400e+03	9.37626e-01	3.04500e+02
3175	3.04806e+02	3.17500e+03	9.37464e-01	3.04583e+02
3176	3.04885e+02	3.17600e+03	9.37294e-01	3.04667e+02
3177	3.04972e+02	3.17700e+03	9.37127e-01	3.04750e+02
3178	3.05053e+02	3.17800e+03	9.36962e-01	3.04833e+02
3179	3.05137e+02	3.17900e+03	9.36799e-01	3.04917e+02
3180	3.05219e+02	3.18000e+03	9.36637e-01	3.05000e+02
3181	3.05295e+02	3.18100e+03	9.36479e-01	3.05083e+02
3182	3.05383e+02	3.18200e+03	9.36322e-01	3.05167e+02
3183	3.05468e+02	3.18300e+03	9.36166e-01	3.05250e+02
3184	3.05552e+02	3.18400e+03	9.36017e-01	3.05333e+02
3185	3.05637e+02	3.18500e+03	9.35864e-01	3.05417e+02
3186	3.05716e+02	3.18600e+03	9.35711e-01	3.05500e+02
3187	3.05804e+02	3.18700e+03	9.35558e-01	3.05583e+02
3188	3.05884e+02	3.18800e+03	9.35408e-01	3.05667e+02
3189	3.05968e+02	3.18900e+03	9.35261e-01	3.05750e+02
3190	3.06062e+02	3.19000e+03	9.35117e-01	3.05833e+02
3191	3.06138e+02	3.19100e+03	9.34973e-01	3.05917e+02
3192	3.06226e+02	3.19200e+03	9.34834e-01	3.06000e+02
3193	3.06298e+02	3.19300e+03	9.34687e-01	3.06083e+02
3194	3.06393e+02	3.19400e+03	9.34538e-01	3.06167e+02
3195	3.06473e+02	3.19500e+03	9.34386e-01	3.06250e+02
3196	3.06545e+02	3.19600e+03	9.34223e-01	3.06333e+02
3197	3.06633e+02	3.19700e+03	9.34061e-01	3.06417e+02
3198	3.06715e+02	3.19800e+03	9.33896e-01	3.06500e+02
3199	3.06800e+02	3.19900e+03	9.33729e-01	3.06583e+02
3200	3.06888e+02	3.20000e+03	9.33550e-01	3.06667e+02
3201	3.06971e+02	3.20100e+03	9.33375e-01	3.06750e+02
3202	3.07054e+02	3.20200e+03	9.33199e-01	3.06833e+02
3203	3.07130e+02	3.20300e+03	9.33022e-01	3.06917e+02
3204	3.07219e+02	3.20400e+03	9.32841e-01	3.07000e+02
3205	3.07293e+02	3.20500e+03	9.32663e-01	3.07083e+02
3206	3.07380e+02	3.20600e+03	9.32487e-01	3.07167e+02
3207	3.07461e+02	3.20700e+03	9.32312e-01	3.07250e+02
3208	3.07555e+02	3.20800e+03	9.32139e-01	3.07333e+02
3209	3.07629e+02	3.20900e+03	9.31965e-01	3.07417e+02
3210	3.07715e+02	3.21000e+03	9.31792e-01	3.07500e+02
3211	3.07799e+02	3.21100e+03	9.31617e-01	3.07583e+02
3212	3.07876e+02	3.21200e+03	9.31441e-01	3.07667e+02
3213	3.07960e+02	3.21300e+03	9.31264e-01	3.07750e+02
3214	3.08045e+02	3.21400e+03	9.31085e-01	3.07833e+02
3215	3.08127e+02	3.21500e+03	9.30905e-01	3.07917e+02
3216	3.08209e+02	3.21600e+03	9.30718e-01	3.08000e+02
3217	3.08294e+02	3.21700e+03	9.30534e-01	3.08083e+02
3218	3.08379e+02	3.21800e+03	9.30350e-01	3.08167e+02
3219	3.08461e+02	3.21900e+03	9.30168e-01	3.08250e+02
3220	3.08533e+02	3.22000e+03	9.29985e-01	3.08333e+02
3221	3.08628e+02	3.22100e+03	9.29804e-01	3.08417e+02
3222	3.08706e+02	3.22200e+03	9.29625e-01	3.08500e+02
3223	3.08795e+02	3.22300e+03	9.29448e-01	3.08583e+02
3224	3.08879e+02	3.22400e+03	9.29279e-01	3.08667e+02
3225	3.08964e+02	3.22500e+03	9.29107e-01	3.08750e+02
3226	3.09051e+02	3.22600e+03	9.28934e-01	3.08833e+02
3227	3.09119e+02	3.22700e+03	9.28759e-01	3.08917e+02
3228	3.09215e+02	3.22800e+03	9.28586e-01	3.09000e+02
3229	3.09292e+02	3.22900e+03	9.28409e-01	3.09083e+02
3230	3.09377e+02	3.23000e+03	9.28230e-01	3.09167e+02
3231	3.09459e+02	3.23100e+03	9.28050e-01	3.09250e+02
3232	3.09539e+02	3.23200e+03	9.27864e-01	3.09333e+02
3233	3.09621e+02	3.23300e+03	9.27681e-01	3.09417e+02
3234	3.09699e+02	3.23400e+03	9.27499e-01	3.09500e+02
3235	3.09777e+02	3.23500e+03	9.27318e-01	3.09583e+02
3236	3.09867e+02	3.23600e+03	9.27138e-01	3.09667e+02
3237	3.09957e+02	3.23700e+03	9.26958e-01	3.09750e+02
3238	3.10031e+02	3.23800e+03	9.26776e-01	3.09833e+02
3239	3.10114e+02	3.23900e+03	9.26593e-01	3.09917e+02
3240	3.10202e+02	3.24000e+03	9.26409e-01	3.10000e+02
3241	3.10286e+02	3.24100e+03	9.26222e-01	3.10083e+02
3242	3.10366e+02	3.24200e+03	9.26034e-01	3.10167e+02
3243	3.10454e+02	3.24300e+03	9.25844e-01	3.10250e+02
3244	3.10537e+02	3.24400e+03	9.25649e-01	3.10333e+02
3245	3.10622e+02	3.24500e+03	9.25455e-01	3.10417e+02
3246	3.10693e+02	3.24600e+03	9.25262e-01	3.10500e+02
3247	3.10770e+02	3.24700e+03	9.25068e-01	3.10583e+02
3248	3.10855e+02	3.24800e+03	9.24871e-01	3.10667e+02
3249	3.10950e+02	3.24900e+03	9.24672e-01	3.10750e+02
3250	3.11025e+02	3.25000e+03	9.24472e-01	3.10833e+02
3251	3.11122e+02	3.25100e+03	9.24268e-01	3.10917e+02
3252	3.11193e+02	3.25200e+03	9.24053e-01	3.11000e+02
3253	3.11264e+02	3.25300e+03	9.23834e-01	3.11083e+02
3254	3.11357e+02	3.25400e+03	9.23608e-01	3.11167e+02
3255	3.11447e+02	3.25500e+03	9.23378e-01	3.11250e+02
3256	3.11527e+02	3.25600e+03	9.23129e-01	3.11333e+02
3257	3.11609e+02	3.25700e+03	9.22892e-01	3.11417e+02
3258	3.11692e+02	3.25800e+03	9.22663e-01	3.11500e+02
3259	3.11783e+02	3.25900e+03	9.22439e-01	3.11583e+02
3260	3.11856e+02	3.26000e+03	9.22232e-01	3.11667e+02
3261	3.11943e+02	3.26100e+03	9.22031e-01	3.11750e+02
3262	3.12025e+02	3.26200e+03	9.21839e-01	3.11833e+02
3263	3.12112e+02	3.26300e+03	9.21651e-01	3.11917e+02
3264	3.12190e+02	3.26400e+03	9.21496e-01	3.12000e+02
3265	3.12274e+02	3.26500e+03	9.21323e-01	3.12083e+02
3266	3.12358e+02	3.26600e+03	9.21144e-01	3.12167e+02
3267	3.12447e+02	3.26700e+03	9.20964e-01	3.12250e+02
3268	3.12531e+02	3.26800e+03	9.20776e-01	3.12333e+02
3269	3.12604e+02	3.26900e+03	9.20584e-01	3.12417e+02
3270	3.12688e+02	3.27000e+03	9.20386e-01	3.12500e+02
3271	3.12772e+02	3.27100e+03	9.20185e-01	3.12583e+02
3272	3.12864e+02	3.27200e+03	9.19965e-01	3.12667e+02
3273	3.12951e+02	3.27300e+03	9.19751e-01	3.12750e+02
3274	3.13031e+02	3.27400e+03	9.19536e-01	3.12833e+02
3275	3.13114e+02	3.27500e+03	9.19318e-01	3.12917e+02
3276	3.13192e+02	3.27600e+03	9.19086e-01	3.13000e+02
3277	3.13271e+02	3.27700e+03	9.18854e-01	3.13083e+02
3278	3.13362e+02	3.27800e+03	9.18618e-01	3.13167e+02
3279	3.13440e+02	3.27900e+03	9.18380e-01	3.13250e+02
3280	3.13532e+02	3.28000e+03	9.18127e-01	3.13333e+02
3281	3.13603e+02	3.28100e+03	9.17882e-01	3.13417e+02
3282	3.13691e+02	3.28200e+03	9.17638e-01	3.13500e+02
3283	3.13779e+02	3.28300e+03	9.17395e-01	3.13583e+02
3284	3.13851e+02	3.28400e+03	9.17152e-01	3.13667e+02
3285	3.13945e+02	3.28500e+03	9.16912e-01	3.13750e+02
3286	3.14031e+02	3.28600e+03	9.16673e-01	3.13833e+02
3287	3.14109e+02	3.28700e+03	9.16434e-01	3.13917e+02
3288	3.14193e+02	3.28800e+03	9.16198e-01	3.14000e+02
3289	3.14278e+02	3.28900e+03	9.15959e-01	3.14083e+02
3290	3.14357e+02	3.29000e+03	9.15718e-01	3.14167e+02
3291	3.14451e+02	3.29100e+03	9.15477e-01	3.14250e+02
3292	3.14528e+02	3.29200e+03	9.15231e-01	3.14333e+02
3293	3.14612e+02	3.29300e+03	9.14986e-01	3.14417e+02
3294	3.14682e+02	3.29400e+03	9.14742e-01	3.14500e+02
3295	3.14764e+02	3.29500e+03	9.14499e-01	3.14583e+02
3296	3.14850e+02	3.29600e+03	9.14252e-01	3.14667e+02
3297	3.14932e+02	3.29700e+03	9.14005e-01	3.14750e+02
3298	3.15012e+02	3.29800e+03	9.13759e-01	3.14833e+02
3299	3.15097e+02	3.29900e+03	9.13512e-01	3.14917e+02
3300	3.15181e+02	3.30000e+03	9.13261e-01	3.15000e+02
3301	3.15269e+02	3.30100e+03	9.13010e-01	3.15083e+02
3302	3.15341e+02	3.30200e+03	9.12756e-01	3.15167e+02
3303	3.15432e+02	3.30300e+03	9.12501e-01	3.15250e+02
3304	3.15522e+02	3.30400e+03	9.12238e-01	3.15333e+02
3305	3.15607e+02	3.30500e+03	9.11976e-01	3.15417e+02
3306	3.15686e+02	3.30600e+03	9.11713e-01	3.15500e+02
3307	3.15774e+02	3.30700e+03	9.11449e-01	3.15583e+02
3308	3.15852e+02	3.30800e+03	9.11177e-01	3.15667e+02
3309	3.15921e+02	3.30900e+03	9.10906e-01	3.15750e+02
3310	3.16020e+02	3.31000e+03	9.10636e-01	3.15833e+02
3311	3.16097e+02	3.31100e+03	9.10365e-01	3.15917e+02
3312	3.16184e+02	3.31200e+03	9.10091e-01	3.16000e+02
3313	3.16263e+02	3.31300e+03	9.09821e-01	3.16083e+02
3314	3.16340e+02	3.31400e+03	9.09551e-01	3.16167e+02
3315	3.16427e+02	3.31500e+03	9.09282e-01	3.16250e+02
3316	3.16513e+02	3.31600e+03	9.09014e-01	3.16333e+02
3317	3.16596e+02	3.31700e+03	9.08744e-01	3.16417e+02
3318	3.16684e+02	3.31800e+03	9.08472e-01	3.16500e+02
3319	3.16763e+02	3.31900e+03	9.08200e-01	3.16583e+02
3320	3.16842e+02	3.32000e+03	9.07921e-01	3.16667e+02
3321	3.16935e+02	3.32100e+03	9.07642e-01	3.16750e+02
3322	3.17021e+02	3.32200e+03	9.07361e-01	3.16833e+02
3323	3.17107e+02	3.32300e+03	9.07080e-01	3.16917e+02
3324	3.17183e+02	3.32400e+03	9.06790e-01	3.17000e+02
3325	3.17272e+02	3.32500e+03	9.06503e-01	3.17083e+02
3326	3.17353e+02	3.32600e+03	9.06213e-01	3.17167e+02
3327	3.17442e+02	3.32700e+03	9.05922e-01	3.17250e+02
3328	3.17522e+02	3.32800e+03	9.05621e-01	3.17333e+02
3329	3.17598e+02	3.32900e+03	9.05319e-01	3.17417e+02
3330	3.17682e+02	3.33000e+03	9.05015e-01	3.17500e+02
3331	3.17762e+02	3.33100e+03	9.04709e-01	3.17583e+02
3332	3.17848e+02	3.33200e+03	9.04391e-01	3.17667e+02
3333	3.17934e+02	3.33300e+03	9.04078e-01	3.17750e+02
3334	3.18015e+02	3.33400e+03	9.03766e-01	3.17833e+02
3335	3.18099e+02	3.33500e+03	9.03454e-01	3.17917e+02
3336	3.18180e+02	3.33600e+03	9.03139e-01	3.18000e+02
3337	3.18257e+02	3.33700e+03	9.02823e-01	3.18083e+02
3338	3.18339e+02	3.33800e+03	9.02506e-01	3.18167e+02
3339	3.18427e+02	3.33900e+03	9.02189e-01	3.18250e+02
3340	3.18508e+02	3.34000e+03	9.01866e-01	3.18333e+02
3341	3.18594e+02	3.34100e+03	9.01541e-01	3.18417e+02
3342	3.18673e+02	3.34200e+03	9.01213e-01	3.18500e+02
3343	3.18756e+02	3.34300e+03	9.00884e-01	3.18583e+02
