Repository: FireDynamics/FireSciPy

Experimental data from TGA experiments.
Sample material is powdered black cast poly methyl methacrylate (PMMA).
The experiments were conducted with a Mettler Toledo TGA/DSC 3+.
Various constant heating rate were used to conduct the TGA experimensts.
The full data with different sample masses and sample configurations
can be found here:
Armbrust, F., Zehfuß, J., Riese, O., 2025. Thermogravimetric And Microscale Calorimeter Data on Cast PMMA.
https://doi.org/10.24355/dbbs.084-202504170956-0

The data set was used for the following manuscript:
Armbrust, F., Hehnen, T., Zehfuß, J., Riese, O., Arnold, L., 2025.

File: docs/tutorials/pyrolysis/data/tga_dynamic_n2_dyn5_powder_1mg_r1.txt (part 4 of 9)
index	ts	t	weight	tr
[#]	[°C]	[s]	[mg]	[°C]
3344	3.18854e+02	3.34400e+03	8.97466e-01	3.18667e+02
3345	3.18929e+02	3.34500e+03	8.97129e-01	3.18750e+02
3346	3.19007e+02	3.34600e+03	8.96791e-01	3.18833e+02
3347	3.19101e+02	3.34700e+03	8.96453e-01	3.18917e+02
3348	3.19178e+02	3.34800e+03	8.96109e-01	3.19000e+02
3349	3.19259e+02	3.34900e+03	8.95768e-01	3.19083e+02
3350	3.19345e+02	3.35000e+03	8.95427e-01	3.19167e+02
3351	3.19436e+02	3.35100e+03	8.95084e-01	3.19250e+02
3352	3.19511e+02	3.35200e+03	8.94735e-01	3.19333e+02
3353	3.19594e+02	3.35300e+03	8.94384e-01	3.19417e+02
3354	3.19668e+02	3.35400e+03	8.94030e-01	3.19500e+02
3355	3.19755e+02	3.35500e+03	8.93673e-01	3.19583e+02
3356	3.19839e+02	3.35600e+03	8.93305e-01	3.19667e+02
3357	3.19916e+02	3.35700e+03	8.92941e-01	3.19750e+02
3358	3.20004e+02	3.35800e+03	8.92576e-01	3.19833e+02
3359	3.20095e+02	3.35900e+03	8.92212e-01	3.19917e+02
3360	3.20176e+02	3.36000e+03	8.91845e-01	3.20000e+02
3361	3.20257e+02	3.36100e+03	8.91478e-01	3.20083e+02
3362	3.20337e+02	3.36200e+03	8.91111e-01	3.20167e+02
3363	3.20434e+02	3.36300e+03	8.90742e-01	3.20250e+02
3364	3.20514e+02	3.36400e+03	8.90369e-01	3.20333e+02
3365	3.20589e+02	3.36500e+03	8.89993e-01	3.20417e+02
3366	3.20676e+02	3.36600e+03	8.89613e-01	3.20500e+02
3367	3.20750e+02	3.36700e+03	8.89232e-01	3.20583e+02
3368	3.20832e+02	3.36800e+03	8.88839e-01	3.20667e+02
3369	3.20911e+02	3.36900e+03	8.88450e-01	3.20750e+02
3370	3.21003e+02	3.37000e+03	8.88060e-01	3.20833e+02
3371	3.21090e+02	3.37100e+03	8.87669e-01	3.20917e+02
3372	3.21168e+02	3.37200e+03	8.87275e-01	3.21000e+02
3373	3.21250e+02	3.37300e+03	8.86882e-01	3.21083e+02
3374	3.21332e+02	3.37400e+03	8.86488e-01	3.21167e+02
3375	3.21413e+02	3.37500e+03	8.86092e-01	3.21250e+02
3376	3.21496e+02	3.37600e+03	8.85692e-01	3.21333e+02
3377	3.21571e+02	3.37700e+03	8.85291e-01	3.21417e+02
3378	3.21656e+02	3.37800e+03	8.84889e-01	3.21500e+02
3379	3.21750e+02	3.37900e+03	8.84486e-01	3.21583e+02
3380	3.21829e+02	3.38000e+03	8.84078e-01	3.21667e+02
3381	3.21895e+02	3.38100e+03	8.83674e-01	3.21750e+02
3382	3.21989e+02	3.38200e+03	8.83267e-01	3.21833e+02
3383	3.22081e+02	3.38300e+03	8.82860e-01	3.21917e+02
3384	3.22158e+02	3.38400e+03	8.82447e-01	3.22000e+02
3385	3.22237e+02	3.38500e+03	8.82030e-01	3.22083e+02
3386	3.22329e+02	3.38600e+03	8.81610e-01	3.22167e+02
3387	3.22405e+02	3.38700e+03	8.81186e-01	3.22250e+02
3388	3.22487e+02	3.38800e+03	8.80746e-01	3.22333e+02
3389	3.22567e+02	3.38900e+03	8.80310e-01	3.22417e+02
3390	3.22660e+02	3.39000e+03	8.79873e-01	3.22500e+02
3391	3.22743e+02	3.39100e+03	8.79434e-01	3.22583e+02
3392	3.22832e+02	3.39200e+03	8.78987e-01	3.22667e+02
3393	3.22921e+02	3.39300e+03	8.78543e-01	3.22750e+02
3394	3.22992e+02	3.39400e+03	8.78100e-01	3.22833e+02
3395	3.23075e+02	3.39500e+03	8.77656e-01	3.22917e+02
3396	3.23161e+02	3.39600e+03	8.77207e-01	3.23000e+02
3397	3.23240e+02	3.39700e+03	8.76757e-01	3.23083e+02
3398	3.23321e+02	3.39800e+03	8.76303e-01	3.23167e+02
3399	3.23398e+02	3.39900e+03	8.75846e-01	3.23250e+02
3400	3.23487e+02	3.40000e+03	8.75377e-01	3.23333e+02
3401	3.23565e+02	3.40100e+03	8.74908e-01	3.23417e+02
3402	3.23661e+02	3.40200e+03	8.74438e-01	3.23500e+02
3403	3.23741e+02	3.40300e+03	8.73965e-01	3.23583e+02
3404	3.23819e+02	3.40400e+03	8.73478e-01	3.23667e+02
3405	3.23900e+02	3.40500e+03	8.72995e-01	3.23750e+02
3406	3.23989e+02	3.40600e+03	8.72510e-01	3.23833e+02
3407	3.24074e+02	3.40700e+03	8.72025e-01	3.23917e+02
3408	3.24158e+02	3.40800e+03	8.71531e-01	3.24000e+02
3409	3.24235e+02	3.40900e+03	8.71040e-01	3.24083e+02
3410	3.24325e+02	3.41000e+03	8.70549e-01	3.24167e+02
3411	3.24400e+02	3.41100e+03	8.70059e-01	3.24250e+02
3412	3.24493e+02	3.41200e+03	8.69565e-01	3.24333e+02
3413	3.24572e+02	3.41300e+03	8.69072e-01	3.24417e+02
3414	3.24639e+02	3.41400e+03	8.68578e-01	3.24500e+02
3415	3.24735e+02	3.41500e+03	8.68081e-01	3.24583e+02
3416	3.24815e+02	3.41600e+03	8.67578e-01	3.24667e+02
3417	3.24906e+02	3.41700e+03	8.67073e-01	3.24750e+02
3418	3.24990e+02	3.41800e+03	8.66564e-01	3.24833e+02
3419	3.25076e+02	3.41900e+03	8.66053e-01	3.24917e+02
3420	3.25148e+02	3.42000e+03	8.65527e-01	3.25000e+02
3421	3.25230e+02	3.42100e+03	8.65003e-01	3.25083e+02
3422	3.25320e+02	3.42200e+03	8.64477e-01	3.25167e+02
3423	3.25398e+02	3.42300e+03	8.63950e-01	3.25250e+02
3424	3.25489e+02	3.42400e+03	8.63410e-01	3.25333e+02
3425	3.25569e+02	3.42500e+03	8.62873e-01	3.25417e+02
3426	3.25649e+02	3.42600e+03	8.62336e-01	3.25500e+02
3427	3.25732e+02	3.42700e+03	8.61798e-01	3.25583e+02
3428	3.25816e+02	3.42800e+03	8.61253e-01	3.25667e+02
3429	3.25903e+02	3.42900e+03	8.60710e-01	3.25750e+02
3430	3.25980e+02	3.43000e+03	8.60168e-01	3.25833e+02
3431	3.26059e+02	3.43100e+03	8.59625e-01	3.25917e+02
3432	3.26150e+02	3.43200e+03	8.59080e-01	3.26000e+02
3433	3.26231e+02	3.43300e+03	8.58534e-01	3.26083e+02
3434	3.26319e+02	3.43400e+03	8.57984e-01	3.26167e+02
3435	3.26395e+02	3.43500e+03	8.57432e-01	3.26250e+02
3436	3.26471e+02	3.43600e+03	8.56868e-01	3.26333e+02
3437	3.26567e+02	3.43700e+03	8.56302e-01	3.26417e+02
3438	3.26641e+02	3.43800e+03	8.55731e-01	3.26500e+02
3439	3.26728e+02	3.43900e+03	8.55158e-01	3.26583e+02
3440	3.26805e+02	3.44000e+03	8.54566e-01	3.26667e+02
3441	3.26897e+02	3.44100e+03	8.53980e-01	3.26750e+02
3442	3.26969e+02	3.44200e+03	8.53395e-01	3.26833e+02
3443	3.27061e+02	3.44300e+03	8.52808e-01	3.26917e+02
3444	3.27141e+02	3.44400e+03	8.52211e-01	3.27000e+02
3445	3.27229e+02	3.44500e+03	8.51615e-01	3.27083e+02
3446	3.27310e+02	3.44600e+03	8.51018e-01	3.27167e+02
3447	3.27383e+02	3.44700e+03	8.50420e-01	3.27250e+02
3448	3.27474e+02	3.44800e+03	8.49813e-01	3.27333e+02
3449	3.27562e+02	3.44900e+03	8.49207e-01	3.27417e+02
3450	3.27647e+02	3.45000e+03	8.48600e-01	3.27500e+02
3451	3.27723e+02	3.45100e+03	8.47992e-01	3.27583e+02
3452	3.27799e+02	3.45200e+03	8.47376e-01	3.27667e+02
3453	3.27891e+02	3.45300e+03	8.46759e-01	3.27750e+02
3454	3.27974e+02	3.45400e+03	8.46137e-01	3.27833e+02
3455	3.28061e+02	3.45500e+03	8.45512e-01	3.27917e+02
3456	3.28138e+02	3.45600e+03	8.44871e-01	3.28000e+02
3457	3.28235e+02	3.45700e+03	8.44230e-01	3.28083e+02
3458	3.28300e+02	3.45800e+03	8.43587e-01	3.28167e+02
3459	3.28385e+02	3.45900e+03	8.42942e-01	3.28250e+02
3460	3.28467e+02	3.46000e+03	8.42281e-01	3.28333e+02
3461	3.28554e+02	3.46100e+03	8.41625e-01	3.28417e+02
3462	3.28638e+02	3.46200e+03	8.40967e-01	3.28500e+02
3463	3.28731e+02	3.46300e+03	8.40307e-01	3.28583e+02
3464	3.28810e+02	3.46400e+03	8.39641e-01	3.28667e+02
3465	3.28897e+02	3.46500e+03	8.38975e-01	3.28750e+02
3466	3.28972e+02	3.46600e+03	8.38306e-01	3.28833e+02
3467	3.29060e+02	3.46700e+03	8.37637e-01	3.28917e+02
3468	3.29138e+02	3.46800e+03	8.36959e-01	3.29000e+02
3469	3.29228e+02	3.46900e+03	8.36284e-01	3.29083e+02
3470	3.29300e+02	3.47000e+03	8.35609e-01	3.29167e+02
3471	3.29384e+02	3.47100e+03	8.34934e-01	3.29250e+02
3472	3.29473e+02	3.47200e+03	8.34258e-01	3.29333e+02
3473	3.29553e+02	3.47300e+03	8.33583e-01	3.29417e+02
3474	3.29624e+02	3.47400e+03	8.32906e-01	3.29500e+02
3475	3.29724e+02	3.47500e+03	8.32226e-01	3.29583e+02
3476	3.29798e+02	3.47600e+03	8.31542e-01	3.29667e+02
3477	3.29887e+02	3.47700e+03	8.30852e-01	3.29750e+02
3478	3.29972e+02	3.47800e+03	8.30156e-01	3.29833e+02
3479	3.30050e+02	3.47900e+03	8.29457e-01	3.29917e+02
3480	3.30133e+02	3.48000e+03	8.28738e-01	3.30000e+02
3481	3.30212e+02	3.48100e+03	8.28024e-01	3.30083e+02
3482	3.30294e+02	3.48200e+03	8.27308e-01	3.30167e+02
3483	3.30375e+02	3.48300e+03	8.26591e-01	3.30250e+02
3484	3.30467e+02	3.48400e+03	8.25862e-01	3.30333e+02
3485	3.30539e+02	3.48500e+03	8.25134e-01	3.30417e+02
3486	3.30611e+02	3.48600e+03	8.24401e-01	3.30500e+02
3487	3.30711e+02	3.48700e+03	8.23664e-01	3.30583e+02
3488	3.30797e+02	3.48800e+03	8.22910e-01	3.30667e+02
3489	3.30879e+02	3.48900e+03	8.22154e-01	3.30750e+02
3490	3.30960e+02	3.49000e+03	8.21394e-01	3.30833e+02
3491	3.31043e+02	3.49100e+03	8.20632e-01	3.30917e+02
3492	3.31120e+02	3.49200e+03	8.19852e-01	3.31000e+02
3493	3.31215e+02	3.49300e+03	8.19083e-01	3.31083e+02
3494	3.31289e+02	3.49400e+03	8.18317e-01	3.31167e+02
3495	3.31374e+02	3.49500e+03	8.17552e-01	3.31250e+02
3496	3.31452e+02	3.49600e+03	8.16793e-01	3.31333e+02
3497	3.31541e+02	3.49700e+03	8.16033e-01	3.31417e+02
3498	3.31630e+02	3.49800e+03	8.15273e-01	3.31500e+02
3499	3.31708e+02	3.49900e+03	8.14512e-01	3.31583e+02
3500	3.31792e+02	3.50000e+03	8.13752e-01	3.31667e+02
3501	3.31875e+02	3.50100e+03	8.12986e-01	3.31750e+02
3502	3.31954e+02	3.50200e+03	8.12216e-01	3.31833e+02
3503	3.32034e+02	3.50300e+03	8.11443e-01	3.31917e+02
3504	3.32123e+02	3.50400e+03	8.10654e-01	3.32000e+02
3505	3.32200e+02	3.50500e+03	8.09866e-01	3.32083e+02
3506	3.32288e+02	3.50600e+03	8.09074e-01	3.32167e+02
3507	3.32366e+02	3.50700e+03	8.08277e-01	3.32250e+02
3508	3.32449e+02	3.50800e+03	8.07461e-01	3.32333e+02
3509	3.32532e+02	3.50900e+03	8.06649e-01	3.32417e+02
3510	3.32617e+02	3.51000e+03	8.05834e-01	3.32500e+02
3511	3.32695e+02	3.51100e+03	8.05014e-01	3.32583e+02
3512	3.32782e+02	3.51200e+03	8.04175e-01	3.32667e+02
3513	3.32863e+02	3.51300e+03	8.03336e-01	3.32750e+02
3514	3.32949e+02	3.51400e+03	8.02493e-01	3.32833e+02
3515	3.33034e+02	3.51500e+03	8.01647e-01	3.32917e+02
3516	3.33107e+02	3.51600e+03	8.00779e-01	3.33000e+02
3517	3.33196e+02	3.51700e+03	7.99918e-01	3.33083e+02
3518	3.33280e+02	3.51800e+03	7.99057e-01	3.33167e+02
3519	3.33366e+02	3.51900e+03	7.98194e-01	3.33250e+02
3520	3.33441e+02	3.52000e+03	7.97320e-01	3.33333e+02
3521	3.33523e+02	3.52100e+03	7.96450e-01	3.33417e+02
3522	3.33606e+02	3.52200e+03	7.95582e-01	3.33500e+02
3523	3.33692e+02	3.52300e+03	7.94713e-01	3.33583e+02
3524	3.33774e+02	3.52400e+03	7.93842e-01	3.33667e+02
3525	3.33854e+02	3.52500e+03	7.92970e-01	3.33750e+02
3526	3.33948e+02	3.52600e+03	7.92095e-01	3.33833e+02
3527	3.34024e+02	3.52700e+03	7.91217e-01	3.33917e+02
3528	3.34100e+02	3.52800e+03	7.90328e-01	3.34000e+02
3529	3.34186e+02	3.52900e+03	7.89434e-01	3.34083e+02
3530	3.34273e+02	3.53000e+03	7.88531e-01	3.34167e+02
3531	3.34350e+02	3.53100e+03	7.87622e-01	3.34250e+02
3532	3.34430e+02	3.53200e+03	7.86682e-01	3.34333e+02
3533	3.34513e+02	3.53300e+03	7.85746e-01	3.34417e+02
3534	3.34602e+02	3.53400e+03	7.84808e-01	3.34500e+02
3535	3.34686e+02	3.53500e+03	7.83868e-01	3.34583e+02
3536	3.34766e+02	3.53600e+03	7.82912e-01	3.34667e+02
3537	3.34844e+02	3.53700e+03	7.81970e-01	3.34750e+02
3538	3.34926e+02	3.53800e+03	7.81034e-01	3.34833e+02
3539	3.35016e+02	3.53900e+03	7.80101e-01	3.34917e+02
3540	3.35098e+02	3.54000e+03	7.79181e-01	3.35000e+02
3541	3.35180e+02	3.54100e+03	7.78256e-01	3.35083e+02
3542	3.35267e+02	3.54200e+03	7.77329e-01	3.35167e+02
3543	3.35349e+02	3.54300e+03	7.76402e-01	3.35250e+02
3544	3.35427e+02	3.54400e+03	7.75475e-01	3.35333e+02
3545	3.35518e+02	3.54500e+03	7.74543e-01	3.35417e+02
3546	3.35598e+02	3.54600e+03	7.73604e-01	3.35500e+02
3547	3.35676e+02	3.54700e+03	7.72661e-01	3.35583e+02
3548	3.35767e+02	3.54800e+03	7.71698e-01	3.35667e+02
3549	3.35849e+02	3.54900e+03	7.70736e-01	3.35750e+02
3550	3.35932e+02	3.55000e+03	7.69769e-01	3.35833e+02
3551	3.36017e+02	3.55100e+03	7.68798e-01	3.35917e+02
3552	3.36101e+02	3.55200e+03	7.67803e-01	3.36000e+02
3553	3.36188e+02	3.55300e+03	7.66814e-01	3.36083e+02
3554	3.36267e+02	3.55400e+03	7.65824e-01	3.36167e+02
3555	3.36350e+02	3.55500e+03	7.64829e-01	3.36250e+02
3556	3.36427e+02	3.55600e+03	7.63820e-01	3.36333e+02
3557	3.36509e+02	3.55700e+03	7.62813e-01	3.36417e+02
3558	3.36600e+02	3.55800e+03	7.61804e-01	3.36500e+02
3559	3.36683e+02	3.55900e+03	7.60793e-01	3.36583e+02
3560	3.36770e+02	3.56000e+03	7.59767e-01	3.36667e+02
3561	3.36855e+02	3.56100e+03	7.58742e-01	3.36750e+02
3562	3.36935e+02	3.56200e+03	7.57714e-01	3.36833e+02
3563	3.37014e+02	3.56300e+03	7.56683e-01	3.36917e+02
3564	3.37101e+02	3.56400e+03	7.55639e-01	3.37000e+02
3565	3.37178e+02	3.56500e+03	7.54600e-01	3.37083e+02
3566	3.37259e+02	3.56600e+03	7.53561e-01	3.37167e+02
3567	3.37340e+02	3.56700e+03	7.52523e-01	3.37250e+02
3568	3.37424e+02	3.56800e+03	7.51477e-01	3.37333e+02
3569	3.37504e+02	3.56900e+03	7.50430e-01	3.37417e+02
3570	3.37591e+02	3.57000e+03	7.49376e-01	3.37500e+02
3571	3.37682e+02	3.57100e+03	7.48318e-01	3.37583e+02
3572	3.37751e+02	3.57200e+03	7.47242e-01	3.37667e+02
3573	3.37834e+02	3.57300e+03	7.46166e-01	3.37750e+02
3574	3.37918e+02	3.57400e+03	7.45086e-01	3.37833e+02
3575	3.38009e+02	3.57500e+03	7.44004e-01	3.37917e+02
3576	3.38089e+02	3.57600e+03	7.42906e-01	3.38000e+02
3577	3.38174e+02	3.57700e+03	7.41819e-01	3.38083e+02
3578	3.38253e+02	3.57800e+03	7.40734e-01	3.38167e+02
3579	3.38347e+02	3.57900e+03	7.39651e-01	3.38250e+02
3580	3.38421e+02	3.58000e+03	7.38575e-01	3.38333e+02
3581	3.38503e+02	3.58100e+03	7.37495e-01	3.38417e+02
3582	3.38583e+02	3.58200e+03	7.36414e-01	3.38500e+02
3583	3.38673e+02	3.58300e+03	7.35331e-01	3.38583e+02
3584	3.38748e+02	3.58400e+03	7.34244e-01	3.38667e+02
3585	3.38831e+02	3.58500e+03	7.33154e-01	3.38750e+02
3586	3.38922e+02	3.58600e+03	7.32059e-01	3.38833e+02
3587	3.38996e+02	3.58700e+03	7.30962e-01	3.38917e+02
3588	3.39088e+02	3.58800e+03	7.29849e-01	3.39000e+02
3589	3.39167e+02	3.58900e+03	7.28738e-01	3.39083e+02
3590	3.39241e+02	3.59000e+03	7.27624e-01	3.39167e+02
3591	3.39331e+02	3.59100e+03	7.26507e-01	3.39250e+02
3592	3.39424e+02	3.59200e+03	7.25374e-01	3.39333e+02
3593	3.39498e+02	3.59300e+03	7.24244e-01	3.39417e+02
3594	3.39579e+02	3.59400e+03	7.23113e-01	3.39500e+02
3595	3.39659e+02	3.59500e+03	7.21979e-01	3.39583e+02
3596	3.39741e+02	3.59600e+03	7.20832e-01	3.39667e+02
3597	3.39831e+02	3.59700e+03	7.19688e-01	3.39750e+02
3598	3.39906e+02	3.59800e+03	7.18542e-01	3.39833e+02
3599	3.39988e+02	3.59900e+03	7.17396e-01	3.39917e+02
3600	3.40062e+02	3.60000e+03	7.16242e-01	3.40000e+02
3601	3.40159e+02	3.60100e+03	7.15087e-01	3.40083e+02
3602	3.40239e+02	3.60200e+03	7.13928e-01	3.40167e+02
3603	3.40325e+02	3.60300e+03	7.12766e-01	3.40250e+02
3604	3.40414e+02	3.60400e+03	7.11593e-01	3.40333e+02
3605	3.40495e+02	3.60500e+03	7.10420e-01	3.40417e+02
3606	3.40582e+02	3.60600e+03	7.09243e-01	3.40500e+02
3607	3.40654e+02	3.60700e+03	7.08064e-01	3.40583e+02
3608	3.40749e+02	3.60800e+03	7.06864e-01	3.40667e+02
3609	3.40833e+02	3.60900e+03	7.05669e-01	3.40750e+02
3610	3.40910e+02	3.61000e+03	7.04473e-01	3.40833e+02
3611	3.40986e+02	3.61100e+03	7.03278e-01	3.40917e+02
3612	3.41079e+02	3.61200e+03	7.02070e-01	3.41000e+02
3613	3.41162e+02	3.61300e+03	7.00865e-01	3.41083e+02
3614	3.41240e+02	3.61400e+03	6.99661e-01	3.41167e+02
3615	3.41317e+02	3.61500e+03	6.98457e-01	3.41250e+02
3616	3.41403e+02	3.61600e+03	6.97250e-01	3.41333e+02
3617	3.41487e+02	3.61700e+03	6.96039e-01	3.41417e+02
3618	3.41561e+02	3.61800e+03	6.94826e-01	3.41500e+02
3619	3.41647e+02	3.61900e+03	6.93611e-01	3.41583e+02
3620	3.41740e+02	3.62000e+03	6.92391e-01	3.41667e+02
3621	3.41821e+02	3.62100e+03	6.91173e-01	3.41750e+02
3622	3.41908e+02	3.62200e+03	6.89956e-01	3.41833e+02
3623	3.41987e+02	3.62300e+03	6.88738e-01	3.41917e+02
3624	3.42078e+02	3.62400e+03	6.87519e-01	3.42000e+02
3625	3.42147e+02	3.62500e+03	6.86298e-01	3.42083e+02
3626	3.42238e+02	3.62600e+03	6.85071e-01	3.42167e+02
3627	3.42318e+02	3.62700e+03	6.83840e-01	3.42250e+02
3628	3.42397e+02	3.62800e+03	6.82591e-01	3.42333e+02
3629	3.42483e+02	3.62900e+03	6.81339e-01	3.42417e+02
3630	3.42568e+02	3.63000e+03	6.80081e-01	3.42500e+02
3631	3.42642e+02	3.63100e+03	6.78818e-01	3.42583e+02
3632	3.42725e+02	3.63200e+03	6.77529e-01	3.42667e+02
3633	3.42817e+02	3.63300e+03	6.76249e-01	3.42750e+02
3634	3.42900e+02	3.63400e+03	6.74970e-01	3.42833e+02
3635	3.42980e+02	3.63500e+03	6.73689e-01	3.42917e+02
3636	3.43065e+02	3.63600e+03	6.72401e-01	3.43000e+02
3637	3.43149e+02	3.63700e+03	6.71115e-01	3.43083e+02
3638	3.43236e+02	3.63800e+03	6.69828e-01	3.43167e+02
3639	3.43312e+02	3.63900e+03	6.68540e-01	3.43250e+02
3640	3.43401e+02	3.64000e+03	6.67247e-01	3.43333e+02
3641	3.43486e+02	3.64100e+03	6.65952e-01	3.43417e+02
3642	3.43558e+02	3.64200e+03	6.64657e-01	3.43500e+02
3643	3.43652e+02	3.64300e+03	6.63361e-01	3.43583e+02
3644	3.43733e+02	3.64400e+03	6.62057e-01	3.43667e+02
3645	3.43806e+02	3.64500e+03	6.60755e-01	3.43750e+02
3646	3.43895e+02	3.64600e+03	6.59451e-01	3.43833e+02
3647	3.43985e+02	3.64700e+03	6.58145e-01	3.43917e+02
3648	3.44057e+02	3.64800e+03	6.56837e-01	3.44000e+02
3649	3.44140e+02	3.64900e+03	6.55531e-01	3.44083e+02
3650	3.44224e+02	3.65000e+03	6.54227e-01	3.44167e+02
3651	3.44311e+02	3.65100e+03	6.52923e-01	3.44250e+02
3652	3.44396e+02	3.65200e+03	6.51624e-01	3.44333e+02
3653	3.44480e+02	3.65300e+03	6.50325e-01	3.44417e+02
3654	3.44564e+02	3.65400e+03	6.49026e-01	3.44500e+02
3655	3.44653e+02	3.65500e+03	6.47727e-01	3.44583e+02
3656	3.44722e+02	3.65600e+03	6.46426e-01	3.44667e+02
3657	3.44808e+02	3.65700e+03	6.45119e-01	3.44750e+02
3658	3.44894e+02	3.65800e+03	6.43807e-01	3.44833e+02
3659	3.44971e+02	3.65900e+03	6.42493e-01	3.44917e+02
3660	3.45048e+02	3.66000e+03	6.41159e-01	3.45000e+02
3661	3.45138e+02	3.66100e+03	6.39826e-01	3.45083e+02
3662	3.45223e+02	3.66200e+03	6.38489e-01	3.45167e+02
3663	3.45307e+02	3.66300e+03	6.37148e-01	3.45250e+02
3664	3.45391e+02	3.66400e+03	6.35783e-01	3.45333e+02
3665	3.45460e+02	3.66500e+03	6.34423e-01	3.45417e+02
3666	3.45555e+02	3.66600e+03	6.33060e-01	3.45500e+02
3667	3.45643e+02	3.66700e+03	6.31696e-01	3.45583e+02
3668	3.45723e+02	3.66800e+03	6.30316e-01	3.45667e+02
3669	3.45805e+02	3.66900e+03	6.28941e-01	3.45750e+02
3670	3.45882e+02	3.67000e+03	6.27565e-01	3.45833e+02
3671	3.45971e+02	3.67100e+03	6.26187e-01	3.45917e+02
3672	3.46051e+02	3.67200e+03	6.24806e-01	3.46000e+02
3673	3.46136e+02	3.67300e+03	6.23425e-01	3.46083e+02
3674	3.46222e+02	3.67400e+03	6.22043e-01	3.46167e+02
3675	3.46310e+02	3.67500e+03	6.20658e-01	3.46250e+02
3676	3.46386e+02	3.67600e+03	6.19269e-01	3.46333e+02
3677	3.46473e+02	3.67700e+03	6.17879e-01	3.46417e+02
3678	3.46562e+02	3.67800e+03	6.16486e-01	3.46500e+02
3679	3.46632e+02	3.67900e+03	6.15092e-01	3.46583e+02
3680	3.46718e+02	3.68000e+03	6.13692e-01	3.46667e+02
3681	3.46807e+02	3.68100e+03	6.12294e-01	3.46750e+02
3682	3.46881e+02	3.68200e+03	6.10894e-01	3.46833e+02
3683	3.46975e+02	3.68300e+03	6.09493e-01	3.46917e+02
3684	3.47047e+02	3.68400e+03	6.08085e-01	3.47000e+02
3685	3.47142e+02	3.68500e+03	6.06677e-01	3.47083e+02
3686	3.47219e+02	3.68600e+03	6.05267e-01	3.47167e+02
3687	3.47304e+02	3.68700e+03	6.03856e-01	3.47250e+02
3688	3.47377e+02	3.68800e+03	6.02435e-01	3.47333e+02
3689	3.47476e+02	3.68900e+03	6.01019e-01	3.47417e+02
3690	3.47551e+02	3.69000e+03	5.99603e-01	3.47500e+02
3691	3.47625e+02	3.69100e+03	5.98188e-01	3.47583e+02
3692	3.47709e+02	3.69200e+03	5.96769e-01	3.47667e+02
3693	3.47792e+02	3.69300e+03	5.95351e-01	3.47750e+02
3694	3.47876e+02	3.69400e+03	5.93931e-01	3.47833e+02
3695	3.47969e+02	3.69500e+03	5.92508e-01	3.47917e+02
3696	3.48038e+02	3.69600e+03	5.91076e-01	3.48000e+02
3697	3.48129e+02	3.69700e+03	5.89642e-01	3.48083e+02
3698	3.48218e+02	3.69800e+03	5.88206e-01	3.48167e+02
3699	3.48289e+02	3.69900e+03	5.86769e-01	3.48250e+02
3700	3.48379e+02	3.70000e+03	5.85319e-01	3.48333e+02
3701	3.48460e+02	3.70100e+03	5.83876e-01	3.48417e+02
3702	3.48547e+02	3.70200e+03	5.82434e-01	3.48500e+02
3703	3.48627e+02	3.70300e+03	5.80993e-01	3.48583e+02
3704	3.48715e+02	3.70400e+03	5.79552e-01	3.48667e+02
3705	3.48788e+02	3.70500e+03	5.78106e-01	3.48750e+02
3706	3.48872e+02	3.70600e+03	5.76658e-01	3.48833e+02
3707	3.48959e+02	3.70700e+03	5.75209e-01	3.48917e+02
3708	3.49041e+02	3.70800e+03	5.73755e-01	3.49000e+02
3709	3.49123e+02	3.70900e+03	5.72301e-01	3.49083e+02
3710	3.49207e+02	3.71000e+03	5.70848e-01	3.49167e+02
3711	3.49279e+02	3.71100e+03	5.69393e-01	3.49250e+02
3712	3.49376e+02	3.71200e+03	5.67937e-01	3.49333e+02
3713	3.49446e+02	3.71300e+03	5.66481e-01	3.49417e+02
3714	3.49534e+02	3.71400e+03	5.65025e-01	3.49500e+02
3715	3.49617e+02	3.71500e+03	5.63567e-01	3.49583e+02
3716	3.49699e+02	3.71600e+03	5.62106e-01	3.49667e+02
3717	3.49789e+02	3.71700e+03	5.60643e-01	3.49750e+02
3718	3.49877e+02	3.71800e+03	5.59181e-01	3.49833e+02
3719	3.49953e+02	3.71900e+03	5.57718e-01	3.49917e+02
3720	3.50041e+02	3.72000e+03	5.56251e-01	3.50000e+02
3721	3.50122e+02	3.72100e+03	5.54788e-01	3.50083e+02
3722	3.50203e+02	3.72200e+03	5.53328e-01	3.50167e+02
3723	3.50286e+02	3.72300e+03	5.51870e-01	3.50250e+02
3724	3.50370e+02	3.72400e+03	5.50418e-01	3.50333e+02
3725	3.50455e+02	3.72500e+03	5.48962e-01	3.50417e+02
3726	3.50535e+02	3.72600e+03	5.47504e-01	3.50500e+02
3727	3.50624e+02	3.72700e+03	5.46046e-01	3.50583e+02
3728	3.50703e+02	3.72800e+03	5.44585e-01	3.50667e+02
3729	3.50786e+02	3.72900e+03	5.43120e-01	3.50750e+02
3730	3.50870e+02	3.73000e+03	5.41651e-01	3.50833e+02
3731	3.50953e+02	3.73100e+03	5.40180e-01	3.50917e+02
3732	3.51032e+02	3.73200e+03	5.38697e-01	3.51000e+02
3733	3.51102e+02	3.73300e+03	5.37218e-01	3.51083e+02
3734	3.51190e+02	3.73400e+03	5.35738e-01	3.51167e+02
3735	3.51279e+02	3.73500e+03	5.34258e-01	3.51250e+02
3736	3.51373e+02	3.73600e+03	5.32776e-01	3.51333e+02
3737	3.51448e+02	3.73700e+03	5.31297e-01	3.51417e+02
3738	3.51530e+02	3.73800e+03	5.29818e-01	3.51500e+02
3739	3.51613e+02	3.73900e+03	5.28339e-01	3.51583e+02
3740	3.51703e+02	3.74000e+03	5.26864e-01	3.51667e+02
3741	3.51777e+02	3.74100e+03	5.25388e-01	3.51750e+02
3742	3.51868e+02	3.74200e+03	5.23910e-01	3.51833e+02
3743	3.51951e+02	3.74300e+03	5.22431e-01	3.51917e+02
3744	3.52037e+02	3.74400e+03	5.20953e-01	3.52000e+02
3745	3.52115e+02	3.74500e+03	5.19474e-01	3.52083e+02
3746	3.52188e+02	3.74600e+03	5.17995e-01	3.52167e+02
3747	3.52283e+02	3.74700e+03	5.16516e-01	3.52250e+02
3748	3.52365e+02	3.74800e+03	5.15035e-01	3.52333e+02
3749	3.52451e+02	3.74900e+03	5.13551e-01	3.52417e+02
3750	3.52532e+02	3.75000e+03	5.12062e-01	3.52500e+02
3751	3.52613e+02	3.75100e+03	5.10570e-01	3.52583e+02
3752	3.52701e+02	3.75200e+03	5.09065e-01	3.52667e+02
3753	3.52782e+02	3.75300e+03	5.07562e-01	3.52750e+02
3754	3.52856e+02	3.75400e+03	5.06059e-01	3.52833e+02
3755	3.52943e+02	3.75500e+03	5.04557e-01	3.52917e+02
3756	3.53020e+02	3.75600e+03	5.03048e-01	3.53000e+02
3757	3.53104e+02	3.75700e+03	5.01547e-01	3.53083e+02
3758	3.53186e+02	3.75800e+03	5.00051e-01	3.53167e+02
3759	3.53269e+02	3.75900e+03	4.98558e-01	3.53250e+02
3760	3.53356e+02	3.76000e+03	4.97083e-01	3.53333e+02
3761	3.53440e+02	3.76100e+03	4.95606e-01	3.53417e+02
3762	3.53517e+02	3.76200e+03	4.94132e-01	3.53500e+02
3763	3.53603e+02	3.76300e+03	4.92660e-01	3.53583e+02
3764	3.53686e+02	3.76400e+03	4.91201e-01	3.53667e+02
3765	3.53780e+02	3.76500e+03	4.89735e-01	3.53750e+02
3766	3.53857e+02	3.76600e+03	4.88264e-01	3.53833e+02
3767	3.53943e+02	3.76700e+03	4.86792e-01	3.53917e+02
3768	3.54020e+02	3.76800e+03	4.85310e-01	3.54000e+02
3769	3.54114e+02	3.76900e+03	4.83824e-01	3.54083e+02
3770	3.54189e+02	3.77000e+03	4.82331e-01	3.54167e+02
3771	3.54279e+02	3.77100e+03	4.80833e-01	3.54250e+02
3772	3.54358e+02	3.77200e+03	4.79313e-01	3.54333e+02
3773	3.54434e+02	3.77300e+03	4.77798e-01	3.54417e+02
3774	3.54525e+02	3.77400e+03	4.76283e-01	3.54500e+02
3775	3.54607e+02	3.77500e+03	4.74766e-01	3.54583e+02
3776	3.54687e+02	3.77600e+03	4.73239e-01	3.54667e+02
3777	3.54770e+02	3.77700e+03	4.71721e-01	3.54750e+02
3778	3.54849e+02	3.77800e+03	4.70207e-01	3.54833e+02
3779	3.54934e+02	3.77900e+03	4.68694e-01	3.54917e+02
3780	3.55018e+02	3.78000e+03	4.67189e-01	3.55000e+02
3781	3.55103e+02	3.78100e+03	4.65683e-01	3.55083e+02
3782	3.55188e+02	3.78200e+03	4.64178e-01	3.55167e+02
3783	3.55282e+02	3.78300e+03	4.62673e-01	3.55250e+02
3784	3.55349e+02	3.78400e+03	4.61173e-01	3.55333e+02
3785	3.55431e+02	3.78500e+03	4.59669e-01	3.55417e+02
3786	3.55519e+02	3.78600e+03	4.58166e-01	3.55500e+02
3787	3.55600e+02	3.78700e+03	4.56661e-01	3.55583e+02
3788	3.55680e+02	3.78800e+03	4.55154e-01	3.55667e+02
3789	3.55760e+02	3.78900e+03	4.53646e-01	3.55750e+02
3790	3.55857e+02	3.79000e+03	4.52138e-01	3.55833e+02
3791	3.55942e+02	3.79100e+03	4.50630e-01	3.55917e+02
3792	3.56008e+02	3.79200e+03	4.49116e-01	3.56000e+02
3793	3.56092e+02	3.79300e+03	4.47601e-01	3.56083e+02
3794	3.56177e+02	3.79400e+03	4.46086e-01	3.56167e+02
3795	3.56272e+02	3.79500e+03	4.44569e-01	3.56250e+02
3796	3.56350e+02	3.79600e+03	4.43046e-01	3.56333e+02
3797	3.56428e+02	3.79700e+03	4.41525e-01	3.56417e+02
3798	3.56521e+02	3.79800e+03	4.40004e-01	3.56500e+02
3799	3.56594e+02	3.79900e+03	4.38482e-01	3.56583e+02
3800	3.56678e+02	3.80000e+03	4.36956e-01	3.56667e+02
3801	3.56760e+02	3.80100e+03	4.35430e-01	3.56750e+02
3802	3.56861e+02	3.80200e+03	4.33902e-01	3.56833e+02
3803	3.56942e+02	3.80300e+03	4.32373e-01	3.56917e+02
3804	3.57016e+02	3.80400e+03	4.30839e-01	3.57000e+02
3805	3.57100e+02	3.80500e+03	4.29305e-01	3.57083e+02
3806	3.57186e+02	3.80600e+03	4.27770e-01	3.57167e+02
3807	3.57264e+02	3.80700e+03	4.26232e-01	3.57250e+02
3808	3.57349e+02	3.80800e+03	4.24689e-01	3.57333e+02
3809	3.57427e+02	3.80900e+03	4.23145e-01	3.57417e+02
3810	3.57515e+02	3.81000e+03	4.21601e-01	3.57500e+02
3811	3.57595e+02	3.81100e+03	4.20058e-01	3.57583e+02
3812	3.57678e+02	3.81200e+03	4.18515e-01	3.57667e+02
3813	3.57756e+02	3.81300e+03	4.16978e-01	3.57750e+02
3814	3.57847e+02	3.81400e+03	4.15446e-01	3.57833e+02
3815	3.57923e+02	3.81500e+03	4.13916e-01	3.57917e+02
3816	3.58010e+02	3.81600e+03	4.12398e-01	3.58000e+02
3817	3.58090e+02	3.81700e+03	4.10873e-01	3.58083e+02
3818	3.58169e+02	3.81800e+03	4.09346e-01	3.58167e+02
3819	3.58254e+02	3.81900e+03	4.07819e-01	3.58250e+02
3820	3.58344e+02	3.82000e+03	4.06292e-01	3.58333e+02
3821	3.58418e+02	3.82100e+03	4.04764e-01	3.58417e+02
3822	3.58503e+02	3.82200e+03	4.03237e-01	3.58500e+02
3823	3.58589e+02	3.82300e+03	4.01711e-01	3.58583e+02
3824	3.58679e+02	3.82400e+03	4.00185e-01	3.58667e+02
3825	3.58767e+02	3.82500e+03	3.98662e-01	3.58750e+02
3826	3.58839e+02	3.82600e+03	3.97140e-01	3.58833e+02
3827	3.58913e+02	3.82700e+03	3.95621e-01	3.58917e+02
3828	3.59012e+02	3.82800e+03	3.94111e-01	3.59000e+02
3829	3.59092e+02	3.82900e+03	3.92600e-01	3.59083e+02
3830	3.59171e+02	3.83000e+03	3.91089e-01	3.59167e+02
3831	3.59251e+02	3.83100e+03	3.89579e-01	3.59250e+02
3832	3.59332e+02	3.83200e+03	3.88073e-01	3.59333e+02
3833	3.59417e+02	3.83300e+03	3.86562e-01	3.59417e+02
3834	3.59506e+02	3.83400e+03	3.85049e-01	3.59500e+02
3835	3.59580e+02	3.83500e+03	3.83534e-01	3.59583e+02
3836	3.59667e+02	3.83600e+03	3.82019e-01	3.59667e+02
3837	3.59754e+02	3.83700e+03	3.80508e-01	3.59750e+02
3838	3.59840e+02	3.83800e+03	3.78999e-01	3.59833e+02
3839	3.59920e+02	3.83900e+03	3.77491e-01	3.59917e+02
3840	3.60002e+02	3.84000e+03	3.75993e-01	3.60000e+02
3841	3.60079e+02	3.84100e+03	3.74493e-01	3.60083e+02
3842	3.60162e+02	3.84200e+03	3.72994e-01	3.60167e+02
3843	3.60258e+02	3.84300e+03	3.71495e-01	3.60250e+02
3844	3.60326e+02	3.84400e+03	3.70004e-01	3.60333e+02
3845	3.60425e+02	3.84500e+03	3.68508e-01	3.60417e+02
3846	3.60504e+02	3.84600e+03	3.67012e-01	3.60500e+02
3847	3.60593e+02	3.84700e+03	3.65516e-01	3.60583e+02
3848	3.60677e+02	3.84800e+03	3.64019e-01	3.60667e+02
3849	3.60760e+02	3.84900e+03	3.62523e-01	3.60750e+02
3850	3.60841e+02	3.85000e+03	3.61029e-01	3.60833e+02
3851	3.60918e+02	3.85100e+03	3.59537e-01	3.60917e+02
3852	3.61008e+02	3.85200e+03	3.58048e-01	3.61000e+02
3853	3.61096e+02	3.85300e+03	3.56560e-01	3.61083e+02
3854	3.61181e+02	3.85400e+03	3.55073e-01	3.61167e+02
3855	3.61254e+02	3.85500e+03	3.53586e-01	3.61250e+02
3856	3.61335e+02	3.85600e+03	3.52109e-01	3.61333e+02
3857	3.61427e+02	3.85700e+03	3.50631e-01	3.61417e+02
3858	3.61515e+02	3.85800e+03	3.49154e-01	3.61500e+02
3859	3.61582e+02	3.85900e+03	3.47677e-01	3.61583e+02
3860	3.61669e+02	3.86000e+03	3.46206e-01	3.61667e+02
3861	3.61749e+02	3.86100e+03	3.44730e-01	3.61750e+02
3862	3.61835e+02	3.86200e+03	3.43253e-01	3.61833e+02
3863	3.61923e+02	3.86300e+03	3.41775e-01	3.61917e+02
3864	3.61999e+02	3.86400e+03	3.40295e-01	3.62000e+02
3865	3.62083e+02	3.86500e+03	3.38820e-01	3.62083e+02
3866	3.62167e+02	3.86600e+03	3.37348e-01	3.62167e+02
3867	3.62247e+02	3.86700e+03	3.35879e-01	3.62250e+02
3868	3.62333e+02	3.86800e+03	3.34421e-01	3.62333e+02
3869	3.62418e+02	3.86900e+03	3.32964e-01	3.62417e+02
3870	3.62498e+02	3.87000e+03	3.31508e-01	3.62500e+02
3871	3.62584e+02	3.87100e+03	3.30052e-01	3.62583e+02
3872	3.62669e+02	3.87200e+03	3.28611e-01	3.62667e+02
3873	3.62758e+02	3.87300e+03	3.27164e-01	3.62750e+02
3874	3.62832e+02	3.87400e+03	3.25720e-01	3.62833e+02
3875	3.62926e+02	3.87500e+03	3.24277e-01	3.62917e+02
3876	3.63004e+02	3.87600e+03	3.22840e-01	3.63000e+02
3877	3.63084e+02	3.87700e+03	3.21404e-01	3.63083e+02
3878	3.63164e+02	3.87800e+03	3.19970e-01	3.63167e+02
3879	3.63250e+02	3.87900e+03	3.18538e-01	3.63250e+02
3880	3.63341e+02	3.88000e+03	3.17122e-01	3.63333e+02
3881	3.63420e+02	3.88100e+03	3.15706e-01	3.63417e+02
3882	3.63514e+02	3.88200e+03	3.14295e-01	3.63500e+02
3883	3.63589e+02	3.88300e+03	3.12888e-01	3.63583e+02
3884	3.63665e+02	3.88400e+03	3.11502e-01	3.63667e+02
3885	3.63750e+02	3.88500e+03	3.10113e-01	3.63750e+02
3886	3.63840e+02	3.88600e+03	3.08725e-01	3.63833e+02
3887	3.63914e+02	3.88700e+03	3.07340e-01	3.63917e+02
3888	3.64006e+02	3.88800e+03	3.05968e-01	3.64000e+02
3889	3.64088e+02	3.88900e+03	3.04589e-01	3.64083e+02
3890	3.64165e+02	3.89000e+03	3.03210e-01	3.64167e+02
3891	3.64249e+02	3.89100e+03	3.01831e-01	3.64250e+02
3892	3.64336e+02	3.89200e+03	3.00453e-01	3.64333e+02
3893	3.64417e+02	3.89300e+03	2.99074e-01	3.64417e+02
3894	3.64499e+02	3.89400e+03	2.97695e-01	3.64500e+02
3895	3.64585e+02	3.89500e+03	2.96314e-01	3.64583e+02
3896	3.64667e+02	3.89600e+03	2.94929e-01	3.64667e+02
3897	3.64756e+02	3.89700e+03	2.93543e-01	3.64750e+02
3898	3.64837e+02	3.89800e+03	2.92156e-01	3.64833e+02
3899	3.64919e+02	3.89900e+03	2.90770e-01	3.64917e+02
3900	3.65005e+02	3.90000e+03	2.89383e-01	3.65000e+02
3901	3.65080e+02	3.90100e+03	2.88005e-01	3.65083e+02
3902	3.65167e+02	3.90200e+03	2.86633e-01	3.65167e+02
3903	3.65248e+02	3.90300e+03	2.85265e-01	3.65250e+02
3904	3.65332e+02	3.90400e+03	2.83918e-01	3.65333e+02
3905	3.65404e+02	3.90500e+03	2.82566e-01	3.65417e+02
3906	3.65503e+02	3.90600e+03	2.81216e-01	3.65500e+02
3907	3.65577e+02	3.90700e+03	2.79870e-01	3.65583e+02
3908	3.65666e+02	3.90800e+03	2.78540e-01	3.65667e+02
3909	3.65749e+02	3.90900e+03	2.77206e-01	3.65750e+02
3910	3.65826e+02	3.91000e+03	2.75876e-01	3.65833e+02
3911	3.65919e+02	3.91100e+03	2.74548e-01	3.65917e+02
3912	3.65994e+02	3.91200e+03	2.73236e-01	3.66000e+02
3913	3.66085e+02	3.91300e+03	2.71923e-01	3.66083e+02
3914	3.66170e+02	3.91400e+03	2.70615e-01	3.66167e+02
3915	3.66251e+02	3.91500e+03	2.69311e-01	3.66250e+02
3916	3.66336e+02	3.91600e+03	2.68032e-01	3.66333e+02
3917	3.66409e+02	3.91700e+03	2.66750e-01	3.66417e+02
3918	3.66499e+02	3.91800e+03	2.65473e-01	3.66500e+02
3919	3.66580e+02	3.91900e+03	2.64199e-01	3.66583e+02
3920	3.66663e+02	3.92000e+03	2.62944e-01	3.66667e+02
3921	3.66741e+02	3.92100e+03	2.61680e-01	3.66750e+02
3922	3.66830e+02	3.92200e+03	2.60413e-01	3.66833e+02
3923	3.66919e+02	3.92300e+03	2.59145e-01	3.66917e+02
3924	3.66998e+02	3.92400e+03	2.57877e-01	3.67000e+02
3925	3.67084e+02	3.92500e+03	2.56609e-01	3.67083e+02
3926	3.67165e+02	3.92600e+03	2.55342e-01	3.67167e+02
3927	3.67238e+02	3.92700e+03	2.54075e-01	3.67250e+02
3928	3.67325e+02	3.92800e+03	2.52810e-01	3.67333e+02
3929	3.67403e+02	3.92900e+03	2.51546e-01	3.67417e+02
3930	3.67500e+02	3.93000e+03	2.50285e-01	3.67500e+02
3931	3.67570e+02	3.93100e+03	2.49024e-01	3.67583e+02
3932	3.67651e+02	3.93200e+03	2.47771e-01	3.67667e+02
3933	3.67744e+02	3.93300e+03	2.46519e-01	3.67750e+02
3934	3.67827e+02	3.93400e+03	2.45269e-01	3.67833e+02
3935	3.67906e+02	3.93500e+03	2.44022e-01	3.67917e+02
3936	3.67999e+02	3.93600e+03	2.42786e-01	3.68000e+02
3937	3.68077e+02	3.93700e+03	2.41550e-01	3.68083e+02
3938	3.68165e+02	3.93800e+03	2.40318e-01	3.68167e+02
3939	3.68236e+02	3.93900e+03	2.39089e-01	3.68250e+02
3940	3.68324e+02	3.94000e+03	2.37871e-01	3.68333e+02
3941	3.68409e+02	3.94100e+03	2.36652e-01	3.68417e+02
3942	3.68495e+02	3.94200e+03	2.35436e-01	3.68500e+02
3943	3.68580e+02	3.94300e+03	2.34224e-01	3.68583e+02
3944	3.68659e+02	3.94400e+03	2.33025e-01	3.68667e+02
3945	3.68742e+02	3.94500e+03	2.31826e-01	3.68750e+02
3946	3.68830e+02	3.94600e+03	2.30630e-01	3.68833e+02
3947	3.68911e+02	3.94700e+03	2.29435e-01	3.68917e+02
3948	3.68994e+02	3.94800e+03	2.28256e-01	3.69000e+02
3949	3.69081e+02	3.94900e+03	2.27076e-01	3.69083e+02
3950	3.69166e+02	3.95000e+03	2.25901e-01	3.69167e+02
3951	3.69246e+02	3.95100e+03	2.24731e-01	3.69250e+02
3952	3.69327e+02	3.95200e+03	2.23572e-01	3.69333e+02
3953	3.69418e+02	3.95300e+03	2.22411e-01	3.69417e+02
3954	3.69503e+02	3.95400e+03	2.21252e-01	3.69500e+02
3955	3.69584e+02	3.95500e+03	2.20095e-01	3.69583e+02
3956	3.69667e+02	3.95600e+03	2.18947e-01	3.69667e+02
3957	3.69759e+02	3.95700e+03	2.17798e-01	3.69750e+02
3958	3.69832e+02	3.95800e+03	2.16651e-01	3.69833e+02
3959	3.69917e+02	3.95900e+03	2.15506e-01	3.69917e+02
3960	3.69993e+02	3.96000e+03	2.14373e-01	3.70000e+02
3961	3.70074e+02	3.96100e+03	2.13243e-01	3.70083e+02
3962	3.70157e+02	3.96200e+03	2.12117e-01	3.70167e+02
3963	3.70237e+02	3.96300e+03	2.10994e-01	3.70250e+02
3964	3.70328e+02	3.96400e+03	2.09890e-01	3.70333e+02
3965	3.70408e+02	3.96500e+03	2.08780e-01	3.70417e+02
3966	3.70493e+02	3.96600e+03	2.07670e-01	3.70500e+02
3967	3.70570e+02	3.96700e+03	2.06562e-01	3.70583e+02
3968	3.70662e+02	3.96800e+03	2.05459e-01	3.70667e+02
3969	3.70746e+02	3.96900e+03	2.04354e-01	3.70750e+02
3970	3.70830e+02	3.97000e+03	2.03249e-01	3.70833e+02
3971	3.70911e+02	3.97100e+03	2.02146e-01	3.70917e+02
3972	3.70997e+02	3.97200e+03	2.01045e-01	3.71000e+02
3973	3.71067e+02	3.97300e+03	1.99947e-01	3.71083e+02
3974	3.71147e+02	3.97400e+03	1.98852e-01	3.71167e+02
3975	3.71238e+02	3.97500e+03	1.97759e-01	3.71250e+02
3976	3.71323e+02	3.97600e+03	1.96680e-01	3.71333e+02
3977	3.71405e+02	3.97700e+03	1.95602e-01	3.71417e+02
3978	3.71495e+02	3.97800e+03	1.94530e-01	3.71500e+02
3979	3.71576e+02	3.97900e+03	1.93463e-01	3.71583e+02
3980	3.71655e+02	3.98000e+03	1.92418e-01	3.71667e+02
3981	3.71738e+02	3.98100e+03	1.91368e-01	3.71750e+02
3982	3.71826e+02	3.98200e+03	1.90321e-01	3.71833e+02
3983	3.71910e+02	3.98300e+03	1.89277e-01	3.71917e+02
3984	3.71985e+02	3.98400e+03	1.88248e-01	3.72000e+02
3985	3.72068e+02	3.98500e+03	1.87215e-01	3.72083e+02
3986	3.72160e+02	3.98600e+03	1.86186e-01	3.72167e+02
3987	3.72241e+02	3.98700e+03	1.85162e-01	3.72250e+02
3988	3.72321e+02	3.98800e+03	1.84153e-01	3.72333e+02
3989	3.72402e+02	3.98900e+03	1.83147e-01	3.72417e+02
3990	3.72486e+02	3.99000e+03	1.82143e-01	3.72500e+02
3991	3.72569e+02	3.99100e+03	1.81141e-01	3.72583e+02
3992	3.72648e+02	3.99200e+03	1.80153e-01	3.72667e+02
3993	3.72736e+02	3.99300e+03	1.79156e-01	3.72750e+02
3994	3.72824e+02	3.99400e+03	1.78158e-01	3.72833e+02
3995	3.72907e+02	3.99500e+03	1.77161e-01	3.72917e+02
3996	3.72990e+02	3.99600e+03	1.76165e-01	3.73000e+02
3997	3.73071e+02	3.99700e+03	1.75175e-01	3.73083e+02
3998	3.73160e+02	3.99800e+03	1.74193e-01	3.73167e+02
3999	3.73238e+02	3.99900e+03	1.73217e-01	3.73250e+02
4000	3.73327e+02	4.00000e+03	1.72265e-01	3.73333e+02
4001	3.73410e+02	4.00100e+03	1.71311e-01	3.73417e+02
4002	3.73486e+02	4.00200e+03	1.70361e-01	3.73500e+02
4003	3.73573e+02	4.00300e+03	1.69414e-01	3.73583e+02
4004	3.73657e+02	4.00400e+03	1.68489e-01	3.73667e+02
4005	3.73744e+02	4.00500e+03	1.67556e-01	3.73750e+02
4006	3.73819e+02	4.00600e+03	1.66621e-01	3.73833e+02
4007	3.73903e+02	4.00700e+03	1.65686e-01	3.73917e+02
4008	3.73990e+02	4.00800e+03	1.64754e-01	3.74000e+02
4009	3.74073e+02	4.00900e+03	1.63819e-01	3.74083e+02
4010	3.74146e+02	4.01000e+03	1.62886e-01	3.74167e+02
4011	3.74231e+02	4.01100e+03	1.61953e-01	3.74250e+02
4012	3.74320e+02	4.01200e+03	1.61027e-01	3.74333e+02
4013	3.74397e+02	4.01300e+03	1.60109e-01	3.74417e+02
4014	3.74501e+02	4.01400e+03	1.59197e-01	3.74500e+02
4015	3.74577e+02	4.01500e+03	1.58290e-01	3.74583e+02
4016	3.74651e+02	4.01600e+03	1.57402e-01	3.74667e+02
4017	3.74738e+02	4.01700e+03	1.56508e-01	3.74750e+02
4018	3.74823e+02	4.01800e+03	1.55614e-01	3.74833e+02
4019	3.74910e+02	4.01900e+03	1.54722e-01	3.74917e+02
4020	3.74981e+02	4.02000e+03	1.53841e-01	3.75000e+02
4021	3.75064e+02	4.02100e+03	1.52960e-01	3.75083e+02
4022	3.75147e+02	4.02200e+03	1.52084e-01	3.75167e+02
4023	3.75233e+02	4.02300e+03	1.51210e-01	3.75250e+02
4024	3.75325e+02	4.02400e+03	1.50350e-01	3.75333e+02
4025	3.75396e+02	4.02500e+03	1.49490e-01	3.75417e+02
4026	3.75479e+02	4.02600e+03	1.48632e-01	3.75500e+02
4027	3.75564e+02	4.02700e+03	1.47777e-01	3.75583e+02
4028	3.75649e+02	4.02800e+03	1.46938e-01	3.75667e+02
4029	3.75734e+02	4.02900e+03	1.46097e-01	3.75750e+02
4030	3.75816e+02	4.03000e+03	1.45260e-01	3.75833e+02
4031	3.75910e+02	4.03100e+03	1.44427e-01	3.75917e+02
4032	3.75982e+02	4.03200e+03	1.43608e-01	3.76000e+02
4033	3.76060e+02	4.03300e+03	1.42786e-01	3.76083e+02
4034	3.76154e+02	4.03400e+03	1.41966e-01	3.76167e+02
4035	3.76230e+02	4.03500e+03	1.41147e-01	3.76250e+02
4036	3.76313e+02	4.03600e+03	1.40334e-01	3.76333e+02
4037	3.76403e+02	4.03700e+03	1.39519e-01	3.76417e+02
4038	3.76483e+02	4.03800e+03	1.38705e-01	3.76500e+02
4039	3.76565e+02	4.03900e+03	1.37893e-01	3.76583e+02
4040	3.76644e+02	4.04000e+03	1.37087e-01	3.76667e+02
4041	3.76723e+02	4.04100e+03	1.36285e-01	3.76750e+02
4042	3.76816e+02	4.04200e+03	1.35488e-01	3.76833e+02
4043	3.76891e+02	4.04300e+03	1.34694e-01	3.76917e+02
4044	3.76978e+02	4.04400e+03	1.33915e-01	3.77000e+02
4045	3.77066e+02	4.04500e+03	1.33130e-01	3.77083e+02
4046	3.77144e+02	4.04600e+03	1.32344e-01	3.77167e+02
4047	3.77229e+02	4.04700e+03	1.31559e-01	3.77250e+02
4048	3.77306e+02	4.04800e+03	1.30779e-01	3.77333e+02
4049	3.77393e+02	4.04900e+03	1.29999e-01	3.77417e+02
4050	3.77474e+02	4.05000e+03	1.29222e-01	3.77500e+02
4051	3.77561e+02	4.05100e+03	1.28448e-01	3.77583e+02
4052	3.77642e+02	4.05200e+03	1.27683e-01	3.77667e+02
4053	3.77724e+02	4.05300e+03	1.26920e-01	3.77750e+02
4054	3.77810e+02	4.05400e+03	1.26162e-01	3.77833e+02
4055	3.77896e+02	4.05500e+03	1.25409e-01	3.77917e+02
4056	3.77981e+02	4.05600e+03	1.24675e-01	3.78000e+02
4057	3.78062e+02	4.05700e+03	1.23937e-01	3.78083e+02
4058	3.78142e+02	4.05800e+03	1.23202e-01	3.78167e+02
4059	3.78228e+02	4.05900e+03	1.22469e-01	3.78250e+02
4060	3.78316e+02	4.06000e+03	1.21752e-01	3.78333e+02
4061	3.78396e+02	4.06100e+03	1.21030e-01	3.78417e+02
4062	3.78484e+02	4.06200e+03	1.20310e-01	3.78500e+02
4063	3.78560e+02	4.06300e+03	1.19593e-01	3.78583e+02
4064	3.78647e+02	4.06400e+03	1.18887e-01	3.78667e+02
4065	3.78730e+02	4.06500e+03	1.18180e-01	3.78750e+02
4066	3.78817e+02	4.06600e+03	1.17478e-01	3.78833e+02
4067	3.78903e+02	4.06700e+03	1.16778e-01	3.78917e+02
4068	3.78988e+02	4.06800e+03	1.16095e-01	3.79000e+02
4069	3.79073e+02	4.06900e+03	1.15410e-01	3.79083e+02
4070	3.79152e+02	4.07000e+03	1.14729e-01	3.79167e+02
4071	3.79233e+02	4.07100e+03	1.14051e-01	3.79250e+02
4072	3.79320e+02	4.07200e+03	1.13391e-01	3.79333e+02
4073	3.79396e+02	4.07300e+03	1.12727e-01	3.79417e+02
4074	3.79482e+02	4.07400e+03	1.12065e-01	3.79500e+02
4075	3.79571e+02	4.07500e+03	1.11405e-01	3.79583e+02
4076	3.79658e+02	4.07600e+03	1.10761e-01	3.79667e+02
4077	3.79732e+02	4.07700e+03	1.10114e-01	3.79750e+02
4078	3.79820e+02	4.07800e+03	1.09469e-01	3.79833e+02
4079	3.79904e+02	4.07900e+03	1.08827e-01	3.79917e+02
4080	3.79977e+02	4.08000e+03	1.08195e-01	3.80000e+02
4081	3.80069e+02	4.08100e+03	1.07559e-01	3.80083e+02
4082	3.80152e+02	4.08200e+03	1.06925e-01	3.80167e+02
4083	3.80236e+02	4.08300e+03	1.06294e-01	3.80250e+02
4084	3.80310e+02	4.08400e+03	1.05670e-01	3.80333e+02
4085	3.80397e+02	4.08500e+03	1.05046e-01	3.80417e+02
4086	3.80481e+02	4.08600e+03	1.04425e-01	3.80500e+02
4087	3.80560e+02	4.08700e+03	1.03807e-01	3.80583e+02
4088	3.80646e+02	4.08800e+03	1.03201e-01	3.80667e+02
4089	3.80732e+02	4.08900e+03	1.02593e-01	3.80750e+02
4090	3.80823e+02	4.09000e+03	1.01985e-01	3.80833e+02
4091	3.80890e+02	4.09100e+03	1.01379e-01	3.80917e+02
4092	3.80982e+02	4.09200e+03	1.00784e-01	3.81000e+02
4093	3.81057e+02	4.09300e+03	1.00185e-01	3.81083e+02
4094	3.81148e+02	4.09400e+03	9.95877e-02	3.81167e+02
4095	3.81225e+02	4.09500e+03	9.89909e-02	3.81250e+02
4096	3.81311e+02	4.09600e+03	9.84031e-02	3.81333e+02
4097	3.81399e+02	4.09700e+03	9.78164e-02	3.81417e+02
