Repository: FireDynamics/FireSciPy

Experimental data from TGA experiments.
Sample material is powdered black cast poly methyl methacrylate (PMMA).
The experiments were conducted with a Mettler Toledo TGA/DSC 3+.
Various constant heating rate were used to conduct the TGA experimensts.
The full data with different sample masses and sample configurations
can be found here:
Armbrust, F., Zehfuß, J., Riese, O., 2025. Thermogravimetric And Microscale Calorimeter Data on Cast PMMA.
https://doi.org/10.24355/dbbs.084-202504170956-0

The data set was used for the following manuscript:
Armbrust, F., Hehnen, T., Zehfuß, J., Riese, O., Arnold, L., 2025.

File: docs/tutorials/pyrolysis/data/tga_dynamic_n2_dyn5_powder_1mg_r2.txt (part 4 of 9)
index	ts	t	weight	tr
[#]	[°C]	[s]	[mg]	[°C]
3344	3.18851e+02	3.34400e+03	9.00544e-01	3.18667e+02
3345	3.18933e+02	3.34500e+03	9.00207e-01	3.18750e+02
3346	3.19011e+02	3.34600e+03	8.99871e-01	3.18833e+02
3347	3.19094e+02	3.34700e+03	8.99538e-01	3.18917e+02
3348	3.19178e+02	3.34800e+03	8.99204e-01	3.19000e+02
3349	3.19259e+02	3.34900e+03	8.98875e-01	3.19083e+02
3350	3.19336e+02	3.35000e+03	8.98548e-01	3.19167e+02
3351	3.19426e+02	3.35100e+03	8.98223e-01	3.19250e+02
3352	3.19519e+02	3.35200e+03	8.97909e-01	3.19333e+02
3353	3.19594e+02	3.35300e+03	8.97590e-01	3.19417e+02
3354	3.19677e+02	3.35400e+03	8.97266e-01	3.19500e+02
3355	3.19769e+02	3.35500e+03	8.96940e-01	3.19583e+02
3356	3.19847e+02	3.35600e+03	8.96605e-01	3.19667e+02
3357	3.19926e+02	3.35700e+03	8.96265e-01	3.19750e+02
3358	3.20002e+02	3.35800e+03	8.95919e-01	3.19833e+02
3359	3.20093e+02	3.35900e+03	8.95569e-01	3.19917e+02
3360	3.20168e+02	3.36000e+03	8.95200e-01	3.20000e+02
3361	3.20257e+02	3.36100e+03	8.94840e-01	3.20083e+02
3362	3.20334e+02	3.36200e+03	8.94481e-01	3.20167e+02
3363	3.20415e+02	3.36300e+03	8.94123e-01	3.20250e+02
3364	3.20512e+02	3.36400e+03	8.93764e-01	3.20333e+02
3365	3.20582e+02	3.36500e+03	8.93404e-01	3.20417e+02
3366	3.20674e+02	3.36600e+03	8.93040e-01	3.20500e+02
3367	3.20754e+02	3.36700e+03	8.92674e-01	3.20583e+02
3368	3.20833e+02	3.36800e+03	8.92301e-01	3.20667e+02
3369	3.20914e+02	3.36900e+03	8.91925e-01	3.20750e+02
3370	3.21005e+02	3.37000e+03	8.91545e-01	3.20833e+02
3371	3.21077e+02	3.37100e+03	8.91162e-01	3.20917e+02
3372	3.21168e+02	3.37200e+03	8.90760e-01	3.21000e+02
3373	3.21243e+02	3.37300e+03	8.90361e-01	3.21083e+02
3374	3.21326e+02	3.37400e+03	8.89960e-01	3.21167e+02
3375	3.21415e+02	3.37500e+03	8.89558e-01	3.21250e+02
3376	3.21499e+02	3.37600e+03	8.89147e-01	3.21333e+02
3377	3.21584e+02	3.37700e+03	8.88744e-01	3.21417e+02
3378	3.21669e+02	3.37800e+03	8.88344e-01	3.21500e+02
3379	3.21750e+02	3.37900e+03	8.87947e-01	3.21583e+02
3380	3.21830e+02	3.38000e+03	8.87558e-01	3.21667e+02
3381	3.21921e+02	3.38100e+03	8.87168e-01	3.21750e+02
3382	3.21989e+02	3.38200e+03	8.86777e-01	3.21833e+02
3383	3.22076e+02	3.38300e+03	8.86386e-01	3.21917e+02
3384	3.22164e+02	3.38400e+03	8.85994e-01	3.22000e+02
3385	3.22251e+02	3.38500e+03	8.85595e-01	3.22083e+02
3386	3.22330e+02	3.38600e+03	8.85189e-01	3.22167e+02
3387	3.22416e+02	3.38700e+03	8.84779e-01	3.22250e+02
3388	3.22498e+02	3.38800e+03	8.84347e-01	3.22333e+02
3389	3.22587e+02	3.38900e+03	8.83918e-01	3.22417e+02
3390	3.22663e+02	3.39000e+03	8.83485e-01	3.22500e+02
3391	3.22751e+02	3.39100e+03	8.83049e-01	3.22583e+02
3392	3.22820e+02	3.39200e+03	8.82599e-01	3.22667e+02
3393	3.22912e+02	3.39300e+03	8.82158e-01	3.22750e+02
3394	3.23006e+02	3.39400e+03	8.81718e-01	3.22833e+02
3395	3.23077e+02	3.39500e+03	8.81278e-01	3.22917e+02
3396	3.23165e+02	3.39600e+03	8.80837e-01	3.23000e+02
3397	3.23251e+02	3.39700e+03	8.80394e-01	3.23083e+02
3398	3.23331e+02	3.39800e+03	8.79947e-01	3.23167e+02
3399	3.23415e+02	3.39900e+03	8.79499e-01	3.23250e+02
3400	3.23481e+02	3.40000e+03	8.79042e-01	3.23333e+02
3401	3.23579e+02	3.40100e+03	8.78587e-01	3.23417e+02
3402	3.23659e+02	3.40200e+03	8.78133e-01	3.23500e+02
3403	3.23744e+02	3.40300e+03	8.77678e-01	3.23583e+02
3404	3.23819e+02	3.40400e+03	8.77220e-01	3.23667e+02
3405	3.23904e+02	3.40500e+03	8.76769e-01	3.23750e+02
3406	3.23987e+02	3.40600e+03	8.76321e-01	3.23833e+02
3407	3.24068e+02	3.40700e+03	8.75875e-01	3.23917e+02
3408	3.24156e+02	3.40800e+03	8.75437e-01	3.24000e+02
3409	3.24240e+02	3.40900e+03	8.74995e-01	3.24083e+02
3410	3.24326e+02	3.41000e+03	8.74549e-01	3.24167e+02
3411	3.24405e+02	3.41100e+03	8.74101e-01	3.24250e+02
3412	3.24499e+02	3.41200e+03	8.73641e-01	3.24333e+02
3413	3.24576e+02	3.41300e+03	8.73175e-01	3.24417e+02
3414	3.24660e+02	3.41400e+03	8.72701e-01	3.24500e+02
3415	3.24738e+02	3.41500e+03	8.72221e-01	3.24583e+02
3416	3.24836e+02	3.41600e+03	8.71714e-01	3.24667e+02
3417	3.24912e+02	3.41700e+03	8.71216e-01	3.24750e+02
3418	3.25000e+02	3.41800e+03	8.70718e-01	3.24833e+02
3419	3.25073e+02	3.41900e+03	8.70220e-01	3.24917e+02
3420	3.25157e+02	3.42000e+03	8.69716e-01	3.25000e+02
3421	3.25242e+02	3.42100e+03	8.69218e-01	3.25083e+02
3422	3.25325e+02	3.42200e+03	8.68723e-01	3.25167e+02
3423	3.25405e+02	3.42300e+03	8.68228e-01	3.25250e+02
3424	3.25489e+02	3.42400e+03	8.67736e-01	3.25333e+02
3425	3.25562e+02	3.42500e+03	8.67238e-01	3.25417e+02
3426	3.25645e+02	3.42600e+03	8.66734e-01	3.25500e+02
3427	3.25735e+02	3.42700e+03	8.66226e-01	3.25583e+02
3428	3.25809e+02	3.42800e+03	8.65703e-01	3.25667e+02
3429	3.25900e+02	3.42900e+03	8.65180e-01	3.25750e+02
3430	3.25980e+02	3.43000e+03	8.64655e-01	3.25833e+02
3431	3.26059e+02	3.43100e+03	8.64126e-01	3.25917e+02
3432	3.26135e+02	3.43200e+03	8.63580e-01	3.26000e+02
3433	3.26230e+02	3.43300e+03	8.63038e-01	3.26083e+02
3434	3.26309e+02	3.43400e+03	8.62494e-01	3.26167e+02
3435	3.26387e+02	3.43500e+03	8.61947e-01	3.26250e+02
3436	3.26482e+02	3.43600e+03	8.61390e-01	3.26333e+02
3437	3.26562e+02	3.43700e+03	8.60835e-01	3.26417e+02
3438	3.26640e+02	3.43800e+03	8.60277e-01	3.26500e+02
3439	3.26735e+02	3.43900e+03	8.59718e-01	3.26583e+02
3440	3.26816e+02	3.44000e+03	8.59149e-01	3.26667e+02
3441	3.26887e+02	3.44100e+03	8.58583e-01	3.26750e+02
3442	3.26973e+02	3.44200e+03	8.58015e-01	3.26833e+02
3443	3.27060e+02	3.44300e+03	8.57445e-01	3.26917e+02
3444	3.27141e+02	3.44400e+03	8.56867e-01	3.27000e+02
3445	3.27225e+02	3.44500e+03	8.56288e-01	3.27083e+02
3446	3.27311e+02	3.44600e+03	8.55704e-01	3.27167e+02
3447	3.27394e+02	3.44700e+03	8.55119e-01	3.27250e+02
3448	3.27479e+02	3.44800e+03	8.54521e-01	3.27333e+02
3449	3.27554e+02	3.44900e+03	8.53927e-01	3.27417e+02
3450	3.27639e+02	3.45000e+03	8.53333e-01	3.27500e+02
3451	3.27722e+02	3.45100e+03	8.52739e-01	3.27583e+02
3452	3.27803e+02	3.45200e+03	8.52135e-01	3.27667e+02
3453	3.27880e+02	3.45300e+03	8.51530e-01	3.27750e+02
3454	3.27972e+02	3.45400e+03	8.50922e-01	3.27833e+02
3455	3.28056e+02	3.45500e+03	8.50309e-01	3.27917e+02
3456	3.28137e+02	3.45600e+03	8.49682e-01	3.28000e+02
3457	3.28222e+02	3.45700e+03	8.49054e-01	3.28083e+02
3458	3.28304e+02	3.45800e+03	8.48423e-01	3.28167e+02
3459	3.28394e+02	3.45900e+03	8.47789e-01	3.28250e+02
3460	3.28479e+02	3.46000e+03	8.47140e-01	3.28333e+02
3461	3.28558e+02	3.46100e+03	8.46499e-01	3.28417e+02
3462	3.28648e+02	3.46200e+03	8.45859e-01	3.28500e+02
3463	3.28734e+02	3.46300e+03	8.45220e-01	3.28583e+02
3464	3.28807e+02	3.46400e+03	8.44586e-01	3.28667e+02
3465	3.28884e+02	3.46500e+03	8.43953e-01	3.28750e+02
3466	3.28964e+02	3.46600e+03	8.43320e-01	3.28833e+02
3467	3.29058e+02	3.46700e+03	8.42688e-01	3.28917e+02
3468	3.29142e+02	3.46800e+03	8.42059e-01	3.29000e+02
3469	3.29228e+02	3.46900e+03	8.41422e-01	3.29083e+02
3470	3.29306e+02	3.47000e+03	8.40780e-01	3.29167e+02
3471	3.29396e+02	3.47100e+03	8.40135e-01	3.29250e+02
3472	3.29470e+02	3.47200e+03	8.39474e-01	3.29333e+02
3473	3.29552e+02	3.47300e+03	8.38815e-01	3.29417e+02
3474	3.29642e+02	3.47400e+03	8.38152e-01	3.29500e+02
3475	3.29716e+02	3.47500e+03	8.37486e-01	3.29583e+02
3476	3.29821e+02	3.47600e+03	8.36804e-01	3.29667e+02
3477	3.29893e+02	3.47700e+03	8.36126e-01	3.29750e+02
3478	3.29968e+02	3.47800e+03	8.35446e-01	3.29833e+02
3479	3.30067e+02	3.47900e+03	8.34764e-01	3.29917e+02
3480	3.30136e+02	3.48000e+03	8.34073e-01	3.30000e+02
3481	3.30214e+02	3.48100e+03	8.33384e-01	3.30083e+02
3482	3.30308e+02	3.48200e+03	8.32693e-01	3.30167e+02
3483	3.30381e+02	3.48300e+03	8.32001e-01	3.30250e+02
3484	3.30465e+02	3.48400e+03	8.31300e-01	3.30333e+02
3485	3.30546e+02	3.48500e+03	8.30599e-01	3.30417e+02
3486	3.30627e+02	3.48600e+03	8.29897e-01	3.30500e+02
3487	3.30728e+02	3.48700e+03	8.29193e-01	3.30583e+02
3488	3.30801e+02	3.48800e+03	8.28481e-01	3.30667e+02
3489	3.30885e+02	3.48900e+03	8.27772e-01	3.30750e+02
3490	3.30960e+02	3.49000e+03	8.27063e-01	3.30833e+02
3491	3.31049e+02	3.49100e+03	8.26354e-01	3.30917e+02
3492	3.31123e+02	3.49200e+03	8.25641e-01	3.31000e+02
3493	3.31210e+02	3.49300e+03	8.24927e-01	3.31083e+02
3494	3.31292e+02	3.49400e+03	8.24210e-01	3.31167e+02
3495	3.31383e+02	3.49500e+03	8.23488e-01	3.31250e+02
3496	3.31468e+02	3.49600e+03	8.22753e-01	3.31333e+02
3497	3.31550e+02	3.49700e+03	8.22015e-01	3.31417e+02
3498	3.31629e+02	3.49800e+03	8.21271e-01	3.31500e+02
3499	3.31721e+02	3.49900e+03	8.20522e-01	3.31583e+02
3500	3.31790e+02	3.50000e+03	8.19750e-01	3.31667e+02
3501	3.31864e+02	3.50100e+03	8.18988e-01	3.31750e+02
3502	3.31954e+02	3.50200e+03	8.18226e-01	3.31833e+02
3503	3.32041e+02	3.50300e+03	8.17464e-01	3.31917e+02
3504	3.32133e+02	3.50400e+03	8.16694e-01	3.32000e+02
3505	3.32209e+02	3.50500e+03	8.15926e-01	3.32083e+02
3506	3.32289e+02	3.50600e+03	8.15157e-01	3.32167e+02
3507	3.32372e+02	3.50700e+03	8.14385e-01	3.32250e+02
3508	3.32457e+02	3.50800e+03	8.13601e-01	3.32333e+02
3509	3.32549e+02	3.50900e+03	8.12812e-01	3.32417e+02
3510	3.32630e+02	3.51000e+03	8.12015e-01	3.32500e+02
3511	3.32708e+02	3.51100e+03	8.11212e-01	3.32583e+02
3512	3.32791e+02	3.51200e+03	8.10381e-01	3.32667e+02
3513	3.32883e+02	3.51300e+03	8.09558e-01	3.32750e+02
3514	3.32960e+02	3.51400e+03	8.08734e-01	3.32833e+02
3515	3.33042e+02	3.51500e+03	8.07908e-01	3.32917e+02
3516	3.33131e+02	3.51600e+03	8.07068e-01	3.33000e+02
3517	3.33209e+02	3.51700e+03	8.06234e-01	3.33083e+02
3518	3.33290e+02	3.51800e+03	8.05399e-01	3.33167e+02
3519	3.33380e+02	3.51900e+03	8.04562e-01	3.33250e+02
3520	3.33464e+02	3.52000e+03	8.03724e-01	3.33333e+02
3521	3.33544e+02	3.52100e+03	8.02885e-01	3.33417e+02
3522	3.33623e+02	3.52200e+03	8.02046e-01	3.33500e+02
3523	3.33706e+02	3.52300e+03	8.01207e-01	3.33583e+02
3524	3.33790e+02	3.52400e+03	8.00364e-01	3.33667e+02
3525	3.33878e+02	3.52500e+03	7.99522e-01	3.33750e+02
3526	3.33960e+02	3.52600e+03	7.98678e-01	3.33833e+02
3527	3.34048e+02	3.52700e+03	7.97830e-01	3.33917e+02
3528	3.34127e+02	3.52800e+03	7.96971e-01	3.34000e+02
3529	3.34202e+02	3.52900e+03	7.96107e-01	3.34083e+02
3530	3.34288e+02	3.53000e+03	7.95235e-01	3.34167e+02
3531	3.34369e+02	3.53100e+03	7.94359e-01	3.34250e+02
3532	3.34458e+02	3.53200e+03	7.93462e-01	3.34333e+02
3533	3.34535e+02	3.53300e+03	7.92573e-01	3.34417e+02
3534	3.34620e+02	3.53400e+03	7.91687e-01	3.34500e+02
3535	3.34701e+02	3.53500e+03	7.90799e-01	3.34583e+02
3536	3.34780e+02	3.53600e+03	7.89906e-01	3.34667e+02
3537	3.34857e+02	3.53700e+03	7.89014e-01	3.34750e+02
3538	3.34953e+02	3.53800e+03	7.88121e-01	3.34833e+02
3539	3.35023e+02	3.53900e+03	7.87227e-01	3.34917e+02
3540	3.35122e+02	3.54000e+03	7.86330e-01	3.35000e+02
3541	3.35190e+02	3.54100e+03	7.85435e-01	3.35083e+02
3542	3.35286e+02	3.54200e+03	7.84541e-01	3.35167e+02
3543	3.35374e+02	3.54300e+03	7.83646e-01	3.35250e+02
3544	3.35448e+02	3.54400e+03	7.82746e-01	3.35333e+02
3545	3.35526e+02	3.54500e+03	7.81841e-01	3.35417e+02
3546	3.35613e+02	3.54600e+03	7.80929e-01	3.35500e+02
3547	3.35690e+02	3.54700e+03	7.80013e-01	3.35583e+02
3548	3.35793e+02	3.54800e+03	7.79074e-01	3.35667e+02
3549	3.35856e+02	3.54900e+03	7.78135e-01	3.35750e+02
3550	3.35958e+02	3.55000e+03	7.77192e-01	3.35833e+02
3551	3.36028e+02	3.55100e+03	7.76246e-01	3.35917e+02
3552	3.36103e+02	3.55200e+03	7.75276e-01	3.36000e+02
3553	3.36192e+02	3.55300e+03	7.74314e-01	3.36083e+02
3554	3.36270e+02	3.55400e+03	7.73350e-01	3.36167e+02
3555	3.36355e+02	3.55500e+03	7.72384e-01	3.36250e+02
3556	3.36446e+02	3.55600e+03	7.71406e-01	3.36333e+02
3557	3.36527e+02	3.55700e+03	7.70426e-01	3.36417e+02
3558	3.36616e+02	3.55800e+03	7.69443e-01	3.36500e+02
3559	3.36695e+02	3.55900e+03	7.68458e-01	3.36583e+02
3560	3.36774e+02	3.56000e+03	7.67459e-01	3.36667e+02
3561	3.36858e+02	3.56100e+03	7.66466e-01	3.36750e+02
3562	3.36936e+02	3.56200e+03	7.65473e-01	3.36833e+02
3563	3.37021e+02	3.56300e+03	7.64479e-01	3.36917e+02
3564	3.37110e+02	3.56400e+03	7.63482e-01	3.37000e+02
3565	3.37191e+02	3.56500e+03	7.62487e-01	3.37083e+02
3566	3.37267e+02	3.56600e+03	7.61493e-01	3.37167e+02
3567	3.37361e+02	3.56700e+03	7.60499e-01	3.37250e+02
3568	3.37445e+02	3.56800e+03	7.59505e-01	3.37333e+02
3569	3.37523e+02	3.56900e+03	7.58510e-01	3.37417e+02
3570	3.37602e+02	3.57000e+03	7.57514e-01	3.37500e+02
3571	3.37694e+02	3.57100e+03	7.56518e-01	3.37583e+02
3572	3.37774e+02	3.57200e+03	7.55515e-01	3.37667e+02
3573	3.37854e+02	3.57300e+03	7.54509e-01	3.37750e+02
3574	3.37942e+02	3.57400e+03	7.53495e-01	3.37833e+02
3575	3.38024e+02	3.57500e+03	7.52477e-01	3.37917e+02
3576	3.38107e+02	3.57600e+03	7.51433e-01	3.38000e+02
3577	3.38187e+02	3.57700e+03	7.50391e-01	3.38083e+02
3578	3.38270e+02	3.57800e+03	7.49345e-01	3.38167e+02
3579	3.38354e+02	3.57900e+03	7.48296e-01	3.38250e+02
3580	3.38431e+02	3.58000e+03	7.47222e-01	3.38333e+02
3581	3.38518e+02	3.58100e+03	7.46157e-01	3.38417e+02
3582	3.38606e+02	3.58200e+03	7.45093e-01	3.38500e+02
3583	3.38676e+02	3.58300e+03	7.44027e-01	3.38583e+02
3584	3.38759e+02	3.58400e+03	7.42953e-01	3.38667e+02
3585	3.38858e+02	3.58500e+03	7.41879e-01	3.38750e+02
3586	3.38942e+02	3.58600e+03	7.40804e-01	3.38833e+02
3587	3.39007e+02	3.58700e+03	7.39726e-01	3.38917e+02
3588	3.39108e+02	3.58800e+03	7.38636e-01	3.39000e+02
3589	3.39193e+02	3.58900e+03	7.37548e-01	3.39083e+02
3590	3.39279e+02	3.59000e+03	7.36457e-01	3.39167e+02
3591	3.39357e+02	3.59100e+03	7.35364e-01	3.39250e+02
3592	3.39425e+02	3.59200e+03	7.34256e-01	3.39333e+02
3593	3.39511e+02	3.59300e+03	7.33149e-01	3.39417e+02
3594	3.39601e+02	3.59400e+03	7.32040e-01	3.39500e+02
3595	3.39683e+02	3.59500e+03	7.30929e-01	3.39583e+02
3596	3.39770e+02	3.59600e+03	7.29807e-01	3.39667e+02
3597	3.39850e+02	3.59700e+03	7.28691e-01	3.39750e+02
3598	3.39931e+02	3.59800e+03	7.27576e-01	3.39833e+02
3599	3.40011e+02	3.59900e+03	7.26459e-01	3.39917e+02
3600	3.40094e+02	3.60000e+03	7.25337e-01	3.40000e+02
3601	3.40184e+02	3.60100e+03	7.24214e-01	3.40083e+02
3602	3.40260e+02	3.60200e+03	7.23089e-01	3.40167e+02
3603	3.40354e+02	3.60300e+03	7.21963e-01	3.40250e+02
3604	3.40426e+02	3.60400e+03	7.20829e-01	3.40333e+02
3605	3.40508e+02	3.60500e+03	7.19700e-01	3.40417e+02
3606	3.40599e+02	3.60600e+03	7.18572e-01	3.40500e+02
3607	3.40663e+02	3.60700e+03	7.17443e-01	3.40583e+02
3608	3.40756e+02	3.60800e+03	7.16312e-01	3.40667e+02
3609	3.40848e+02	3.60900e+03	7.15175e-01	3.40750e+02
3610	3.40933e+02	3.61000e+03	7.14032e-01	3.40833e+02
3611	3.41011e+02	3.61100e+03	7.12887e-01	3.40917e+02
3612	3.41094e+02	3.61200e+03	7.11731e-01	3.41000e+02
3613	3.41171e+02	3.61300e+03	7.10579e-01	3.41083e+02
3614	3.41255e+02	3.61400e+03	7.09423e-01	3.41167e+02
3615	3.41348e+02	3.61500e+03	7.08265e-01	3.41250e+02
3616	3.41416e+02	3.61600e+03	7.07103e-01	3.41333e+02
3617	3.41514e+02	3.61700e+03	7.05943e-01	3.41417e+02
3618	3.41585e+02	3.61800e+03	7.04782e-01	3.41500e+02
3619	3.41674e+02	3.61900e+03	7.03619e-01	3.41583e+02
3620	3.41757e+02	3.62000e+03	7.02447e-01	3.41667e+02
3621	3.41847e+02	3.62100e+03	7.01269e-01	3.41750e+02
3622	3.41929e+02	3.62200e+03	7.00085e-01	3.41833e+02
3623	3.42002e+02	3.62300e+03	6.98897e-01	3.41917e+02
3624	3.42079e+02	3.62400e+03	6.97684e-01	3.42000e+02
3625	3.42171e+02	3.62500e+03	6.96479e-01	3.42083e+02
3626	3.42259e+02	3.62600e+03	6.95272e-01	3.42167e+02
3627	3.42342e+02	3.62700e+03	6.94062e-01	3.42250e+02
3628	3.42417e+02	3.62800e+03	6.92839e-01	3.42333e+02
3629	3.42496e+02	3.62900e+03	6.91621e-01	3.42417e+02
3630	3.42580e+02	3.63000e+03	6.90401e-01	3.42500e+02
3631	3.42671e+02	3.63100e+03	6.89182e-01	3.42583e+02
3632	3.42756e+02	3.63200e+03	6.87956e-01	3.42667e+02
3633	3.42833e+02	3.63300e+03	6.86732e-01	3.42750e+02
3634	3.42911e+02	3.63400e+03	6.85507e-01	3.42833e+02
3635	3.43003e+02	3.63500e+03	6.84281e-01	3.42917e+02
3636	3.43073e+02	3.63600e+03	6.83052e-01	3.43000e+02
3637	3.43167e+02	3.63700e+03	6.81823e-01	3.43083e+02
3638	3.43244e+02	3.63800e+03	6.80594e-01	3.43167e+02
3639	3.43324e+02	3.63900e+03	6.79365e-01	3.43250e+02
3640	3.43419e+02	3.64000e+03	6.78132e-01	3.43333e+02
3641	3.43492e+02	3.64100e+03	6.76898e-01	3.43417e+02
3642	3.43582e+02	3.64200e+03	6.75661e-01	3.43500e+02
3643	3.43653e+02	3.64300e+03	6.74421e-01	3.43583e+02
3644	3.43746e+02	3.64400e+03	6.73168e-01	3.43667e+02
3645	3.43829e+02	3.64500e+03	6.71914e-01	3.43750e+02
3646	3.43923e+02	3.64600e+03	6.70657e-01	3.43833e+02
3647	3.43997e+02	3.64700e+03	6.69398e-01	3.43917e+02
3648	3.44077e+02	3.64800e+03	6.68123e-01	3.44000e+02
3649	3.44155e+02	3.64900e+03	6.66855e-01	3.44083e+02
3650	3.44238e+02	3.65000e+03	6.65586e-01	3.44167e+02
3651	3.44334e+02	3.65100e+03	6.64315e-01	3.44250e+02
3652	3.44412e+02	3.65200e+03	6.63039e-01	3.44333e+02
3653	3.44497e+02	3.65300e+03	6.61762e-01	3.44417e+02
3654	3.44585e+02	3.65400e+03	6.60483e-01	3.44500e+02
3655	3.44669e+02	3.65500e+03	6.59202e-01	3.44583e+02
3656	3.44742e+02	3.65600e+03	6.57910e-01	3.44667e+02
3657	3.44831e+02	3.65700e+03	6.56619e-01	3.44750e+02
3658	3.44906e+02	3.65800e+03	6.55326e-01	3.44833e+02
3659	3.44991e+02	3.65900e+03	6.54030e-01	3.44917e+02
3660	3.45077e+02	3.66000e+03	6.52724e-01	3.45000e+02
3661	3.45156e+02	3.66100e+03	6.51420e-01	3.45083e+02
3662	3.45242e+02	3.66200e+03	6.50114e-01	3.45167e+02
3663	3.45317e+02	3.66300e+03	6.48806e-01	3.45250e+02
3664	3.45412e+02	3.66400e+03	6.47490e-01	3.45333e+02
3665	3.45494e+02	3.66500e+03	6.46173e-01	3.45417e+02
3666	3.45578e+02	3.66600e+03	6.44855e-01	3.45500e+02
3667	3.45663e+02	3.66700e+03	6.43536e-01	3.45583e+02
3668	3.45750e+02	3.66800e+03	6.42208e-01	3.45667e+02
3669	3.45828e+02	3.66900e+03	6.40883e-01	3.45750e+02
3670	3.45912e+02	3.67000e+03	6.39555e-01	3.45833e+02
3671	3.45993e+02	3.67100e+03	6.38225e-01	3.45917e+02
3672	3.46073e+02	3.67200e+03	6.36887e-01	3.46000e+02
3673	3.46163e+02	3.67300e+03	6.35548e-01	3.46083e+02
3674	3.46246e+02	3.67400e+03	6.34206e-01	3.46167e+02
3675	3.46330e+02	3.67500e+03	6.32862e-01	3.46250e+02
3676	3.46406e+02	3.67600e+03	6.31509e-01	3.46333e+02
3677	3.46486e+02	3.67700e+03	6.30160e-01	3.46417e+02
3678	3.46571e+02	3.67800e+03	6.28812e-01	3.46500e+02
3679	3.46660e+02	3.67900e+03	6.27462e-01	3.46583e+02
3680	3.46736e+02	3.68000e+03	6.26107e-01	3.46667e+02
3681	3.46821e+02	3.68100e+03	6.24747e-01	3.46750e+02
3682	3.46898e+02	3.68200e+03	6.23382e-01	3.46833e+02
3683	3.46983e+02	3.68300e+03	6.22014e-01	3.46917e+02
3684	3.47064e+02	3.68400e+03	6.20629e-01	3.47000e+02
3685	3.47146e+02	3.68500e+03	6.19249e-01	3.47083e+02
3686	3.47238e+02	3.68600e+03	6.17871e-01	3.47167e+02
3687	3.47314e+02	3.68700e+03	6.16492e-01	3.47250e+02
3688	3.47402e+02	3.68800e+03	6.15109e-01	3.47333e+02
3689	3.47488e+02	3.68900e+03	6.13731e-01	3.47417e+02
3690	3.47563e+02	3.69000e+03	6.12355e-01	3.47500e+02
3691	3.47651e+02	3.69100e+03	6.10979e-01	3.47583e+02
3692	3.47739e+02	3.69200e+03	6.09609e-01	3.47667e+02
3693	3.47819e+02	3.69300e+03	6.08234e-01	3.47750e+02
3694	3.47897e+02	3.69400e+03	6.06858e-01	3.47833e+02
3695	3.47981e+02	3.69500e+03	6.05482e-01	3.47917e+02
3696	3.48071e+02	3.69600e+03	6.04103e-01	3.48000e+02
3697	3.48147e+02	3.69700e+03	6.02725e-01	3.48083e+02
3698	3.48237e+02	3.69800e+03	6.01347e-01	3.48167e+02
3699	3.48317e+02	3.69900e+03	5.99970e-01	3.48250e+02
3700	3.48397e+02	3.70000e+03	5.98593e-01	3.48333e+02
3701	3.48484e+02	3.70100e+03	5.97215e-01	3.48417e+02
3702	3.48567e+02	3.70200e+03	5.95836e-01	3.48500e+02
3703	3.48653e+02	3.70300e+03	5.94456e-01	3.48583e+02
3704	3.48738e+02	3.70400e+03	5.93073e-01	3.48667e+02
3705	3.48818e+02	3.70500e+03	5.91688e-01	3.48750e+02
3706	3.48903e+02	3.70600e+03	5.90303e-01	3.48833e+02
3707	3.48987e+02	3.70700e+03	5.88917e-01	3.48917e+02
3708	3.49071e+02	3.70800e+03	5.87526e-01	3.49000e+02
3709	3.49152e+02	3.70900e+03	5.86136e-01	3.49083e+02
3710	3.49234e+02	3.71000e+03	5.84745e-01	3.49167e+02
3711	3.49320e+02	3.71100e+03	5.83353e-01	3.49250e+02
3712	3.49399e+02	3.71200e+03	5.81958e-01	3.49333e+02
3713	3.49467e+02	3.71300e+03	5.80561e-01	3.49417e+02
3714	3.49561e+02	3.71400e+03	5.79161e-01	3.49500e+02
3715	3.49646e+02	3.71500e+03	5.77758e-01	3.49583e+02
3716	3.49723e+02	3.71600e+03	5.76346e-01	3.49667e+02
3717	3.49827e+02	3.71700e+03	5.74934e-01	3.49750e+02
3718	3.49903e+02	3.71800e+03	5.73519e-01	3.49833e+02
3719	3.49980e+02	3.71900e+03	5.72103e-01	3.49917e+02
3720	3.50059e+02	3.72000e+03	5.70674e-01	3.50000e+02
3721	3.50137e+02	3.72100e+03	5.69249e-01	3.50083e+02
3722	3.50222e+02	3.72200e+03	5.67823e-01	3.50167e+02
3723	3.50315e+02	3.72300e+03	5.66397e-01	3.50250e+02
3724	3.50395e+02	3.72400e+03	5.64971e-01	3.50333e+02
3725	3.50473e+02	3.72500e+03	5.63551e-01	3.50417e+02
3726	3.50554e+02	3.72600e+03	5.62138e-01	3.50500e+02
3727	3.50639e+02	3.72700e+03	5.60730e-01	3.50583e+02
3728	3.50720e+02	3.72800e+03	5.59339e-01	3.50667e+02
3729	3.50808e+02	3.72900e+03	5.57944e-01	3.50750e+02
3730	3.50891e+02	3.73000e+03	5.56547e-01	3.50833e+02
3731	3.50972e+02	3.73100e+03	5.55149e-01	3.50917e+02
3732	3.51061e+02	3.73200e+03	5.53751e-01	3.51000e+02
3733	3.51148e+02	3.73300e+03	5.52342e-01	3.51083e+02
3734	3.51222e+02	3.73400e+03	5.50928e-01	3.51167e+02
3735	3.51309e+02	3.73500e+03	5.49510e-01	3.51250e+02
3736	3.51394e+02	3.73600e+03	5.48068e-01	3.51333e+02
3737	3.51469e+02	3.73700e+03	5.46635e-01	3.51417e+02
3738	3.51555e+02	3.73800e+03	5.45201e-01	3.51500e+02
3739	3.51638e+02	3.73900e+03	5.43766e-01	3.51583e+02
3740	3.51718e+02	3.74000e+03	5.42326e-01	3.51667e+02
3741	3.51808e+02	3.74100e+03	5.40890e-01	3.51750e+02
3742	3.51892e+02	3.74200e+03	5.39456e-01	3.51833e+02
3743	3.51974e+02	3.74300e+03	5.38022e-01	3.51917e+02
3744	3.52054e+02	3.74400e+03	5.36596e-01	3.52000e+02
3745	3.52144e+02	3.74500e+03	5.35170e-01	3.52083e+02
3746	3.52229e+02	3.74600e+03	5.33748e-01	3.52167e+02
3747	3.52308e+02	3.74700e+03	5.32326e-01	3.52250e+02
3748	3.52391e+02	3.74800e+03	5.30910e-01	3.52333e+02
3749	3.52475e+02	3.74900e+03	5.29487e-01	3.52417e+02
3750	3.52563e+02	3.75000e+03	5.28059e-01	3.52500e+02
3751	3.52630e+02	3.75100e+03	5.26627e-01	3.52583e+02
3752	3.52722e+02	3.75200e+03	5.25181e-01	3.52667e+02
3753	3.52802e+02	3.75300e+03	5.23734e-01	3.52750e+02
3754	3.52886e+02	3.75400e+03	5.22285e-01	3.52833e+02
3755	3.52970e+02	3.75500e+03	5.20835e-01	3.52917e+02
3756	3.53062e+02	3.75600e+03	5.19372e-01	3.53000e+02
3757	3.53140e+02	3.75700e+03	5.17920e-01	3.53083e+02
3758	3.53223e+02	3.75800e+03	5.16472e-01	3.53167e+02
3759	3.53301e+02	3.75900e+03	5.15025e-01	3.53250e+02
3760	3.53383e+02	3.76000e+03	5.13588e-01	3.53333e+02
3761	3.53478e+02	3.76100e+03	5.12148e-01	3.53417e+02
3762	3.53560e+02	3.76200e+03	5.10708e-01	3.53500e+02
3763	3.53642e+02	3.76300e+03	5.09269e-01	3.53583e+02
3764	3.53725e+02	3.76400e+03	5.07831e-01	3.53667e+02
3765	3.53805e+02	3.76500e+03	5.06390e-01	3.53750e+02
3766	3.53891e+02	3.76600e+03	5.04947e-01	3.53833e+02
3767	3.53974e+02	3.76700e+03	5.03503e-01	3.53917e+02
3768	3.54056e+02	3.76800e+03	5.02057e-01	3.54000e+02
3769	3.54135e+02	3.76900e+03	5.00615e-01	3.54083e+02
3770	3.54221e+02	3.77000e+03	4.99176e-01	3.54167e+02
3771	3.54293e+02	3.77100e+03	4.97739e-01	3.54250e+02
3772	3.54382e+02	3.77200e+03	4.96308e-01	3.54333e+02
3773	3.54472e+02	3.77300e+03	4.94876e-01	3.54417e+02
3774	3.54547e+02	3.77400e+03	4.93443e-01	3.54500e+02
3775	3.54632e+02	3.77500e+03	4.92008e-01	3.54583e+02
3776	3.54718e+02	3.77600e+03	4.90575e-01	3.54667e+02
3777	3.54798e+02	3.77700e+03	4.89136e-01	3.54750e+02
3778	3.54878e+02	3.77800e+03	4.87695e-01	3.54833e+02
3779	3.54966e+02	3.77900e+03	4.86252e-01	3.54917e+02
3780	3.55051e+02	3.78000e+03	4.84800e-01	3.55000e+02
3781	3.55123e+02	3.78100e+03	4.83352e-01	3.55083e+02
3782	3.55215e+02	3.78200e+03	4.81906e-01	3.55167e+02
3783	3.55299e+02	3.78300e+03	4.80460e-01	3.55250e+02
3784	3.55380e+02	3.78400e+03	4.79013e-01	3.55333e+02
3785	3.55464e+02	3.78500e+03	4.77567e-01	3.55417e+02
3786	3.55544e+02	3.78600e+03	4.76121e-01	3.55500e+02
3787	3.55627e+02	3.78700e+03	4.74675e-01	3.55583e+02
3788	3.55709e+02	3.78800e+03	4.73231e-01	3.55667e+02
3789	3.55786e+02	3.78900e+03	4.71789e-01	3.55750e+02
3790	3.55875e+02	3.79000e+03	4.70351e-01	3.55833e+02
3791	3.55953e+02	3.79100e+03	4.68913e-01	3.55917e+02
3792	3.56037e+02	3.79200e+03	4.67478e-01	3.56000e+02
3793	3.56120e+02	3.79300e+03	4.66040e-01	3.56083e+02
3794	3.56209e+02	3.79400e+03	4.64599e-01	3.56167e+02
3795	3.56284e+02	3.79500e+03	4.63156e-01	3.56250e+02
3796	3.56370e+02	3.79600e+03	4.61706e-01	3.56333e+02
3797	3.56454e+02	3.79700e+03	4.60255e-01	3.56417e+02
3798	3.56541e+02	3.79800e+03	4.58803e-01	3.56500e+02
3799	3.56620e+02	3.79900e+03	4.57350e-01	3.56583e+02
3800	3.56705e+02	3.80000e+03	4.55890e-01	3.56667e+02
3801	3.56782e+02	3.80100e+03	4.54438e-01	3.56750e+02
3802	3.56869e+02	3.80200e+03	4.52990e-01	3.56833e+02
3803	3.56949e+02	3.80300e+03	4.51543e-01	3.56917e+02
3804	3.57037e+02	3.80400e+03	4.50106e-01	3.57000e+02
3805	3.57119e+02	3.80500e+03	4.48667e-01	3.57083e+02
3806	3.57202e+02	3.80600e+03	4.47226e-01	3.57167e+02
3807	3.57282e+02	3.80700e+03	4.45785e-01	3.57250e+02
3808	3.57367e+02	3.80800e+03	4.44345e-01	3.57333e+02
3809	3.57453e+02	3.80900e+03	4.42900e-01	3.57417e+02
3810	3.57531e+02	3.81000e+03	4.41452e-01	3.57500e+02
3811	3.57622e+02	3.81100e+03	4.40003e-01	3.57583e+02
3812	3.57703e+02	3.81200e+03	4.38544e-01	3.57667e+02
3813	3.57798e+02	3.81300e+03	4.37088e-01	3.57750e+02
3814	3.57872e+02	3.81400e+03	4.35631e-01	3.57833e+02
3815	3.57959e+02	3.81500e+03	4.34174e-01	3.57917e+02
3816	3.58037e+02	3.81600e+03	4.32711e-01	3.58000e+02
3817	3.58121e+02	3.81700e+03	4.31248e-01	3.58083e+02
3818	3.58200e+02	3.81800e+03	4.29783e-01	3.58167e+02
3819	3.58278e+02	3.81900e+03	4.28316e-01	3.58250e+02
3820	3.58366e+02	3.82000e+03	4.26842e-01	3.58333e+02
3821	3.58456e+02	3.82100e+03	4.25368e-01	3.58417e+02
3822	3.58543e+02	3.82200e+03	4.23894e-01	3.58500e+02
3823	3.58619e+02	3.82300e+03	4.22419e-01	3.58583e+02
3824	3.58714e+02	3.82400e+03	4.20940e-01	3.58667e+02
3825	3.58791e+02	3.82500e+03	4.19468e-01	3.58750e+02
3826	3.58866e+02	3.82600e+03	4.18000e-01	3.58833e+02
3827	3.58955e+02	3.82700e+03	4.16535e-01	3.58917e+02
3828	3.59042e+02	3.82800e+03	4.15082e-01	3.59000e+02
3829	3.59123e+02	3.82900e+03	4.13628e-01	3.59083e+02
3830	3.59195e+02	3.83000e+03	4.12176e-01	3.59167e+02
3831	3.59296e+02	3.83100e+03	4.10726e-01	3.59250e+02
3832	3.59379e+02	3.83200e+03	4.09282e-01	3.59333e+02
3833	3.59456e+02	3.83300e+03	4.07829e-01	3.59417e+02
3834	3.59542e+02	3.83400e+03	4.06372e-01	3.59500e+02
3835	3.59620e+02	3.83500e+03	4.04912e-01	3.59583e+02
3836	3.59711e+02	3.83600e+03	4.03442e-01	3.59667e+02
3837	3.59787e+02	3.83700e+03	4.01975e-01	3.59750e+02
3838	3.59870e+02	3.83800e+03	4.00511e-01	3.59833e+02
3839	3.59951e+02	3.83900e+03	3.99049e-01	3.59917e+02
3840	3.60048e+02	3.84000e+03	3.97592e-01	3.60000e+02
3841	3.60115e+02	3.84100e+03	3.96141e-01	3.60083e+02
3842	3.60205e+02	3.84200e+03	3.94696e-01	3.60167e+02
3843	3.60283e+02	3.84300e+03	3.93255e-01	3.60250e+02
3844	3.60359e+02	3.84400e+03	3.91833e-01	3.60333e+02
3845	3.60448e+02	3.84500e+03	3.90400e-01	3.60417e+02
3846	3.60531e+02	3.84600e+03	3.88964e-01	3.60500e+02
3847	3.60611e+02	3.84700e+03	3.87528e-01	3.60583e+02
3848	3.60693e+02	3.84800e+03	3.86090e-01	3.60667e+02
3849	3.60782e+02	3.84900e+03	3.84651e-01	3.60750e+02
3850	3.60862e+02	3.85000e+03	3.83212e-01	3.60833e+02
3851	3.60946e+02	3.85100e+03	3.81772e-01	3.60917e+02
3852	3.61028e+02	3.85200e+03	3.80329e-01	3.61000e+02
3853	3.61109e+02	3.85300e+03	3.78890e-01	3.61083e+02
3854	3.61190e+02	3.85400e+03	3.77453e-01	3.61167e+02
3855	3.61271e+02	3.85500e+03	3.76017e-01	3.61250e+02
3856	3.61354e+02	3.85600e+03	3.74587e-01	3.61333e+02
3857	3.61448e+02	3.85700e+03	3.73155e-01	3.61417e+02
3858	3.61532e+02	3.85800e+03	3.71723e-01	3.61500e+02
3859	3.61620e+02	3.85900e+03	3.70291e-01	3.61583e+02
3860	3.61688e+02	3.86000e+03	3.68862e-01	3.61667e+02
3861	3.61783e+02	3.86100e+03	3.67433e-01	3.61750e+02
3862	3.61861e+02	3.86200e+03	3.66005e-01	3.61833e+02
3863	3.61948e+02	3.86300e+03	3.64580e-01	3.61917e+02
3864	3.62027e+02	3.86400e+03	3.63162e-01	3.62000e+02
3865	3.62113e+02	3.86500e+03	3.61748e-01	3.62083e+02
3866	3.62192e+02	3.86600e+03	3.60339e-01	3.62167e+02
3867	3.62282e+02	3.86700e+03	3.58934e-01	3.62250e+02
3868	3.62360e+02	3.86800e+03	3.57547e-01	3.62333e+02
3869	3.62442e+02	3.86900e+03	3.56155e-01	3.62417e+02
3870	3.62535e+02	3.87000e+03	3.54764e-01	3.62500e+02
3871	3.62619e+02	3.87100e+03	3.53374e-01	3.62583e+02
3872	3.62706e+02	3.87200e+03	3.51991e-01	3.62667e+02
3873	3.62774e+02	3.87300e+03	3.50602e-01	3.62750e+02
3874	3.62853e+02	3.87400e+03	3.49212e-01	3.62833e+02
3875	3.62942e+02	3.87500e+03	3.47821e-01	3.62917e+02
3876	3.63025e+02	3.87600e+03	3.46426e-01	3.63000e+02
3877	3.63109e+02	3.87700e+03	3.45033e-01	3.63083e+02
3878	3.63200e+02	3.87800e+03	3.43641e-01	3.63167e+02
3879	3.63276e+02	3.87900e+03	3.42251e-01	3.63250e+02
3880	3.63352e+02	3.88000e+03	3.40867e-01	3.63333e+02
3881	3.63444e+02	3.88100e+03	3.39488e-01	3.63417e+02
3882	3.63525e+02	3.88200e+03	3.38116e-01	3.63500e+02
3883	3.63610e+02	3.88300e+03	3.36749e-01	3.63583e+02
3884	3.63697e+02	3.88400e+03	3.35406e-01	3.63667e+02
3885	3.63786e+02	3.88500e+03	3.34060e-01	3.63750e+02
3886	3.63866e+02	3.88600e+03	3.32716e-01	3.63833e+02
3887	3.63938e+02	3.88700e+03	3.31374e-01	3.63917e+02
3888	3.64036e+02	3.88800e+03	3.30045e-01	3.64000e+02
3889	3.64117e+02	3.88900e+03	3.28706e-01	3.64083e+02
3890	3.64199e+02	3.89000e+03	3.27366e-01	3.64167e+02
3891	3.64274e+02	3.89100e+03	3.26027e-01	3.64250e+02
3892	3.64363e+02	3.89200e+03	3.24683e-01	3.64333e+02
3893	3.64451e+02	3.89300e+03	3.23344e-01	3.64417e+02
3894	3.64522e+02	3.89400e+03	3.22007e-01	3.64500e+02
3895	3.64609e+02	3.89500e+03	3.20672e-01	3.64583e+02
3896	3.64695e+02	3.89600e+03	3.19345e-01	3.64667e+02
3897	3.64783e+02	3.89700e+03	3.18018e-01	3.64750e+02
3898	3.64875e+02	3.89800e+03	3.16692e-01	3.64833e+02
3899	3.64947e+02	3.89900e+03	3.15369e-01	3.64917e+02
3900	3.65031e+02	3.90000e+03	3.14052e-01	3.65000e+02
3901	3.65110e+02	3.90100e+03	3.12733e-01	3.65083e+02
3902	3.65189e+02	3.90200e+03	3.11414e-01	3.65167e+02
3903	3.65279e+02	3.90300e+03	3.10095e-01	3.65250e+02
3904	3.65365e+02	3.90400e+03	3.08778e-01	3.65333e+02
3905	3.65446e+02	3.90500e+03	3.07464e-01	3.65417e+02
3906	3.65526e+02	3.90600e+03	3.06153e-01	3.65500e+02
3907	3.65618e+02	3.90700e+03	3.04845e-01	3.65583e+02
3908	3.65704e+02	3.90800e+03	3.03554e-01	3.65667e+02
3909	3.65781e+02	3.90900e+03	3.02267e-01	3.65750e+02
3910	3.65870e+02	3.91000e+03	3.00987e-01	3.65833e+02
3911	3.65943e+02	3.91100e+03	2.99713e-01	3.65917e+02
3912	3.66028e+02	3.91200e+03	2.98468e-01	3.66000e+02
3913	3.66101e+02	3.91300e+03	2.97214e-01	3.66083e+02
3914	3.66193e+02	3.91400e+03	2.95959e-01	3.66167e+02
3915	3.66279e+02	3.91500e+03	2.94706e-01	3.66250e+02
3916	3.66353e+02	3.91600e+03	2.93465e-01	3.66333e+02
3917	3.66440e+02	3.91700e+03	2.92218e-01	3.66417e+02
3918	3.66529e+02	3.91800e+03	2.90972e-01	3.66500e+02
3919	3.66615e+02	3.91900e+03	2.89727e-01	3.66583e+02
3920	3.66692e+02	3.92000e+03	2.88487e-01	3.66667e+02
3921	3.66774e+02	3.92100e+03	2.87250e-01	3.66750e+02
3922	3.66863e+02	3.92200e+03	2.86014e-01	3.66833e+02
3923	3.66947e+02	3.92300e+03	2.84779e-01	3.66917e+02
3924	3.67026e+02	3.92400e+03	2.83558e-01	3.67000e+02
3925	3.67105e+02	3.92500e+03	2.82336e-01	3.67083e+02
3926	3.67191e+02	3.92600e+03	2.81117e-01	3.67167e+02
3927	3.67278e+02	3.92700e+03	2.79899e-01	3.67250e+02
3928	3.67358e+02	3.92800e+03	2.78689e-01	3.67333e+02
3929	3.67436e+02	3.92900e+03	2.77478e-01	3.67417e+02
3930	3.67528e+02	3.93000e+03	2.76269e-01	3.67500e+02
3931	3.67602e+02	3.93100e+03	2.75061e-01	3.67583e+02
3932	3.67681e+02	3.93200e+03	2.73860e-01	3.67667e+02
3933	3.67771e+02	3.93300e+03	2.72659e-01	3.67750e+02
3934	3.67853e+02	3.93400e+03	2.71462e-01	3.67833e+02
3935	3.67935e+02	3.93500e+03	2.70269e-01	3.67917e+02
3936	3.68021e+02	3.93600e+03	2.69093e-01	3.68000e+02
3937	3.68105e+02	3.93700e+03	2.67916e-01	3.68083e+02
3938	3.68184e+02	3.93800e+03	2.66740e-01	3.68167e+02
3939	3.68266e+02	3.93900e+03	2.65562e-01	3.68250e+02
3940	3.68351e+02	3.94000e+03	2.64394e-01	3.68333e+02
3941	3.68426e+02	3.94100e+03	2.63221e-01	3.68417e+02
3942	3.68520e+02	3.94200e+03	2.62050e-01	3.68500e+02
3943	3.68605e+02	3.94300e+03	2.60881e-01	3.68583e+02
3944	3.68681e+02	3.94400e+03	2.59715e-01	3.68667e+02
3945	3.68768e+02	3.94500e+03	2.58556e-01	3.68750e+02
3946	3.68848e+02	3.94600e+03	2.57403e-01	3.68833e+02
3947	3.68933e+02	3.94700e+03	2.56253e-01	3.68917e+02
3948	3.69019e+02	3.94800e+03	2.55123e-01	3.69000e+02
3949	3.69096e+02	3.94900e+03	2.53985e-01	3.69083e+02
3950	3.69189e+02	3.95000e+03	2.52850e-01	3.69167e+02
3951	3.69268e+02	3.95100e+03	2.51717e-01	3.69250e+02
3952	3.69341e+02	3.95200e+03	2.50594e-01	3.69333e+02
3953	3.69430e+02	3.95300e+03	2.49474e-01	3.69417e+02
3954	3.69514e+02	3.95400e+03	2.48358e-01	3.69500e+02
3955	3.69597e+02	3.95500e+03	2.47245e-01	3.69583e+02
3956	3.69679e+02	3.95600e+03	2.46147e-01	3.69667e+02
3957	3.69768e+02	3.95700e+03	2.45046e-01	3.69750e+02
3958	3.69856e+02	3.95800e+03	2.43948e-01	3.69833e+02
3959	3.69937e+02	3.95900e+03	2.42853e-01	3.69917e+02
3960	3.70016e+02	3.96000e+03	2.41770e-01	3.70000e+02
3961	3.70104e+02	3.96100e+03	2.40688e-01	3.70083e+02
3962	3.70177e+02	3.96200e+03	2.39610e-01	3.70167e+02
3963	3.70263e+02	3.96300e+03	2.38535e-01	3.70250e+02
3964	3.70341e+02	3.96400e+03	2.37474e-01	3.70333e+02
3965	3.70442e+02	3.96500e+03	2.36407e-01	3.70417e+02
3966	3.70514e+02	3.96600e+03	2.35342e-01	3.70500e+02
3967	3.70590e+02	3.96700e+03	2.34277e-01	3.70583e+02
3968	3.70684e+02	3.96800e+03	2.33222e-01	3.70667e+02
3969	3.70770e+02	3.96900e+03	2.32166e-01	3.70750e+02
3970	3.70848e+02	3.97000e+03	2.31111e-01	3.70833e+02
3971	3.70929e+02	3.97100e+03	2.30058e-01	3.70917e+02
3972	3.71008e+02	3.97200e+03	2.29013e-01	3.71000e+02
3973	3.71108e+02	3.97300e+03	2.27968e-01	3.71083e+02
3974	3.71184e+02	3.97400e+03	2.26927e-01	3.71167e+02
3975	3.71274e+02	3.97500e+03	2.25888e-01	3.71250e+02
3976	3.71353e+02	3.97600e+03	2.24857e-01	3.71333e+02
3977	3.71431e+02	3.97700e+03	2.23826e-01	3.71417e+02
3978	3.71510e+02	3.97800e+03	2.22797e-01	3.71500e+02
3979	3.71592e+02	3.97900e+03	2.21771e-01	3.71583e+02
3980	3.71686e+02	3.98000e+03	2.20759e-01	3.71667e+02
3981	3.71769e+02	3.98100e+03	2.19748e-01	3.71750e+02
3982	3.71853e+02	3.98200e+03	2.18742e-01	3.71833e+02
3983	3.71929e+02	3.98300e+03	2.17740e-01	3.71917e+02
3984	3.72020e+02	3.98400e+03	2.16757e-01	3.72000e+02
3985	3.72100e+02	3.98500e+03	2.15769e-01	3.72083e+02
3986	3.72177e+02	3.98600e+03	2.14782e-01	3.72167e+02
3987	3.72267e+02	3.98700e+03	2.13797e-01	3.72250e+02
3988	3.72342e+02	3.98800e+03	2.12824e-01	3.72333e+02
3989	3.72434e+02	3.98900e+03	2.11848e-01	3.72417e+02
3990	3.72514e+02	3.99000e+03	2.10874e-01	3.72500e+02
3991	3.72597e+02	3.99100e+03	2.09902e-01	3.72583e+02
3992	3.72688e+02	3.99200e+03	2.08938e-01	3.72667e+02
3993	3.72766e+02	3.99300e+03	2.07974e-01	3.72750e+02
3994	3.72855e+02	3.99400e+03	2.07012e-01	3.72833e+02
3995	3.72929e+02	3.99500e+03	2.06052e-01	3.72917e+02
3996	3.73017e+02	3.99600e+03	2.05099e-01	3.73000e+02
3997	3.73101e+02	3.99700e+03	2.04145e-01	3.73083e+02
3998	3.73193e+02	3.99800e+03	2.03193e-01	3.73167e+02
3999	3.73261e+02	3.99900e+03	2.02241e-01	3.73250e+02
4000	3.73350e+02	4.00000e+03	2.01302e-01	3.73333e+02
4001	3.73446e+02	4.00100e+03	2.00366e-01	3.73417e+02
4002	3.73517e+02	4.00200e+03	1.99436e-01	3.73500e+02
4003	3.73606e+02	4.00300e+03	1.98511e-01	3.73583e+02
4004	3.73683e+02	4.00400e+03	1.97608e-01	3.73667e+02
4005	3.73757e+02	4.00500e+03	1.96701e-01	3.73750e+02
4006	3.73846e+02	4.00600e+03	1.95797e-01	3.73833e+02
4007	3.73934e+02	4.00700e+03	1.94896e-01	3.73917e+02
4008	3.74023e+02	4.00800e+03	1.94012e-01	3.74000e+02
4009	3.74105e+02	4.00900e+03	1.93122e-01	3.74083e+02
4010	3.74186e+02	4.01000e+03	1.92232e-01	3.74167e+02
4011	3.74261e+02	4.01100e+03	1.91341e-01	3.74250e+02
4012	3.74341e+02	4.01200e+03	1.90455e-01	3.74333e+02
4013	3.74433e+02	4.01300e+03	1.89568e-01	3.74417e+02
4014	3.74515e+02	4.01400e+03	1.88684e-01	3.74500e+02
4015	3.74598e+02	4.01500e+03	1.87803e-01	3.74583e+02
4016	3.74681e+02	4.01600e+03	1.86931e-01	3.74667e+02
4017	3.74762e+02	4.01700e+03	1.86062e-01	3.74750e+02
4018	3.74848e+02	4.01800e+03	1.85197e-01	3.74833e+02
4019	3.74929e+02	4.01900e+03	1.84334e-01	3.74917e+02
4020	3.75017e+02	4.02000e+03	1.83488e-01	3.75000e+02
4021	3.75102e+02	4.02100e+03	1.82636e-01	3.75083e+02
4022	3.75178e+02	4.02200e+03	1.81787e-01	3.75167e+02
4023	3.75259e+02	4.02300e+03	1.80940e-01	3.75250e+02
4024	3.75352e+02	4.02400e+03	1.80105e-01	3.75333e+02
4025	3.75435e+02	4.02500e+03	1.79273e-01	3.75417e+02
4026	3.75513e+02	4.02600e+03	1.78446e-01	3.75500e+02
4027	3.75603e+02	4.02700e+03	1.77621e-01	3.75583e+02
4028	3.75689e+02	4.02800e+03	1.76815e-01	3.75667e+02
4029	3.75761e+02	4.02900e+03	1.76004e-01	3.75750e+02
4030	3.75847e+02	4.03000e+03	1.75194e-01	3.75833e+02
4031	3.75928e+02	4.03100e+03	1.74387e-01	3.75917e+02
4032	3.76014e+02	4.03200e+03	1.73592e-01	3.76000e+02
4033	3.76086e+02	4.03300e+03	1.72797e-01	3.76083e+02
4034	3.76175e+02	4.03400e+03	1.72004e-01	3.76167e+02
4035	3.76267e+02	4.03500e+03	1.71213e-01	3.76250e+02
4036	3.76354e+02	4.03600e+03	1.70434e-01	3.76333e+02
4037	3.76426e+02	4.03700e+03	1.69651e-01	3.76417e+02
4038	3.76508e+02	4.03800e+03	1.68870e-01	3.76500e+02
4039	3.76592e+02	4.03900e+03	1.68089e-01	3.76583e+02
4040	3.76678e+02	4.04000e+03	1.67314e-01	3.76667e+02
4041	3.76759e+02	4.04100e+03	1.66538e-01	3.76750e+02
4042	3.76847e+02	4.04200e+03	1.65763e-01	3.76833e+02
4043	3.76934e+02	4.04300e+03	1.64989e-01	3.76917e+02
4044	3.77016e+02	4.04400e+03	1.64222e-01	3.77000e+02
4045	3.77106e+02	4.04500e+03	1.63457e-01	3.77083e+02
4046	3.77186e+02	4.04600e+03	1.62697e-01	3.77167e+02
4047	3.77260e+02	4.04700e+03	1.61942e-01	3.77250e+02
4048	3.77354e+02	4.04800e+03	1.61208e-01	3.77333e+02
4049	3.77439e+02	4.04900e+03	1.60477e-01	3.77417e+02
4050	3.77520e+02	4.05000e+03	1.59753e-01	3.77500e+02
4051	3.77594e+02	4.05100e+03	1.59034e-01	3.77583e+02
4052	3.77686e+02	4.05200e+03	1.58346e-01	3.77667e+02
4053	3.77771e+02	4.05300e+03	1.57648e-01	3.77750e+02
4054	3.77861e+02	4.05400e+03	1.56949e-01	3.77833e+02
4055	3.77925e+02	4.05500e+03	1.56252e-01	3.77917e+02
4056	3.78016e+02	4.05600e+03	1.55561e-01	3.78000e+02
4057	3.78107e+02	4.05700e+03	1.54862e-01	3.78083e+02
4058	3.78184e+02	4.05800e+03	1.54159e-01	3.78167e+02
4059	3.78267e+02	4.05900e+03	1.53454e-01	3.78250e+02
4060	3.78347e+02	4.06000e+03	1.52739e-01	3.78333e+02
4061	3.78438e+02	4.06100e+03	1.52031e-01	3.78417e+02
4062	3.78514e+02	4.06200e+03	1.51327e-01	3.78500e+02
4063	3.78597e+02	4.06300e+03	1.50625e-01	3.78583e+02
4064	3.78676e+02	4.06400e+03	1.49932e-01	3.78667e+02
4065	3.78768e+02	4.06500e+03	1.49245e-01	3.78750e+02
4066	3.78850e+02	4.06600e+03	1.48565e-01	3.78833e+02
4067	3.78937e+02	4.06700e+03	1.47890e-01	3.78917e+02
4068	3.79004e+02	4.06800e+03	1.47241e-01	3.79000e+02
4069	3.79101e+02	4.06900e+03	1.46589e-01	3.79083e+02
4070	3.79181e+02	4.07000e+03	1.45941e-01	3.79167e+02
4071	3.79261e+02	4.07100e+03	1.45297e-01	3.79250e+02
4072	3.79343e+02	4.07200e+03	1.44673e-01	3.79333e+02
4073	3.79438e+02	4.07300e+03	1.44044e-01	3.79417e+02
4074	3.79520e+02	4.07400e+03	1.43417e-01	3.79500e+02
4075	3.79597e+02	4.07500e+03	1.42791e-01	3.79583e+02
4076	3.79677e+02	4.07600e+03	1.42172e-01	3.79667e+02
4077	3.79762e+02	4.07700e+03	1.41551e-01	3.79750e+02
4078	3.79855e+02	4.07800e+03	1.40931e-01	3.79833e+02
4079	3.79922e+02	4.07900e+03	1.40311e-01	3.79917e+02
4080	3.80015e+02	4.08000e+03	1.39689e-01	3.80000e+02
4081	3.80105e+02	4.08100e+03	1.39069e-01	3.80083e+02
4082	3.80183e+02	4.08200e+03	1.38451e-01	3.80167e+02
4083	3.80268e+02	4.08300e+03	1.37836e-01	3.80250e+02
4084	3.80346e+02	4.08400e+03	1.37225e-01	3.80333e+02
4085	3.80428e+02	4.08500e+03	1.36616e-01	3.80417e+02
4086	3.80513e+02	4.08600e+03	1.36011e-01	3.80500e+02
4087	3.80601e+02	4.08700e+03	1.35407e-01	3.80583e+02
4088	3.80680e+02	4.08800e+03	1.34816e-01	3.80667e+02
4089	3.80764e+02	4.08900e+03	1.34222e-01	3.80750e+02
4090	3.80840e+02	4.09000e+03	1.33631e-01	3.80833e+02
4091	3.80928e+02	4.09100e+03	1.33043e-01	3.80917e+02
4092	3.81008e+02	4.09200e+03	1.32469e-01	3.81000e+02
4093	3.81085e+02	4.09300e+03	1.31894e-01	3.81083e+02
4094	3.81176e+02	4.09400e+03	1.31324e-01	3.81167e+02
4095	3.81267e+02	4.09500e+03	1.30756e-01	3.81250e+02
4096	3.81350e+02	4.09600e+03	1.30207e-01	3.81333e+02
4097	3.81430e+02	4.09700e+03	1.29654e-01	3.81417e+02
