Repository: FireDynamics/FireSciPy

Experimental data from TGA experiments.
Sample material is powdered black cast poly methyl methacrylate (PMMA).
The experiments were conducted with a Mettler Toledo TGA/DSC 3+.
Various constant heating rate were used to conduct the TGA experimensts.
The full data with different sample masses and sample configurations
can be found here:
Armbrust, F., Zehfuß, J., Riese, O., 2025. Thermogravimetric And Microscale Calorimeter Data on Cast PMMA.
https://doi.org/10.24355/dbbs.084-202504170956-0

The data set was used for the following manuscript:
Armbrust, F., Hehnen, T., Zehfuß, J., Riese, O., Arnold, L., 2025.

File: docs/tutorials/pyrolysis/data/tga_dynamic_n2_dyn5_powder_1mg_r3.txt (part 4 of 9)
index	ts	t	weight	tr
[#]	[°C]	[s]	[mg]	[°C]
3344	3.18937e+02	3.34400e+03	8.63657e-01	3.18667e+02
3345	3.19017e+02	3.34500e+03	8.63318e-01	3.18750e+02
3346	3.19107e+02	3.34600e+03	8.62977e-01	3.18833e+02
3347	3.19190e+02	3.34700e+03	8.62635e-01	3.18917e+02
3348	3.19278e+02	3.34800e+03	8.62289e-01	3.19000e+02
3349	3.19354e+02	3.34900e+03	8.61941e-01	3.19083e+02
3350	3.19430e+02	3.35000e+03	8.61590e-01	3.19167e+02
3351	3.19515e+02	3.35100e+03	8.61235e-01	3.19250e+02
3352	3.19602e+02	3.35200e+03	8.60869e-01	3.19333e+02
3353	3.19681e+02	3.35300e+03	8.60505e-01	3.19417e+02
3354	3.19770e+02	3.35400e+03	8.60138e-01	3.19500e+02
3355	3.19837e+02	3.35500e+03	8.59768e-01	3.19583e+02
3356	3.19930e+02	3.35600e+03	8.59387e-01	3.19667e+02
3357	3.20021e+02	3.35700e+03	8.59009e-01	3.19750e+02
3358	3.20093e+02	3.35800e+03	8.58632e-01	3.19833e+02
3359	3.20176e+02	3.35900e+03	8.58253e-01	3.19917e+02
3360	3.20263e+02	3.36000e+03	8.57869e-01	3.20000e+02
3361	3.20358e+02	3.36100e+03	8.57485e-01	3.20083e+02
3362	3.20429e+02	3.36200e+03	8.57100e-01	3.20167e+02
3363	3.20516e+02	3.36300e+03	8.56713e-01	3.20250e+02
3364	3.20606e+02	3.36400e+03	8.56320e-01	3.20333e+02
3365	3.20686e+02	3.36500e+03	8.55927e-01	3.20417e+02
3366	3.20769e+02	3.36600e+03	8.55532e-01	3.20500e+02
3367	3.20856e+02	3.36700e+03	8.55136e-01	3.20583e+02
3368	3.20936e+02	3.36800e+03	8.54731e-01	3.20667e+02
3369	3.21014e+02	3.36900e+03	8.54328e-01	3.20750e+02
3370	3.21092e+02	3.37000e+03	8.53926e-01	3.20833e+02
3371	3.21187e+02	3.37100e+03	8.53523e-01	3.20917e+02
3372	3.21271e+02	3.37200e+03	8.53117e-01	3.21000e+02
3373	3.21349e+02	3.37300e+03	8.52713e-01	3.21083e+02
3374	3.21435e+02	3.37400e+03	8.52311e-01	3.21167e+02
3375	3.21520e+02	3.37500e+03	8.51909e-01	3.21250e+02
3376	3.21596e+02	3.37600e+03	8.51505e-01	3.21333e+02
3377	3.21686e+02	3.37700e+03	8.51100e-01	3.21417e+02
3378	3.21769e+02	3.37800e+03	8.50694e-01	3.21500e+02
3379	3.21843e+02	3.37900e+03	8.50288e-01	3.21583e+02
3380	3.21931e+02	3.38000e+03	8.49877e-01	3.21667e+02
3381	3.22014e+02	3.38100e+03	8.49468e-01	3.21750e+02
3382	3.22102e+02	3.38200e+03	8.49057e-01	3.21833e+02
3383	3.22178e+02	3.38300e+03	8.48645e-01	3.21917e+02
3384	3.22270e+02	3.38400e+03	8.48228e-01	3.22000e+02
3385	3.22341e+02	3.38500e+03	8.47808e-01	3.22083e+02
3386	3.22426e+02	3.38600e+03	8.47382e-01	3.22167e+02
3387	3.22511e+02	3.38700e+03	8.46953e-01	3.22250e+02
3388	3.22588e+02	3.38800e+03	8.46507e-01	3.22333e+02
3389	3.22673e+02	3.38900e+03	8.46064e-01	3.22417e+02
3390	3.22753e+02	3.39000e+03	8.45617e-01	3.22500e+02
3391	3.22849e+02	3.39100e+03	8.45169e-01	3.22583e+02
3392	3.22927e+02	3.39200e+03	8.44707e-01	3.22667e+02
3393	3.23006e+02	3.39300e+03	8.44252e-01	3.22750e+02
3394	3.23080e+02	3.39400e+03	8.43800e-01	3.22833e+02
3395	3.23180e+02	3.39500e+03	8.43348e-01	3.22917e+02
3396	3.23266e+02	3.39600e+03	8.42896e-01	3.23000e+02
3397	3.23343e+02	3.39700e+03	8.42443e-01	3.23083e+02
3398	3.23418e+02	3.39800e+03	8.41985e-01	3.23167e+02
3399	3.23514e+02	3.39900e+03	8.41525e-01	3.23250e+02
3400	3.23586e+02	3.40000e+03	8.41056e-01	3.23333e+02
3401	3.23675e+02	3.40100e+03	8.40584e-01	3.23417e+02
3402	3.23752e+02	3.40200e+03	8.40108e-01	3.23500e+02
3403	3.23841e+02	3.40300e+03	8.39628e-01	3.23583e+02
3404	3.23927e+02	3.40400e+03	8.39133e-01	3.23667e+02
3405	3.24003e+02	3.40500e+03	8.38644e-01	3.23750e+02
3406	3.24091e+02	3.40600e+03	8.38157e-01	3.23833e+02
3407	3.24180e+02	3.40700e+03	8.37669e-01	3.23917e+02
3408	3.24258e+02	3.40800e+03	8.37182e-01	3.24000e+02
3409	3.24335e+02	3.40900e+03	8.36697e-01	3.24083e+02
3410	3.24413e+02	3.41000e+03	8.36213e-01	3.24167e+02
3411	3.24498e+02	3.41100e+03	8.35729e-01	3.24250e+02
3412	3.24589e+02	3.41200e+03	8.35249e-01	3.24333e+02
3413	3.24675e+02	3.41300e+03	8.34765e-01	3.24417e+02
3414	3.24754e+02	3.41400e+03	8.34277e-01	3.24500e+02
3415	3.24833e+02	3.41500e+03	8.33787e-01	3.24583e+02
3416	3.24913e+02	3.41600e+03	8.33286e-01	3.24667e+02
3417	3.25014e+02	3.41700e+03	8.32781e-01	3.24750e+02
3418	3.25084e+02	3.41800e+03	8.32270e-01	3.24833e+02
3419	3.25167e+02	3.41900e+03	8.31754e-01	3.24917e+02
3420	3.25246e+02	3.42000e+03	8.31215e-01	3.25000e+02
3421	3.25343e+02	3.42100e+03	8.30681e-01	3.25083e+02
3422	3.25422e+02	3.42200e+03	8.30145e-01	3.25167e+02
3423	3.25495e+02	3.42300e+03	8.29606e-01	3.25250e+02
3424	3.25587e+02	3.42400e+03	8.29055e-01	3.25333e+02
3425	3.25659e+02	3.42500e+03	8.28511e-01	3.25417e+02
3426	3.25746e+02	3.42600e+03	8.27968e-01	3.25500e+02
3427	3.25839e+02	3.42700e+03	8.27425e-01	3.25583e+02
3428	3.25911e+02	3.42800e+03	8.26881e-01	3.25667e+02
3429	3.26001e+02	3.42900e+03	8.26335e-01	3.25750e+02
3430	3.26084e+02	3.43000e+03	8.25787e-01	3.25833e+02
3431	3.26166e+02	3.43100e+03	8.25237e-01	3.25917e+02
3432	3.26252e+02	3.43200e+03	8.24680e-01	3.26000e+02
3433	3.26340e+02	3.43300e+03	8.24123e-01	3.26083e+02
3434	3.26411e+02	3.43400e+03	8.23563e-01	3.26167e+02
3435	3.26493e+02	3.43500e+03	8.23001e-01	3.26250e+02
3436	3.26587e+02	3.43600e+03	8.22429e-01	3.26333e+02
3437	3.26676e+02	3.43700e+03	8.21857e-01	3.26417e+02
3438	3.26744e+02	3.43800e+03	8.21282e-01	3.26500e+02
3439	3.26830e+02	3.43900e+03	8.20703e-01	3.26583e+02
3440	3.26916e+02	3.44000e+03	8.20112e-01	3.26667e+02
3441	3.27003e+02	3.44100e+03	8.19523e-01	3.26750e+02
3442	3.27083e+02	3.44200e+03	8.18933e-01	3.26833e+02
3443	3.27169e+02	3.44300e+03	8.18343e-01	3.26917e+02
3444	3.27258e+02	3.44400e+03	8.17738e-01	3.27000e+02
3445	3.27335e+02	3.44500e+03	8.17135e-01	3.27083e+02
3446	3.27414e+02	3.44600e+03	8.16527e-01	3.27167e+02
3447	3.27486e+02	3.44700e+03	8.15914e-01	3.27250e+02
3448	3.27576e+02	3.44800e+03	8.15285e-01	3.27333e+02
3449	3.27664e+02	3.44900e+03	8.14660e-01	3.27417e+02
3450	3.27747e+02	3.45000e+03	8.14034e-01	3.27500e+02
3451	3.27830e+02	3.45100e+03	8.13407e-01	3.27583e+02
3452	3.27919e+02	3.45200e+03	8.12769e-01	3.27667e+02
3453	3.28004e+02	3.45300e+03	8.12138e-01	3.27750e+02
3454	3.28084e+02	3.45400e+03	8.11508e-01	3.27833e+02
3455	3.28171e+02	3.45500e+03	8.10878e-01	3.27917e+02
3456	3.28248e+02	3.45600e+03	8.10243e-01	3.28000e+02
3457	3.28331e+02	3.45700e+03	8.09606e-01	3.28083e+02
3458	3.28412e+02	3.45800e+03	8.08966e-01	3.28167e+02
3459	3.28504e+02	3.45900e+03	8.08325e-01	3.28250e+02
3460	3.28581e+02	3.46000e+03	8.07674e-01	3.28333e+02
3461	3.28668e+02	3.46100e+03	8.07027e-01	3.28417e+02
3462	3.28739e+02	3.46200e+03	8.06380e-01	3.28500e+02
3463	3.28822e+02	3.46300e+03	8.05732e-01	3.28583e+02
3464	3.28903e+02	3.46400e+03	8.05077e-01	3.28667e+02
3465	3.28984e+02	3.46500e+03	8.04418e-01	3.28750e+02
3466	3.29081e+02	3.46600e+03	8.03754e-01	3.28833e+02
3467	3.29167e+02	3.46700e+03	8.03087e-01	3.28917e+02
3468	3.29244e+02	3.46800e+03	8.02402e-01	3.29000e+02
3469	3.29328e+02	3.46900e+03	8.01719e-01	3.29083e+02
3470	3.29413e+02	3.47000e+03	8.01035e-01	3.29167e+02
3471	3.29497e+02	3.47100e+03	8.00348e-01	3.29250e+02
3472	3.29567e+02	3.47200e+03	7.99645e-01	3.29333e+02
3473	3.29664e+02	3.47300e+03	7.98947e-01	3.29417e+02
3474	3.29735e+02	3.47400e+03	7.98249e-01	3.29500e+02
3475	3.29832e+02	3.47500e+03	7.97550e-01	3.29583e+02
3476	3.29907e+02	3.47600e+03	7.96845e-01	3.29667e+02
3477	3.29987e+02	3.47700e+03	7.96143e-01	3.29750e+02
3478	3.30067e+02	3.47800e+03	7.95442e-01	3.29833e+02
3479	3.30151e+02	3.47900e+03	7.94740e-01	3.29917e+02
3480	3.30233e+02	3.48000e+03	7.94035e-01	3.30000e+02
3481	3.30325e+02	3.48100e+03	7.93327e-01	3.30083e+02
3482	3.30403e+02	3.48200e+03	7.92615e-01	3.30167e+02
3483	3.30491e+02	3.48300e+03	7.91900e-01	3.30250e+02
3484	3.30573e+02	3.48400e+03	7.91171e-01	3.30333e+02
3485	3.30650e+02	3.48500e+03	7.90442e-01	3.30417e+02
3486	3.30741e+02	3.48600e+03	7.89709e-01	3.30500e+02
3487	3.30818e+02	3.48700e+03	7.88972e-01	3.30583e+02
3488	3.30903e+02	3.48800e+03	7.88215e-01	3.30667e+02
3489	3.30985e+02	3.48900e+03	7.87460e-01	3.30750e+02
3490	3.31070e+02	3.49000e+03	7.86701e-01	3.30833e+02
3491	3.31159e+02	3.49100e+03	7.85938e-01	3.30917e+02
3492	3.31251e+02	3.49200e+03	7.85159e-01	3.31000e+02
3493	3.31328e+02	3.49300e+03	7.84383e-01	3.31083e+02
3494	3.31405e+02	3.49400e+03	7.83608e-01	3.31167e+02
3495	3.31484e+02	3.49500e+03	7.82830e-01	3.31250e+02
3496	3.31570e+02	3.49600e+03	7.82047e-01	3.31333e+02
3497	3.31651e+02	3.49700e+03	7.81268e-01	3.31417e+02
3498	3.31743e+02	3.49800e+03	7.80491e-01	3.31500e+02
3499	3.31820e+02	3.49900e+03	7.79714e-01	3.31583e+02
3500	3.31896e+02	3.50000e+03	7.78941e-01	3.31667e+02
3501	3.31975e+02	3.50100e+03	7.78166e-01	3.31750e+02
3502	3.32063e+02	3.50200e+03	7.77387e-01	3.31833e+02
3503	3.32152e+02	3.50300e+03	7.76606e-01	3.31917e+02
3504	3.32233e+02	3.50400e+03	7.75816e-01	3.32000e+02
3505	3.32319e+02	3.50500e+03	7.75021e-01	3.32083e+02
3506	3.32407e+02	3.50600e+03	7.74222e-01	3.32167e+02
3507	3.32489e+02	3.50700e+03	7.73419e-01	3.32250e+02
3508	3.32553e+02	3.50800e+03	7.72592e-01	3.32333e+02
3509	3.32644e+02	3.50900e+03	7.71769e-01	3.32417e+02
3510	3.32732e+02	3.51000e+03	7.70942e-01	3.32500e+02
3511	3.32819e+02	3.51100e+03	7.70111e-01	3.32583e+02
3512	3.32891e+02	3.51200e+03	7.69259e-01	3.32667e+02
3513	3.32975e+02	3.51300e+03	7.68409e-01	3.32750e+02
3514	3.33061e+02	3.51400e+03	7.67556e-01	3.32833e+02
3515	3.33140e+02	3.51500e+03	7.66700e-01	3.32917e+02
3516	3.33224e+02	3.51600e+03	7.65827e-01	3.33000e+02
3517	3.33307e+02	3.51700e+03	7.64959e-01	3.33083e+02
3518	3.33395e+02	3.51800e+03	7.64091e-01	3.33167e+02
3519	3.33476e+02	3.51900e+03	7.63221e-01	3.33250e+02
3520	3.33564e+02	3.52000e+03	7.62344e-01	3.33333e+02
3521	3.33643e+02	3.52100e+03	7.61469e-01	3.33417e+02
3522	3.33726e+02	3.52200e+03	7.60592e-01	3.33500e+02
3523	3.33804e+02	3.52300e+03	7.59714e-01	3.33583e+02
3524	3.33888e+02	3.52400e+03	7.58830e-01	3.33667e+02
3525	3.33976e+02	3.52500e+03	7.57945e-01	3.33750e+02
3526	3.34054e+02	3.52600e+03	7.57059e-01	3.33833e+02
3527	3.34152e+02	3.52700e+03	7.56171e-01	3.33917e+02
3528	3.34228e+02	3.52800e+03	7.55276e-01	3.34000e+02
3529	3.34301e+02	3.52900e+03	7.54380e-01	3.34083e+02
3530	3.34389e+02	3.53000e+03	7.53479e-01	3.34167e+02
3531	3.34475e+02	3.53100e+03	7.52574e-01	3.34250e+02
3532	3.34557e+02	3.53200e+03	7.51655e-01	3.34333e+02
3533	3.34635e+02	3.53300e+03	7.50735e-01	3.34417e+02
3534	3.34716e+02	3.53400e+03	7.49812e-01	3.34500e+02
3535	3.34803e+02	3.53500e+03	7.48886e-01	3.34583e+02
3536	3.34885e+02	3.53600e+03	7.47944e-01	3.34667e+02
3537	3.34971e+02	3.53700e+03	7.47008e-01	3.34750e+02
3538	3.35060e+02	3.53800e+03	7.46072e-01	3.34833e+02
3539	3.35137e+02	3.53900e+03	7.45135e-01	3.34917e+02
3540	3.35221e+02	3.54000e+03	7.44194e-01	3.35000e+02
3541	3.35308e+02	3.54100e+03	7.43253e-01	3.35083e+02
3542	3.35383e+02	3.54200e+03	7.42311e-01	3.35167e+02
3543	3.35463e+02	3.54300e+03	7.41369e-01	3.35250e+02
3544	3.35550e+02	3.54400e+03	7.40422e-01	3.35333e+02
3545	3.35630e+02	3.54500e+03	7.39474e-01	3.35417e+02
3546	3.35720e+02	3.54600e+03	7.38525e-01	3.35500e+02
3547	3.35801e+02	3.54700e+03	7.37574e-01	3.35583e+02
3548	3.35884e+02	3.54800e+03	7.36611e-01	3.35667e+02
3549	3.35961e+02	3.54900e+03	7.35648e-01	3.35750e+02
3550	3.36045e+02	3.55000e+03	7.34680e-01	3.35833e+02
3551	3.36134e+02	3.55100e+03	7.33709e-01	3.35917e+02
3552	3.36218e+02	3.55200e+03	7.32720e-01	3.36000e+02
3553	3.36295e+02	3.55300e+03	7.31732e-01	3.36083e+02
3554	3.36388e+02	3.55400e+03	7.30740e-01	3.36167e+02
3555	3.36467e+02	3.55500e+03	7.29744e-01	3.36250e+02
3556	3.36543e+02	3.55600e+03	7.28729e-01	3.36333e+02
3557	3.36625e+02	3.55700e+03	7.27718e-01	3.36417e+02
3558	3.36709e+02	3.55800e+03	7.26705e-01	3.36500e+02
3559	3.36797e+02	3.55900e+03	7.25691e-01	3.36583e+02
3560	3.36882e+02	3.56000e+03	7.24664e-01	3.36667e+02
3561	3.36956e+02	3.56100e+03	7.23641e-01	3.36750e+02
3562	3.37040e+02	3.56200e+03	7.22617e-01	3.36833e+02
3563	3.37124e+02	3.56300e+03	7.21592e-01	3.36917e+02
3564	3.37199e+02	3.56400e+03	7.20562e-01	3.37000e+02
3565	3.37290e+02	3.56500e+03	7.19531e-01	3.37083e+02
3566	3.37377e+02	3.56600e+03	7.18496e-01	3.37167e+02
3567	3.37448e+02	3.56700e+03	7.17457e-01	3.37250e+02
3568	3.37541e+02	3.56800e+03	7.16404e-01	3.37333e+02
3569	3.37627e+02	3.56900e+03	7.15351e-01	3.37417e+02
3570	3.37710e+02	3.57000e+03	7.14293e-01	3.37500e+02
3571	3.37795e+02	3.57100e+03	7.13233e-01	3.37583e+02
3572	3.37866e+02	3.57200e+03	7.12154e-01	3.37667e+02
3573	3.37952e+02	3.57300e+03	7.11080e-01	3.37750e+02
3574	3.38038e+02	3.57400e+03	7.10004e-01	3.37833e+02
3575	3.38121e+02	3.57500e+03	7.08925e-01	3.37917e+02
3576	3.38205e+02	3.57600e+03	7.07837e-01	3.38000e+02
3577	3.38293e+02	3.57700e+03	7.06749e-01	3.38083e+02
3578	3.38373e+02	3.57800e+03	7.05660e-01	3.38167e+02
3579	3.38457e+02	3.57900e+03	7.04570e-01	3.38250e+02
3580	3.38542e+02	3.58000e+03	7.03473e-01	3.38333e+02
3581	3.38632e+02	3.58100e+03	7.02379e-01	3.38417e+02
3582	3.38712e+02	3.58200e+03	7.01285e-01	3.38500e+02
3583	3.38794e+02	3.58300e+03	7.00191e-01	3.38583e+02
3584	3.38872e+02	3.58400e+03	6.99094e-01	3.38667e+02
3585	3.38958e+02	3.58500e+03	6.97995e-01	3.38750e+02
3586	3.39033e+02	3.58600e+03	6.96892e-01	3.38833e+02
3587	3.39122e+02	3.58700e+03	6.95785e-01	3.38917e+02
3588	3.39214e+02	3.58800e+03	6.94666e-01	3.39000e+02
3589	3.39295e+02	3.58900e+03	6.93546e-01	3.39083e+02
3590	3.39371e+02	3.59000e+03	6.92423e-01	3.39167e+02
3591	3.39459e+02	3.59100e+03	6.91297e-01	3.39250e+02
3592	3.39537e+02	3.59200e+03	6.90157e-01	3.39333e+02
3593	3.39616e+02	3.59300e+03	6.89022e-01	3.39417e+02
3594	3.39697e+02	3.59400e+03	6.87885e-01	3.39500e+02
3595	3.39785e+02	3.59500e+03	6.86746e-01	3.39583e+02
3596	3.39866e+02	3.59600e+03	6.85600e-01	3.39667e+02
3597	3.39956e+02	3.59700e+03	6.84451e-01	3.39750e+02
3598	3.40040e+02	3.59800e+03	6.83299e-01	3.39833e+02
3599	3.40105e+02	3.59900e+03	6.82147e-01	3.39917e+02
3600	3.40199e+02	3.60000e+03	6.80983e-01	3.40000e+02
3601	3.40276e+02	3.60100e+03	6.79820e-01	3.40083e+02
3602	3.40365e+02	3.60200e+03	6.78656e-01	3.40167e+02
3603	3.40451e+02	3.60300e+03	6.77488e-01	3.40250e+02
3604	3.40534e+02	3.60400e+03	6.76310e-01	3.40333e+02
3605	3.40608e+02	3.60500e+03	6.75132e-01	3.40417e+02
3606	3.40704e+02	3.60600e+03	6.73952e-01	3.40500e+02
3607	3.40772e+02	3.60700e+03	6.72771e-01	3.40583e+02
3608	3.40856e+02	3.60800e+03	6.71580e-01	3.40667e+02
3609	3.40934e+02	3.60900e+03	6.70394e-01	3.40750e+02
3610	3.41030e+02	3.61000e+03	6.69210e-01	3.40833e+02
3611	3.41111e+02	3.61100e+03	6.68025e-01	3.40917e+02
3612	3.41200e+02	3.61200e+03	6.66842e-01	3.41000e+02
3613	3.41283e+02	3.61300e+03	6.65657e-01	3.41083e+02
3614	3.41356e+02	3.61400e+03	6.64471e-01	3.41167e+02
3615	3.41439e+02	3.61500e+03	6.63282e-01	3.41250e+02
3616	3.41537e+02	3.61600e+03	6.62084e-01	3.41333e+02
3617	3.41607e+02	3.61700e+03	6.60882e-01	3.41417e+02
3618	3.41684e+02	3.61800e+03	6.59675e-01	3.41500e+02
3619	3.41778e+02	3.61900e+03	6.58464e-01	3.41583e+02
3620	3.41860e+02	3.62000e+03	6.57234e-01	3.41667e+02
3621	3.41934e+02	3.62100e+03	6.56009e-01	3.41750e+02
3622	3.42026e+02	3.62200e+03	6.54784e-01	3.41833e+02
3623	3.42108e+02	3.62300e+03	6.53556e-01	3.41917e+02
3624	3.42187e+02	3.62400e+03	6.52317e-01	3.42000e+02
3625	3.42265e+02	3.62500e+03	6.51080e-01	3.42083e+02
3626	3.42345e+02	3.62600e+03	6.49838e-01	3.42167e+02
3627	3.42427e+02	3.62700e+03	6.48594e-01	3.42250e+02
3628	3.42522e+02	3.62800e+03	6.47335e-01	3.42333e+02
3629	3.42591e+02	3.62900e+03	6.46076e-01	3.42417e+02
3630	3.42679e+02	3.63000e+03	6.44809e-01	3.42500e+02
3631	3.42767e+02	3.63100e+03	6.43538e-01	3.42583e+02
3632	3.42854e+02	3.63200e+03	6.42245e-01	3.42667e+02
3633	3.42932e+02	3.63300e+03	6.40957e-01	3.42750e+02
3634	3.43008e+02	3.63400e+03	6.39669e-01	3.42833e+02
3635	3.43090e+02	3.63500e+03	6.38381e-01	3.42917e+02
3636	3.43180e+02	3.63600e+03	6.37086e-01	3.43000e+02
3637	3.43266e+02	3.63700e+03	6.35801e-01	3.43083e+02
3638	3.43343e+02	3.63800e+03	6.34521e-01	3.43167e+02
3639	3.43427e+02	3.63900e+03	6.33243e-01	3.43250e+02
3640	3.43513e+02	3.64000e+03	6.31976e-01	3.43333e+02
3641	3.43592e+02	3.64100e+03	6.30701e-01	3.43417e+02
3642	3.43675e+02	3.64200e+03	6.29422e-01	3.43500e+02
3643	3.43771e+02	3.64300e+03	6.28142e-01	3.43583e+02
3644	3.43848e+02	3.64400e+03	6.26853e-01	3.43667e+02
3645	3.43929e+02	3.64500e+03	6.25563e-01	3.43750e+02
3646	3.44013e+02	3.64600e+03	6.24270e-01	3.43833e+02
3647	3.44100e+02	3.64700e+03	6.22976e-01	3.43917e+02
3648	3.44174e+02	3.64800e+03	6.21665e-01	3.44000e+02
3649	3.44268e+02	3.64900e+03	6.20357e-01	3.44083e+02
3650	3.44343e+02	3.65000e+03	6.19046e-01	3.44167e+02
3651	3.44424e+02	3.65100e+03	6.17732e-01	3.44250e+02
3652	3.44511e+02	3.65200e+03	6.16406e-01	3.44333e+02
3653	3.44588e+02	3.65300e+03	6.15084e-01	3.44417e+02
3654	3.44675e+02	3.65400e+03	6.13764e-01	3.44500e+02
3655	3.44754e+02	3.65500e+03	6.12445e-01	3.44583e+02
3656	3.44842e+02	3.65600e+03	6.11121e-01	3.44667e+02
3657	3.44935e+02	3.65700e+03	6.09798e-01	3.44750e+02
3658	3.45001e+02	3.65800e+03	6.08472e-01	3.44833e+02
3659	3.45087e+02	3.65900e+03	6.07144e-01	3.44917e+02
3660	3.45173e+02	3.66000e+03	6.05808e-01	3.45000e+02
3661	3.45272e+02	3.66100e+03	6.04467e-01	3.45083e+02
3662	3.45343e+02	3.66200e+03	6.03122e-01	3.45167e+02
3663	3.45433e+02	3.66300e+03	6.01773e-01	3.45250e+02
3664	3.45504e+02	3.66400e+03	6.00404e-01	3.45333e+02
3665	3.45600e+02	3.66500e+03	5.99043e-01	3.45417e+02
3666	3.45670e+02	3.66600e+03	5.97682e-01	3.45500e+02
3667	3.45751e+02	3.66700e+03	5.96319e-01	3.45583e+02
3668	3.45845e+02	3.66800e+03	5.94948e-01	3.45667e+02
3669	3.45919e+02	3.66900e+03	5.93579e-01	3.45750e+02
3670	3.46007e+02	3.67000e+03	5.92205e-01	3.45833e+02
3671	3.46086e+02	3.67100e+03	5.90829e-01	3.45917e+02
3672	3.46166e+02	3.67200e+03	5.89445e-01	3.46000e+02
3673	3.46258e+02	3.67300e+03	5.88062e-01	3.46083e+02
3674	3.46331e+02	3.67400e+03	5.86679e-01	3.46167e+02
3675	3.46413e+02	3.67500e+03	5.85294e-01	3.46250e+02
3676	3.46496e+02	3.67600e+03	5.83904e-01	3.46333e+02
3677	3.46577e+02	3.67700e+03	5.82517e-01	3.46417e+02
3678	3.46665e+02	3.67800e+03	5.81130e-01	3.46500e+02
3679	3.46747e+02	3.67900e+03	5.79741e-01	3.46583e+02
3680	3.46838e+02	3.68000e+03	5.78348e-01	3.46667e+02
3681	3.46906e+02	3.68100e+03	5.76951e-01	3.46750e+02
3682	3.46984e+02	3.68200e+03	5.75552e-01	3.46833e+02
3683	3.47080e+02	3.68300e+03	5.74148e-01	3.46917e+02
3684	3.47154e+02	3.68400e+03	5.72729e-01	3.47000e+02
3685	3.47247e+02	3.68500e+03	5.71313e-01	3.47083e+02
3686	3.47332e+02	3.68600e+03	5.69894e-01	3.47167e+02
3687	3.47413e+02	3.68700e+03	5.68473e-01	3.47250e+02
3688	3.47486e+02	3.68800e+03	5.67040e-01	3.47333e+02
3689	3.47569e+02	3.68900e+03	5.65612e-01	3.47417e+02
3690	3.47659e+02	3.69000e+03	5.64188e-01	3.47500e+02
3691	3.47735e+02	3.69100e+03	5.62763e-01	3.47583e+02
3692	3.47818e+02	3.69200e+03	5.61339e-01	3.47667e+02
3693	3.47905e+02	3.69300e+03	5.59916e-01	3.47750e+02
3694	3.48004e+02	3.69400e+03	5.58493e-01	3.47833e+02
3695	3.48079e+02	3.69500e+03	5.57070e-01	3.47917e+02
3696	3.48160e+02	3.69600e+03	5.55648e-01	3.48000e+02
3697	3.48239e+02	3.69700e+03	5.54223e-01	3.48083e+02
3698	3.48324e+02	3.69800e+03	5.52797e-01	3.48167e+02
3699	3.48407e+02	3.69900e+03	5.51368e-01	3.48250e+02
3700	3.48491e+02	3.70000e+03	5.49929e-01	3.48333e+02
3701	3.48576e+02	3.70100e+03	5.48489e-01	3.48417e+02
3702	3.48653e+02	3.70200e+03	5.47046e-01	3.48500e+02
3703	3.48734e+02	3.70300e+03	5.45601e-01	3.48583e+02
3704	3.48817e+02	3.70400e+03	5.44144e-01	3.48667e+02
3705	3.48898e+02	3.70500e+03	5.42691e-01	3.48750e+02
3706	3.48986e+02	3.70600e+03	5.41237e-01	3.48833e+02
3707	3.49077e+02	3.70700e+03	5.39782e-01	3.48917e+02
3708	3.49153e+02	3.70800e+03	5.38323e-01	3.49000e+02
3709	3.49234e+02	3.70900e+03	5.36864e-01	3.49083e+02
3710	3.49321e+02	3.71000e+03	5.35406e-01	3.49167e+02
3711	3.49403e+02	3.71100e+03	5.33949e-01	3.49250e+02
3712	3.49489e+02	3.71200e+03	5.32493e-01	3.49333e+02
3713	3.49560e+02	3.71300e+03	5.31040e-01	3.49417e+02
3714	3.49650e+02	3.71400e+03	5.29587e-01	3.49500e+02
3715	3.49738e+02	3.71500e+03	5.28134e-01	3.49583e+02
3716	3.49812e+02	3.71600e+03	5.26682e-01	3.49667e+02
3717	3.49905e+02	3.71700e+03	5.25225e-01	3.49750e+02
3718	3.49987e+02	3.71800e+03	5.23765e-01	3.49833e+02
3719	3.50069e+02	3.71900e+03	5.22305e-01	3.49917e+02
3720	3.50155e+02	3.72000e+03	5.20841e-01	3.50000e+02
3721	3.50232e+02	3.72100e+03	5.19384e-01	3.50083e+02
3722	3.50309e+02	3.72200e+03	5.17930e-01	3.50167e+02
3723	3.50401e+02	3.72300e+03	5.16479e-01	3.50250e+02
3724	3.50489e+02	3.72400e+03	5.15036e-01	3.50333e+02
3725	3.50573e+02	3.72500e+03	5.13588e-01	3.50417e+02
3726	3.50643e+02	3.72600e+03	5.12135e-01	3.50500e+02
3727	3.50731e+02	3.72700e+03	5.10679e-01	3.50583e+02
3728	3.50820e+02	3.72800e+03	5.09214e-01	3.50667e+02
3729	3.50899e+02	3.72900e+03	5.07745e-01	3.50750e+02
3730	3.50981e+02	3.73000e+03	5.06272e-01	3.50833e+02
3731	3.51063e+02	3.73100e+03	5.04797e-01	3.50917e+02
3732	3.51141e+02	3.73200e+03	5.03304e-01	3.51000e+02
3733	3.51222e+02	3.73300e+03	5.01820e-01	3.51083e+02
3734	3.51326e+02	3.73400e+03	5.00338e-01	3.51167e+02
3735	3.51404e+02	3.73500e+03	4.98855e-01	3.51250e+02
3736	3.51486e+02	3.73600e+03	4.97375e-01	3.51333e+02
3737	3.51554e+02	3.73700e+03	4.95895e-01	3.51417e+02
3738	3.51644e+02	3.73800e+03	4.94417e-01	3.51500e+02
3739	3.51727e+02	3.73900e+03	4.92940e-01	3.51583e+02
3740	3.51808e+02	3.74000e+03	4.91470e-01	3.51667e+02
3741	3.51884e+02	3.74100e+03	4.89999e-01	3.51750e+02
3742	3.51972e+02	3.74200e+03	4.88527e-01	3.51833e+02
3743	3.52056e+02	3.74300e+03	4.87056e-01	3.51917e+02
3744	3.52139e+02	3.74400e+03	4.85585e-01	3.52000e+02
3745	3.52221e+02	3.74500e+03	4.84111e-01	3.52083e+02
3746	3.52304e+02	3.74600e+03	4.82635e-01	3.52167e+02
3747	3.52388e+02	3.74700e+03	4.81159e-01	3.52250e+02
3748	3.52473e+02	3.74800e+03	4.79677e-01	3.52333e+02
3749	3.52554e+02	3.74900e+03	4.78199e-01	3.52417e+02
3750	3.52636e+02	3.75000e+03	4.76722e-01	3.52500e+02
3751	3.52726e+02	3.75100e+03	4.75247e-01	3.52583e+02
3752	3.52804e+02	3.75200e+03	4.73776e-01	3.52667e+02
3753	3.52886e+02	3.75300e+03	4.72306e-01	3.52750e+02
3754	3.52979e+02	3.75400e+03	4.70838e-01	3.52833e+02
3755	3.53059e+02	3.75500e+03	4.69371e-01	3.52917e+02
3756	3.53140e+02	3.75600e+03	4.67909e-01	3.53000e+02
3757	3.53221e+02	3.75700e+03	4.66445e-01	3.53083e+02
3758	3.53304e+02	3.75800e+03	4.64979e-01	3.53167e+02
3759	3.53392e+02	3.75900e+03	4.63513e-01	3.53250e+02
3760	3.53483e+02	3.76000e+03	4.62047e-01	3.53333e+02
3761	3.53549e+02	3.76100e+03	4.60580e-01	3.53417e+02
3762	3.53637e+02	3.76200e+03	4.59112e-01	3.53500e+02
3763	3.53723e+02	3.76300e+03	4.57644e-01	3.53583e+02
3764	3.53803e+02	3.76400e+03	4.56173e-01	3.53667e+02
3765	3.53881e+02	3.76500e+03	4.54702e-01	3.53750e+02
3766	3.53963e+02	3.76600e+03	4.53231e-01	3.53833e+02
3767	3.54055e+02	3.76700e+03	4.51761e-01	3.53917e+02
3768	3.54135e+02	3.76800e+03	4.50287e-01	3.54000e+02
3769	3.54218e+02	3.76900e+03	4.48813e-01	3.54083e+02
3770	3.54305e+02	3.77000e+03	4.47340e-01	3.54167e+02
3771	3.54388e+02	3.77100e+03	4.45867e-01	3.54250e+02
3772	3.54470e+02	3.77200e+03	4.44392e-01	3.54333e+02
3773	3.54567e+02	3.77300e+03	4.42918e-01	3.54417e+02
3774	3.54637e+02	3.77400e+03	4.41443e-01	3.54500e+02
3775	3.54727e+02	3.77500e+03	4.39967e-01	3.54583e+02
3776	3.54808e+02	3.77600e+03	4.38490e-01	3.54667e+02
3777	3.54882e+02	3.77700e+03	4.37010e-01	3.54750e+02
3778	3.54969e+02	3.77800e+03	4.35529e-01	3.54833e+02
3779	3.55060e+02	3.77900e+03	4.34045e-01	3.54917e+02
3780	3.55148e+02	3.78000e+03	4.32554e-01	3.55000e+02
3781	3.55228e+02	3.78100e+03	4.31064e-01	3.55083e+02
3782	3.55309e+02	3.78200e+03	4.29573e-01	3.55167e+02
3783	3.55397e+02	3.78300e+03	4.28081e-01	3.55250e+02
3784	3.55477e+02	3.78400e+03	4.26589e-01	3.55333e+02
3785	3.55551e+02	3.78500e+03	4.25101e-01	3.55417e+02
3786	3.55645e+02	3.78600e+03	4.23617e-01	3.55500e+02
3787	3.55724e+02	3.78700e+03	4.22134e-01	3.55583e+02
3788	3.55812e+02	3.78800e+03	4.20664e-01	3.55667e+02
3789	3.55891e+02	3.78900e+03	4.19191e-01	3.55750e+02
3790	3.55982e+02	3.79000e+03	4.17718e-01	3.55833e+02
3791	3.56055e+02	3.79100e+03	4.16247e-01	3.55917e+02
3792	3.56143e+02	3.79200e+03	4.14779e-01	3.56000e+02
3793	3.56229e+02	3.79300e+03	4.13307e-01	3.56083e+02
3794	3.56308e+02	3.79400e+03	4.11832e-01	3.56167e+02
3795	3.56400e+02	3.79500e+03	4.10357e-01	3.56250e+02
3796	3.56476e+02	3.79600e+03	4.08875e-01	3.56333e+02
3797	3.56544e+02	3.79700e+03	4.07392e-01	3.56417e+02
3798	3.56631e+02	3.79800e+03	4.05906e-01	3.56500e+02
3799	3.56720e+02	3.79900e+03	4.04416e-01	3.56583e+02
3800	3.56793e+02	3.80000e+03	4.02913e-01	3.56667e+02
3801	3.56885e+02	3.80100e+03	4.01408e-01	3.56750e+02
3802	3.56967e+02	3.80200e+03	3.99898e-01	3.56833e+02
3803	3.57064e+02	3.80300e+03	3.98384e-01	3.56917e+02
3804	3.57136e+02	3.80400e+03	3.96849e-01	3.57000e+02
3805	3.57215e+02	3.80500e+03	3.95321e-01	3.57083e+02
3806	3.57304e+02	3.80600e+03	3.93792e-01	3.57167e+02
3807	3.57385e+02	3.80700e+03	3.92262e-01	3.57250e+02
3808	3.57465e+02	3.80800e+03	3.90722e-01	3.57333e+02
3809	3.57556e+02	3.80900e+03	3.89185e-01	3.57417e+02
3810	3.57632e+02	3.81000e+03	3.87648e-01	3.57500e+02
3811	3.57728e+02	3.81100e+03	3.86111e-01	3.57583e+02
3812	3.57809e+02	3.81200e+03	3.84571e-01	3.57667e+02
3813	3.57881e+02	3.81300e+03	3.83032e-01	3.57750e+02
3814	3.57970e+02	3.81400e+03	3.81492e-01	3.57833e+02
3815	3.58059e+02	3.81500e+03	3.79952e-01	3.57917e+02
3816	3.58124e+02	3.81600e+03	3.78411e-01	3.58000e+02
3817	3.58217e+02	3.81700e+03	3.76873e-01	3.58083e+02
3818	3.58311e+02	3.81800e+03	3.75340e-01	3.58167e+02
3819	3.58387e+02	3.81900e+03	3.73808e-01	3.58250e+02
3820	3.58471e+02	3.82000e+03	3.72281e-01	3.58333e+02
3821	3.58544e+02	3.82100e+03	3.70752e-01	3.58417e+02
3822	3.58627e+02	3.82200e+03	3.69221e-01	3.58500e+02
3823	3.58706e+02	3.82300e+03	3.67688e-01	3.58583e+02
3824	3.58788e+02	3.82400e+03	3.66158e-01	3.58667e+02
3825	3.58871e+02	3.82500e+03	3.64628e-01	3.58750e+02
3826	3.58960e+02	3.82600e+03	3.63102e-01	3.58833e+02
3827	3.59040e+02	3.82700e+03	3.61579e-01	3.58917e+02
3828	3.59134e+02	3.82800e+03	3.60067e-01	3.59000e+02
3829	3.59213e+02	3.82900e+03	3.58563e-01	3.59083e+02
3830	3.59293e+02	3.83000e+03	3.57065e-01	3.59167e+02
3831	3.59379e+02	3.83100e+03	3.55572e-01	3.59250e+02
3832	3.59460e+02	3.83200e+03	3.54104e-01	3.59333e+02
3833	3.59547e+02	3.83300e+03	3.52627e-01	3.59417e+02
3834	3.59633e+02	3.83400e+03	3.51148e-01	3.59500e+02
3835	3.59719e+02	3.83500e+03	3.49669e-01	3.59583e+02
3836	3.59799e+02	3.83600e+03	3.48188e-01	3.59667e+02
3837	3.59882e+02	3.83700e+03	3.46700e-01	3.59750e+02
3838	3.59968e+02	3.83800e+03	3.45209e-01	3.59833e+02
3839	3.60046e+02	3.83900e+03	3.43715e-01	3.59917e+02
3840	3.60131e+02	3.84000e+03	3.42206e-01	3.60000e+02
3841	3.60218e+02	3.84100e+03	3.40703e-01	3.60083e+02
3842	3.60295e+02	3.84200e+03	3.39200e-01	3.60167e+02
3843	3.60382e+02	3.84300e+03	3.37698e-01	3.60250e+02
3844	3.60471e+02	3.84400e+03	3.36196e-01	3.60333e+02
3845	3.60551e+02	3.84500e+03	3.34697e-01	3.60417e+02
3846	3.60627e+02	3.84600e+03	3.33201e-01	3.60500e+02
3847	3.60715e+02	3.84700e+03	3.31707e-01	3.60583e+02
3848	3.60792e+02	3.84800e+03	3.30222e-01	3.60667e+02
3849	3.60875e+02	3.84900e+03	3.28737e-01	3.60750e+02
3850	3.60963e+02	3.85000e+03	3.27256e-01	3.60833e+02
3851	3.61046e+02	3.85100e+03	3.25777e-01	3.60917e+02
3852	3.61134e+02	3.85200e+03	3.24307e-01	3.61000e+02
3853	3.61213e+02	3.85300e+03	3.22836e-01	3.61083e+02
3854	3.61288e+02	3.85400e+03	3.21364e-01	3.61167e+02
3855	3.61378e+02	3.85500e+03	3.19891e-01	3.61250e+02
3856	3.61456e+02	3.85600e+03	3.18422e-01	3.61333e+02
3857	3.61547e+02	3.85700e+03	3.16952e-01	3.61417e+02
3858	3.61629e+02	3.85800e+03	3.15482e-01	3.61500e+02
3859	3.61714e+02	3.85900e+03	3.14013e-01	3.61583e+02
3860	3.61799e+02	3.86000e+03	3.12546e-01	3.61667e+02
3861	3.61879e+02	3.86100e+03	3.11081e-01	3.61750e+02
3862	3.61963e+02	3.86200e+03	3.09616e-01	3.61833e+02
3863	3.62043e+02	3.86300e+03	3.08154e-01	3.61917e+02
3864	3.62123e+02	3.86400e+03	3.06698e-01	3.62000e+02
3865	3.62210e+02	3.86500e+03	3.05241e-01	3.62083e+02
3866	3.62299e+02	3.86600e+03	3.03787e-01	3.62167e+02
3867	3.62387e+02	3.86700e+03	3.02334e-01	3.62250e+02
3868	3.62468e+02	3.86800e+03	3.00891e-01	3.62333e+02
3869	3.62543e+02	3.86900e+03	2.99450e-01	3.62417e+02
3870	3.62630e+02	3.87000e+03	2.98012e-01	3.62500e+02
3871	3.62717e+02	3.87100e+03	2.96575e-01	3.62583e+02
3872	3.62804e+02	3.87200e+03	2.95151e-01	3.62667e+02
3873	3.62882e+02	3.87300e+03	2.93721e-01	3.62750e+02
3874	3.62966e+02	3.87400e+03	2.92291e-01	3.62833e+02
3875	3.63044e+02	3.87500e+03	2.90861e-01	3.62917e+02
3876	3.63135e+02	3.87600e+03	2.89433e-01	3.63000e+02
3877	3.63224e+02	3.87700e+03	2.88006e-01	3.63083e+02
3878	3.63300e+02	3.87800e+03	2.86581e-01	3.63167e+02
3879	3.63375e+02	3.87900e+03	2.85158e-01	3.63250e+02
3880	3.63465e+02	3.88000e+03	2.83740e-01	3.63333e+02
3881	3.63553e+02	3.88100e+03	2.82324e-01	3.63417e+02
3882	3.63639e+02	3.88200e+03	2.80910e-01	3.63500e+02
3883	3.63703e+02	3.88300e+03	2.79497e-01	3.63583e+02
3884	3.63796e+02	3.88400e+03	2.78093e-01	3.63667e+02
3885	3.63872e+02	3.88500e+03	2.76688e-01	3.63750e+02
3886	3.63963e+02	3.88600e+03	2.75285e-01	3.63833e+02
3887	3.64045e+02	3.88700e+03	2.73886e-01	3.63917e+02
3888	3.64133e+02	3.88800e+03	2.72496e-01	3.64000e+02
3889	3.64223e+02	3.88900e+03	2.71108e-01	3.64083e+02
3890	3.64300e+02	3.89000e+03	2.69726e-01	3.64167e+02
3891	3.64380e+02	3.89100e+03	2.68346e-01	3.64250e+02
3892	3.64464e+02	3.89200e+03	2.66982e-01	3.64333e+02
3893	3.64543e+02	3.89300e+03	2.65614e-01	3.64417e+02
3894	3.64634e+02	3.89400e+03	2.64248e-01	3.64500e+02
3895	3.64710e+02	3.89500e+03	2.62882e-01	3.64583e+02
3896	3.64798e+02	3.89600e+03	2.61523e-01	3.64667e+02
3897	3.64883e+02	3.89700e+03	2.60161e-01	3.64750e+02
3898	3.64958e+02	3.89800e+03	2.58798e-01	3.64833e+02
3899	3.65045e+02	3.89900e+03	2.57437e-01	3.64917e+02
3900	3.65125e+02	3.90000e+03	2.56081e-01	3.65000e+02
3901	3.65213e+02	3.90100e+03	2.54728e-01	3.65083e+02
3902	3.65290e+02	3.90200e+03	2.53378e-01	3.65167e+02
3903	3.65379e+02	3.90300e+03	2.52030e-01	3.65250e+02
3904	3.65462e+02	3.90400e+03	2.50693e-01	3.65333e+02
3905	3.65542e+02	3.90500e+03	2.49354e-01	3.65417e+02
3906	3.65629e+02	3.90600e+03	2.48014e-01	3.65500e+02
3907	3.65715e+02	3.90700e+03	2.46675e-01	3.65583e+02
3908	3.65792e+02	3.90800e+03	2.45340e-01	3.65667e+02
3909	3.65877e+02	3.90900e+03	2.44002e-01	3.65750e+02
3910	3.65964e+02	3.91000e+03	2.42662e-01	3.65833e+02
3911	3.66049e+02	3.91100e+03	2.41323e-01	3.65917e+02
3912	3.66125e+02	3.91200e+03	2.39985e-01	3.66000e+02
3913	3.66202e+02	3.91300e+03	2.38652e-01	3.66083e+02
3914	3.66295e+02	3.91400e+03	2.37325e-01	3.66167e+02
3915	3.66370e+02	3.91500e+03	2.36003e-01	3.66250e+02
3916	3.66459e+02	3.91600e+03	2.34702e-01	3.66333e+02
3917	3.66539e+02	3.91700e+03	2.33404e-01	3.66417e+02
3918	3.66629e+02	3.91800e+03	2.32113e-01	3.66500e+02
3919	3.66716e+02	3.91900e+03	2.30827e-01	3.66583e+02
3920	3.66792e+02	3.92000e+03	2.29570e-01	3.66667e+02
3921	3.66870e+02	3.92100e+03	2.28301e-01	3.66750e+02
3922	3.66961e+02	3.92200e+03	2.27033e-01	3.66833e+02
3923	3.67041e+02	3.92300e+03	2.25765e-01	3.66917e+02
3924	3.67126e+02	3.92400e+03	2.24505e-01	3.67000e+02
3925	3.67215e+02	3.92500e+03	2.23241e-01	3.67083e+02
3926	3.67303e+02	3.92600e+03	2.21978e-01	3.67167e+02
3927	3.67374e+02	3.92700e+03	2.20717e-01	3.67250e+02
3928	3.67452e+02	3.92800e+03	2.19461e-01	3.67333e+02
3929	3.67538e+02	3.92900e+03	2.18207e-01	3.67417e+02
3930	3.67638e+02	3.93000e+03	2.16958e-01	3.67500e+02
3931	3.67718e+02	3.93100e+03	2.15711e-01	3.67583e+02
3932	3.67788e+02	3.93200e+03	2.14477e-01	3.67667e+02
3933	3.67871e+02	3.93300e+03	2.13240e-01	3.67750e+02
3934	3.67968e+02	3.93400e+03	2.12005e-01	3.67833e+02
3935	3.68050e+02	3.93500e+03	2.10772e-01	3.67917e+02
3936	3.68133e+02	3.93600e+03	2.09548e-01	3.68000e+02
3937	3.68214e+02	3.93700e+03	2.08320e-01	3.68083e+02
3938	3.68296e+02	3.93800e+03	2.07097e-01	3.68167e+02
3939	3.68386e+02	3.93900e+03	2.05878e-01	3.68250e+02
3940	3.68467e+02	3.94000e+03	2.04671e-01	3.68333e+02
3941	3.68546e+02	3.94100e+03	2.03466e-01	3.68417e+02
3942	3.68617e+02	3.94200e+03	2.02265e-01	3.68500e+02
3943	3.68720e+02	3.94300e+03	2.01068e-01	3.68583e+02
3944	3.68793e+02	3.94400e+03	1.99890e-01	3.68667e+02
3945	3.68881e+02	3.94500e+03	1.98703e-01	3.68750e+02
3946	3.68954e+02	3.94600e+03	1.97517e-01	3.68833e+02
3947	3.69035e+02	3.94700e+03	1.96331e-01	3.68917e+02
3948	3.69123e+02	3.94800e+03	1.95148e-01	3.69000e+02
3949	3.69200e+02	3.94900e+03	1.93965e-01	3.69083e+02
3950	3.69291e+02	3.95000e+03	1.92785e-01	3.69167e+02
3951	3.69376e+02	3.95100e+03	1.91608e-01	3.69250e+02
3952	3.69454e+02	3.95200e+03	1.90436e-01	3.69333e+02
3953	3.69545e+02	3.95300e+03	1.89265e-01	3.69417e+02
3954	3.69621e+02	3.95400e+03	1.88097e-01	3.69500e+02
3955	3.69710e+02	3.95500e+03	1.86931e-01	3.69583e+02
3956	3.69795e+02	3.95600e+03	1.85778e-01	3.69667e+02
3957	3.69880e+02	3.95700e+03	1.84626e-01	3.69750e+02
3958	3.69962e+02	3.95800e+03	1.83478e-01	3.69833e+02
3959	3.70037e+02	3.95900e+03	1.82335e-01	3.69917e+02
3960	3.70126e+02	3.96000e+03	1.81213e-01	3.70000e+02
3961	3.70214e+02	3.96100e+03	1.80092e-01	3.70083e+02
3962	3.70292e+02	3.96200e+03	1.78977e-01	3.70167e+02
3963	3.70376e+02	3.96300e+03	1.77866e-01	3.70250e+02
3964	3.70453e+02	3.96400e+03	1.76780e-01	3.70333e+02
3965	3.70539e+02	3.96500e+03	1.75686e-01	3.70417e+02
3966	3.70630e+02	3.96600e+03	1.74593e-01	3.70500e+02
3967	3.70705e+02	3.96700e+03	1.73502e-01	3.70583e+02
3968	3.70790e+02	3.96800e+03	1.72419e-01	3.70667e+02
3969	3.70882e+02	3.96900e+03	1.71332e-01	3.70750e+02
3970	3.70955e+02	3.97000e+03	1.70244e-01	3.70833e+02
3971	3.71034e+02	3.97100e+03	1.69155e-01	3.70917e+02
3972	3.71122e+02	3.97200e+03	1.68065e-01	3.71000e+02
3973	3.71205e+02	3.97300e+03	1.66977e-01	3.71083e+02
3974	3.71289e+02	3.97400e+03	1.65892e-01	3.71167e+02
3975	3.71369e+02	3.97500e+03	1.64808e-01	3.71250e+02
3976	3.71460e+02	3.97600e+03	1.63730e-01	3.71333e+02
3977	3.71537e+02	3.97700e+03	1.62657e-01	3.71417e+02
3978	3.71630e+02	3.97800e+03	1.61588e-01	3.71500e+02
3979	3.71698e+02	3.97900e+03	1.60523e-01	3.71583e+02
3980	3.71794e+02	3.98000e+03	1.59475e-01	3.71667e+02
3981	3.71874e+02	3.98100e+03	1.58424e-01	3.71750e+02
3982	3.71944e+02	3.98200e+03	1.57376e-01	3.71833e+02
3983	3.72035e+02	3.98300e+03	1.56332e-01	3.71917e+02
3984	3.72125e+02	3.98400e+03	1.55306e-01	3.72000e+02
3985	3.72205e+02	3.98500e+03	1.54278e-01	3.72083e+02
3986	3.72284e+02	3.98600e+03	1.53253e-01	3.72167e+02
3987	3.72369e+02	3.98700e+03	1.52232e-01	3.72250e+02
3988	3.72454e+02	3.98800e+03	1.51229e-01	3.72333e+02
3989	3.72542e+02	3.98900e+03	1.50223e-01	3.72417e+02
3990	3.72618e+02	3.99000e+03	1.49218e-01	3.72500e+02
3991	3.72694e+02	3.99100e+03	1.48216e-01	3.72583e+02
3992	3.72789e+02	3.99200e+03	1.47224e-01	3.72667e+02
3993	3.72874e+02	3.99300e+03	1.46228e-01	3.72750e+02
3994	3.72955e+02	3.99400e+03	1.45232e-01	3.72833e+02
3995	3.73035e+02	3.99500e+03	1.44238e-01	3.72917e+02
3996	3.73117e+02	3.99600e+03	1.43251e-01	3.73000e+02
3997	3.73200e+02	3.99700e+03	1.42265e-01	3.73083e+02
3998	3.73290e+02	3.99800e+03	1.41282e-01	3.73167e+02
3999	3.73363e+02	3.99900e+03	1.40302e-01	3.73250e+02
4000	3.73457e+02	4.00000e+03	1.39337e-01	3.73333e+02
4001	3.73535e+02	4.00100e+03	1.38374e-01	3.73417e+02
4002	3.73614e+02	4.00200e+03	1.37421e-01	3.73500e+02
4003	3.73690e+02	4.00300e+03	1.36474e-01	3.73583e+02
4004	3.73778e+02	4.00400e+03	1.35555e-01	3.73667e+02
4005	3.73860e+02	4.00500e+03	1.34631e-01	3.73750e+02
4006	3.73949e+02	4.00600e+03	1.33711e-01	3.73833e+02
4007	3.74026e+02	4.00700e+03	1.32793e-01	3.73917e+02
4008	3.74108e+02	4.00800e+03	1.31892e-01	3.74000e+02
4009	3.74200e+02	4.00900e+03	1.30980e-01	3.74083e+02
4010	3.74285e+02	4.01000e+03	1.30067e-01	3.74167e+02
4011	3.74367e+02	4.01100e+03	1.29154e-01	3.74250e+02
4012	3.74452e+02	4.01200e+03	1.28237e-01	3.74333e+02
4013	3.74538e+02	4.01300e+03	1.27324e-01	3.74417e+02
4014	3.74625e+02	4.01400e+03	1.26413e-01	3.74500e+02
4015	3.74705e+02	4.01500e+03	1.25504e-01	3.74583e+02
4016	3.74780e+02	4.01600e+03	1.24600e-01	3.74667e+02
4017	3.74868e+02	4.01700e+03	1.23696e-01	3.74750e+02
4018	3.74954e+02	4.01800e+03	1.22792e-01	3.74833e+02
4019	3.75029e+02	4.01900e+03	1.21890e-01	3.74917e+02
4020	3.75112e+02	4.02000e+03	1.20997e-01	3.75000e+02
4021	3.75197e+02	4.02100e+03	1.20106e-01	3.75083e+02
4022	3.75273e+02	4.02200e+03	1.19219e-01	3.75167e+02
4023	3.75362e+02	4.02300e+03	1.18335e-01	3.75250e+02
4024	3.75446e+02	4.02400e+03	1.17469e-01	3.75333e+02
4025	3.75529e+02	4.02500e+03	1.16603e-01	3.75417e+02
4026	3.75614e+02	4.02600e+03	1.15744e-01	3.75500e+02
4027	3.75700e+02	4.02700e+03	1.14888e-01	3.75583e+02
4028	3.75786e+02	4.02800e+03	1.14055e-01	3.75667e+02
4029	3.75867e+02	4.02900e+03	1.13217e-01	3.75750e+02
4030	3.75955e+02	4.03000e+03	1.12383e-01	3.75833e+02
4031	3.76039e+02	4.03100e+03	1.11551e-01	3.75917e+02
4032	3.76114e+02	4.03200e+03	1.10735e-01	3.76000e+02
4033	3.76194e+02	4.03300e+03	1.09916e-01	3.76083e+02
4034	3.76280e+02	4.03400e+03	1.09099e-01	3.76167e+02
4035	3.76362e+02	4.03500e+03	1.08283e-01	3.76250e+02
4036	3.76438e+02	4.03600e+03	1.07476e-01	3.76333e+02
4037	3.76525e+02	4.03700e+03	1.06665e-01	3.76417e+02
4038	3.76611e+02	4.03800e+03	1.05855e-01	3.76500e+02
4039	3.76697e+02	4.03900e+03	1.05046e-01	3.76583e+02
4040	3.76771e+02	4.04000e+03	1.04243e-01	3.76667e+02
4041	3.76861e+02	4.04100e+03	1.03443e-01	3.76750e+02
4042	3.76945e+02	4.04200e+03	1.02648e-01	3.76833e+02
4043	3.77037e+02	4.04300e+03	1.01858e-01	3.76917e+02
4044	3.77112e+02	4.04400e+03	1.01083e-01	3.77000e+02
4045	3.77185e+02	4.04500e+03	1.00308e-01	3.77083e+02
4046	3.77273e+02	4.04600e+03	9.95358e-02	3.77167e+02
4047	3.77354e+02	4.04700e+03	9.87674e-02	3.77250e+02
4048	3.77439e+02	4.04800e+03	9.80173e-02	3.77333e+02
4049	3.77525e+02	4.04900e+03	9.72638e-02	3.77417e+02
4050	3.77602e+02	4.05000e+03	9.65132e-02	3.77500e+02
4051	3.77680e+02	4.05100e+03	9.57650e-02	3.77583e+02
4052	3.77768e+02	4.05200e+03	9.50258e-02	3.77667e+02
4053	3.77850e+02	4.05300e+03	9.42810e-02	3.77750e+02
4054	3.77935e+02	4.05400e+03	9.35348e-02	3.77833e+02
4055	3.78019e+02	4.05500e+03	9.27886e-02	3.77917e+02
4056	3.78110e+02	4.05600e+03	9.20428e-02	3.78000e+02
4057	3.78195e+02	4.05700e+03	9.12984e-02	3.78083e+02
4058	3.78265e+02	4.05800e+03	9.05560e-02	3.78167e+02
4059	3.78350e+02	4.05900e+03	8.98153e-02	3.78250e+02
4060	3.78437e+02	4.06000e+03	8.90811e-02	3.78333e+02
4061	3.78523e+02	4.06100e+03	8.83485e-02	3.78417e+02
4062	3.78599e+02	4.06200e+03	8.76190e-02	3.78500e+02
4063	3.78677e+02	4.06300e+03	8.68919e-02	3.78583e+02
4064	3.78764e+02	4.06400e+03	8.61797e-02	3.78667e+02
4065	3.78848e+02	4.06500e+03	8.54677e-02	3.78750e+02
4066	3.78929e+02	4.06600e+03	8.47616e-02	3.78833e+02
4067	3.79016e+02	4.06700e+03	8.40607e-02	3.78917e+02
4068	3.79103e+02	4.06800e+03	8.33837e-02	3.79000e+02
4069	3.79187e+02	4.06900e+03	8.27069e-02	3.79083e+02
4070	3.79268e+02	4.07000e+03	8.20368e-02	3.79167e+02
4071	3.79347e+02	4.07100e+03	8.13716e-02	3.79250e+02
4072	3.79428e+02	4.07200e+03	8.07344e-02	3.79333e+02
4073	3.79514e+02	4.07300e+03	8.00879e-02	3.79417e+02
4074	3.79603e+02	4.07400e+03	7.94414e-02	3.79500e+02
4075	3.79682e+02	4.07500e+03	7.87960e-02	3.79583e+02
4076	3.79767e+02	4.07600e+03	7.81602e-02	3.79667e+02
4077	3.79845e+02	4.07700e+03	7.75203e-02	3.79750e+02
4078	3.79932e+02	4.07800e+03	7.68811e-02	3.79833e+02
4079	3.80009e+02	4.07900e+03	7.62435e-02	3.79917e+02
4080	3.80110e+02	4.08000e+03	7.56102e-02	3.80000e+02
4081	3.80176e+02	4.08100e+03	7.49795e-02	3.80083e+02
4082	3.80267e+02	4.08200e+03	7.43519e-02	3.80167e+02
4083	3.80349e+02	4.08300e+03	7.37262e-02	3.80250e+02
4084	3.80431e+02	4.08400e+03	7.31109e-02	3.80333e+02
4085	3.80518e+02	4.08500e+03	7.24928e-02	3.80417e+02
4086	3.80605e+02	4.08600e+03	7.18773e-02	3.80500e+02
4087	3.80686e+02	4.08700e+03	7.12649e-02	3.80583e+02
4088	3.80766e+02	4.08800e+03	7.06623e-02	3.80667e+02
4089	3.80846e+02	4.08900e+03	7.00596e-02	3.80750e+02
4090	3.80930e+02	4.09000e+03	6.94595e-02	3.80833e+02
4091	3.81019e+02	4.09100e+03	6.88615e-02	3.80917e+02
4092	3.81096e+02	4.09200e+03	6.82753e-02	3.81000e+02
4093	3.81180e+02	4.09300e+03	6.76848e-02	3.81083e+02
4094	3.81261e+02	4.09400e+03	6.70949e-02	3.81167e+02
4095	3.81349e+02	4.09500e+03	6.65067e-02	3.81250e+02
4096	3.81428e+02	4.09600e+03	6.59281e-02	3.81333e+02
4097	3.81515e+02	4.09700e+03	6.53526e-02	3.81417e+02
