Repository: FireDynamics/FireSciPy

Experimental data from TGA experiments.
Sample material is powdered black cast poly methyl methacrylate (PMMA).
The experiments were conducted with a Mettler Toledo TGA/DSC 3+.
Various constant heating rate were used to conduct the TGA experimensts.
The full data with different sample masses and sample configurations
can be found here:
Armbrust, F., Zehfuß, J., Riese, O., 2025. Thermogravimetric And Microscale Calorimeter Data on Cast PMMA.
https://doi.org/10.24355/dbbs.084-202504170956-0

The data set was used for the following manuscript:
Armbrust, F., Hehnen, T., Zehfuß, J., Riese, O., Arnold, L., 2025.

File: docs/tutorials/pyrolysis/data/tga_dynamic_n2_dyn5_powder_1mg_r3.txt (part 5 of 9)
index	ts	t	weight	tr
[#]	[°C]	[s]	[mg]	[°C]
4098	3.81600e+02	4.09800e+03	6.47834e-02	3.81500e+02
4099	3.81680e+02	4.09900e+03	6.42191e-02	3.81583e+02
4100	3.81760e+02	4.10000e+03	6.36766e-02	3.81667e+02
4101	3.81842e+02	4.10100e+03	6.31318e-02	3.81750e+02
4102	3.81937e+02	4.10200e+03	6.25915e-02	3.81833e+02
4103	3.82019e+02	4.10300e+03	6.20551e-02	3.81917e+02
4104	3.82098e+02	4.10400e+03	6.15390e-02	3.82000e+02
4105	3.82176e+02	4.10500e+03	6.10157e-02	3.82083e+02
4106	3.82266e+02	4.10600e+03	6.04924e-02	3.82167e+02
4107	3.82347e+02	4.10700e+03	5.99698e-02	3.82250e+02
4108	3.82427e+02	4.10800e+03	5.94502e-02	3.82333e+02
4109	3.82510e+02	4.10900e+03	5.89257e-02	3.82417e+02
4110	3.82597e+02	4.11000e+03	5.83988e-02	3.82500e+02
4111	3.82690e+02	4.11100e+03	5.78710e-02	3.82583e+02
4112	3.82762e+02	4.11200e+03	5.73376e-02	3.82667e+02
4113	3.82848e+02	4.11300e+03	5.68064e-02	3.82750e+02
4114	3.82927e+02	4.11400e+03	5.62755e-02	3.82833e+02
4115	3.83017e+02	4.11500e+03	5.57445e-02	3.82917e+02
4116	3.83097e+02	4.11600e+03	5.52156e-02	3.83000e+02
4117	3.83179e+02	4.11700e+03	5.46896e-02	3.83083e+02
4118	3.83268e+02	4.11800e+03	5.41670e-02	3.83167e+02
4119	3.83346e+02	4.11900e+03	5.36475e-02	3.83250e+02
4120	3.83428e+02	4.12000e+03	5.31415e-02	3.83333e+02
4121	3.83506e+02	4.12100e+03	5.26367e-02	3.83417e+02
4122	3.83592e+02	4.12200e+03	5.21360e-02	3.83500e+02
4123	3.83678e+02	4.12300e+03	5.16383e-02	3.83583e+02
4124	3.83761e+02	4.12400e+03	5.11580e-02	3.83667e+02
4125	3.83849e+02	4.12500e+03	5.06722e-02	3.83750e+02
4126	3.83927e+02	4.12600e+03	5.01881e-02	3.83833e+02
4127	3.84016e+02	4.12700e+03	4.97065e-02	3.83917e+02
4128	3.84095e+02	4.12800e+03	4.92342e-02	3.84000e+02
4129	3.84180e+02	4.12900e+03	4.87598e-02	3.84083e+02
4130	3.84262e+02	4.13000e+03	4.82863e-02	3.84167e+02
4131	3.84358e+02	4.13100e+03	4.78139e-02	3.84250e+02
4132	3.84434e+02	4.13200e+03	4.73502e-02	3.84333e+02
4133	3.84518e+02	4.13300e+03	4.68860e-02	3.84417e+02
4134	3.84600e+02	4.13400e+03	4.64244e-02	3.84500e+02
4135	3.84695e+02	4.13500e+03	4.59653e-02	3.84583e+02
4136	3.84776e+02	4.13600e+03	4.55162e-02	3.84667e+02
4137	3.84852e+02	4.13700e+03	4.50663e-02	3.84750e+02
4138	3.84929e+02	4.13800e+03	4.46185e-02	3.84833e+02
4139	3.85020e+02	4.13900e+03	4.41724e-02	3.84917e+02
4140	3.85095e+02	4.14000e+03	4.37382e-02	3.85000e+02
4141	3.85178e+02	4.14100e+03	4.33026e-02	3.85083e+02
4142	3.85259e+02	4.14200e+03	4.28702e-02	3.85167e+02
4143	3.85348e+02	4.14300e+03	4.24408e-02	3.85250e+02
4144	3.85427e+02	4.14400e+03	4.20245e-02	3.85333e+02
4145	3.85520e+02	4.14500e+03	4.16075e-02	3.85417e+02
4146	3.85592e+02	4.14600e+03	4.11946e-02	3.85500e+02
4147	3.85674e+02	4.14700e+03	4.07851e-02	3.85583e+02
4148	3.85757e+02	4.14800e+03	4.03914e-02	3.85667e+02
4149	3.85843e+02	4.14900e+03	3.99945e-02	3.85750e+02
4150	3.85932e+02	4.15000e+03	3.96000e-02	3.85833e+02
4151	3.86012e+02	4.15100e+03	3.92076e-02	3.85917e+02
4152	3.86089e+02	4.15200e+03	3.88262e-02	3.86000e+02
4153	3.86179e+02	4.15300e+03	3.84408e-02	3.86083e+02
4154	3.86259e+02	4.15400e+03	3.80562e-02	3.86167e+02
4155	3.86348e+02	4.15500e+03	3.76729e-02	3.86250e+02
4156	3.86430e+02	4.15600e+03	3.72944e-02	3.86333e+02
4157	3.86516e+02	4.15700e+03	3.69148e-02	3.86417e+02
4158	3.86603e+02	4.15800e+03	3.65361e-02	3.86500e+02
4159	3.86675e+02	4.15900e+03	3.61592e-02	3.86583e+02
4160	3.86766e+02	4.16000e+03	3.57888e-02	3.86667e+02
4161	3.86844e+02	4.16100e+03	3.54203e-02	3.86750e+02
4162	3.86928e+02	4.16200e+03	3.50562e-02	3.86833e+02
4163	3.87014e+02	4.16300e+03	3.46953e-02	3.86917e+02
4164	3.87102e+02	4.16400e+03	3.43485e-02	3.87000e+02
4165	3.87179e+02	4.16500e+03	3.39998e-02	3.87083e+02
4166	3.87271e+02	4.16600e+03	3.36536e-02	3.87167e+02
4167	3.87343e+02	4.16700e+03	3.33098e-02	3.87250e+02
4168	3.87439e+02	4.16800e+03	3.29794e-02	3.87333e+02
4169	3.87507e+02	4.16900e+03	3.26446e-02	3.87417e+02
4170	3.87592e+02	4.17000e+03	3.23105e-02	3.87500e+02
4171	3.87689e+02	4.17100e+03	3.19774e-02	3.87583e+02
4172	3.87764e+02	4.17200e+03	3.16500e-02	3.87667e+02
4173	3.87845e+02	4.17300e+03	3.13209e-02	3.87750e+02
4174	3.87936e+02	4.17400e+03	3.09922e-02	3.87833e+02
4175	3.88017e+02	4.17500e+03	3.06640e-02	3.87917e+02
4176	3.88096e+02	4.17600e+03	3.03373e-02	3.88000e+02
4177	3.88174e+02	4.17700e+03	3.00097e-02	3.88083e+02
4178	3.88254e+02	4.17800e+03	2.96825e-02	3.88167e+02
4179	3.88345e+02	4.17900e+03	2.93562e-02	3.88250e+02
4180	3.88437e+02	4.18000e+03	2.90333e-02	3.88333e+02
4181	3.88514e+02	4.18100e+03	2.87128e-02	3.88417e+02
4182	3.88586e+02	4.18200e+03	2.83967e-02	3.88500e+02
4183	3.88673e+02	4.18300e+03	2.80841e-02	3.88583e+02
4184	3.88758e+02	4.18400e+03	2.77837e-02	3.88667e+02
4185	3.88846e+02	4.18500e+03	2.74812e-02	3.88750e+02
4186	3.88923e+02	4.18600e+03	2.71807e-02	3.88833e+02
4187	3.89002e+02	4.18700e+03	2.68819e-02	3.88917e+02
4188	3.89092e+02	4.18800e+03	2.65936e-02	3.89000e+02
4189	3.89165e+02	4.18900e+03	2.63005e-02	3.89083e+02
4190	3.89251e+02	4.19000e+03	2.60055e-02	3.89167e+02
4191	3.89336e+02	4.19100e+03	2.57100e-02	3.89250e+02
4192	3.89421e+02	4.19200e+03	2.54154e-02	3.89333e+02
4193	3.89500e+02	4.19300e+03	2.51211e-02	3.89417e+02
4194	3.89587e+02	4.19400e+03	2.48287e-02	3.89500e+02
4195	3.89669e+02	4.19500e+03	2.45384e-02	3.89583e+02
4196	3.89749e+02	4.19600e+03	2.42550e-02	3.89667e+02
4197	3.89827e+02	4.19700e+03	2.39738e-02	3.89750e+02
4198	3.89921e+02	4.19800e+03	2.36942e-02	3.89833e+02
4199	3.89996e+02	4.19900e+03	2.34160e-02	3.89917e+02
4200	3.90084e+02	4.20000e+03	2.31516e-02	3.90000e+02
4201	3.90175e+02	4.20100e+03	2.28820e-02	3.90083e+02
4202	3.90256e+02	4.20200e+03	2.26124e-02	3.90167e+02
4203	3.90337e+02	4.20300e+03	2.23436e-02	3.90250e+02
4204	3.90426e+02	4.20400e+03	2.20814e-02	3.90333e+02
4205	3.90500e+02	4.20500e+03	2.18201e-02	3.90417e+02
4206	3.90587e+02	4.20600e+03	2.15610e-02	3.90500e+02
4207	3.90667e+02	4.20700e+03	2.13032e-02	3.90583e+02
4208	3.90753e+02	4.20800e+03	2.10536e-02	3.90667e+02
4209	3.90837e+02	4.20900e+03	2.08018e-02	3.90750e+02
4210	3.90921e+02	4.21000e+03	2.05512e-02	3.90833e+02
4211	3.91000e+02	4.21100e+03	2.03018e-02	3.90917e+02
4212	3.91083e+02	4.21200e+03	2.00563e-02	3.91000e+02
4213	3.91166e+02	4.21300e+03	1.98100e-02	3.91083e+02
4214	3.91248e+02	4.21400e+03	1.95637e-02	3.91167e+02
4215	3.91334e+02	4.21500e+03	1.93173e-02	3.91250e+02
4216	3.91420e+02	4.21600e+03	1.90701e-02	3.91333e+02
4217	3.91503e+02	4.21700e+03	1.88209e-02	3.91417e+02
4218	3.91585e+02	4.21800e+03	1.85703e-02	3.91500e+02
4219	3.91663e+02	4.21900e+03	1.83182e-02	3.91583e+02
4220	3.91749e+02	4.22000e+03	1.80573e-02	3.91667e+02
4221	3.91822e+02	4.22100e+03	1.77992e-02	3.91750e+02
4222	3.91921e+02	4.22200e+03	1.75436e-02	3.91833e+02
4223	3.92001e+02	4.22300e+03	1.72901e-02	3.91917e+02
4224	3.92081e+02	4.22400e+03	1.70473e-02	3.92000e+02
4225	3.92171e+02	4.22500e+03	1.68158e-02	3.92083e+02
4226	3.92239e+02	4.22600e+03	1.65949e-02	3.92167e+02
4227	3.92330e+02	4.22700e+03	1.63808e-02	3.92250e+02
4228	3.92415e+02	4.22800e+03	1.62085e-02	3.92333e+02
4229	3.92501e+02	4.22900e+03	1.60270e-02	3.92417e+02
4230	3.92583e+02	4.23000e+03	1.58489e-02	3.92500e+02
4231	3.92665e+02	4.23100e+03	1.56741e-02	3.92583e+02
4232	3.92743e+02	4.23200e+03	1.55187e-02	3.92667e+02
4233	3.92831e+02	4.23300e+03	1.53504e-02	3.92750e+02
4234	3.92909e+02	4.23400e+03	1.51774e-02	3.92833e+02
4235	3.92993e+02	4.23500e+03	1.50017e-02	3.92917e+02
4236	3.93081e+02	4.23600e+03	1.48118e-02	3.93000e+02
4237	3.93159e+02	4.23700e+03	1.46222e-02	3.93083e+02
4238	3.93248e+02	4.23800e+03	1.44313e-02	3.93167e+02
4239	3.93332e+02	4.23900e+03	1.42393e-02	3.93250e+02
4240	3.93403e+02	4.24000e+03	1.40345e-02	3.93333e+02
4241	3.93489e+02	4.24100e+03	1.38378e-02	3.93417e+02
4242	3.93582e+02	4.24200e+03	1.36439e-02	3.93500e+02
4243	3.93658e+02	4.24300e+03	1.34511e-02	3.93583e+02
4244	3.93737e+02	4.24400e+03	1.32638e-02	3.93667e+02
4245	3.93822e+02	4.24500e+03	1.30775e-02	3.93750e+02
4246	3.93904e+02	4.24600e+03	1.28945e-02	3.93833e+02
4247	3.93988e+02	4.24700e+03	1.27138e-02	3.93917e+02
4248	3.94076e+02	4.24800e+03	1.25418e-02	3.94000e+02
4249	3.94150e+02	4.24900e+03	1.23674e-02	3.94083e+02
4250	3.94239e+02	4.25000e+03	1.21944e-02	3.94167e+02
4251	3.94317e+02	4.25100e+03	1.20233e-02	3.94250e+02
4252	3.94404e+02	4.25200e+03	1.18611e-02	3.94333e+02
4253	3.94485e+02	4.25300e+03	1.16980e-02	3.94417e+02
4254	3.94583e+02	4.25400e+03	1.15363e-02	3.94500e+02
4255	3.94650e+02	4.25500e+03	1.13755e-02	3.94583e+02
4256	3.94732e+02	4.25600e+03	1.12201e-02	3.94667e+02
4257	3.94822e+02	4.25700e+03	1.10596e-02	3.94750e+02
4258	3.94904e+02	4.25800e+03	1.08975e-02	3.94833e+02
4259	3.94996e+02	4.25900e+03	1.07357e-02	3.94917e+02
4260	3.95071e+02	4.26000e+03	1.05745e-02	3.95000e+02
4261	3.95152e+02	4.26100e+03	1.04159e-02	3.95083e+02
4262	3.95236e+02	4.26200e+03	1.02596e-02	3.95167e+02
4263	3.95330e+02	4.26300e+03	1.01052e-02	3.95250e+02
4264	3.95413e+02	4.26400e+03	9.95963e-03	3.95333e+02
4265	3.95483e+02	4.26500e+03	9.81106e-03	3.95417e+02
4266	3.95567e+02	4.26600e+03	9.66055e-03	3.95500e+02
4267	3.95653e+02	4.26700e+03	9.50861e-03	3.95583e+02
4268	3.95738e+02	4.26800e+03	9.35379e-03	3.95667e+02
4269	3.95812e+02	4.26900e+03	9.19412e-03	3.95750e+02
4270	3.95898e+02	4.27000e+03	9.03258e-03	3.95833e+02
4271	3.95984e+02	4.27100e+03	8.87116e-03	3.95917e+02
4272	3.96066e+02	4.27200e+03	8.70588e-03	3.96000e+02
4273	3.96152e+02	4.27300e+03	8.55115e-03	3.96083e+02
4274	3.96248e+02	4.27400e+03	8.40240e-03	3.96167e+02
4275	3.96321e+02	4.27500e+03	8.25722e-03	3.96250e+02
4276	3.96400e+02	4.27600e+03	8.13316e-03	3.96333e+02
4277	3.96486e+02	4.27700e+03	8.00274e-03	3.96417e+02
4278	3.96563e+02	4.27800e+03	7.87259e-03	3.96500e+02
4279	3.96640e+02	4.27900e+03	7.74370e-03	3.96583e+02
4280	3.96728e+02	4.28000e+03	7.62707e-03	3.96667e+02
4281	3.96826e+02	4.28100e+03	7.50813e-03	3.96750e+02
4282	3.96896e+02	4.28200e+03	7.39145e-03	3.96833e+02
4283	3.96990e+02	4.28300e+03	7.27708e-03	3.96917e+02
4284	3.97075e+02	4.28400e+03	7.16773e-03	3.97000e+02
4285	3.97158e+02	4.28500e+03	7.05509e-03	3.97083e+02
4286	3.97238e+02	4.28600e+03	6.94120e-03	3.97167e+02
4287	3.97314e+02	4.28700e+03	6.82587e-03	3.97250e+02
4288	3.97399e+02	4.28800e+03	6.70824e-03	3.97333e+02
4289	3.97487e+02	4.28900e+03	6.59017e-03	3.97417e+02
4290	3.97563e+02	4.29000e+03	6.47073e-03	3.97500e+02
4291	3.97650e+02	4.29100e+03	6.35052e-03	3.97583e+02
4292	3.97729e+02	4.29200e+03	6.22761e-03	3.97667e+02
4293	3.97815e+02	4.29300e+03	6.11038e-03	3.97750e+02
4294	3.97890e+02	4.29400e+03	5.99641e-03	3.97833e+02
4295	3.97970e+02	4.29500e+03	5.88359e-03	3.97917e+02
4296	3.98070e+02	4.29600e+03	5.77931e-03	3.98000e+02
4297	3.98154e+02	4.29700e+03	5.67262e-03	3.98083e+02
4298	3.98236e+02	4.29800e+03	5.56662e-03	3.98167e+02
4299	3.98308e+02	4.29900e+03	5.46213e-03	3.98250e+02
4300	3.98393e+02	4.30000e+03	5.36516e-03	3.98333e+02
4301	3.98483e+02	4.30100e+03	5.26657e-03	3.98417e+02
4302	3.98554e+02	4.30200e+03	5.16745e-03	3.98500e+02
4303	3.98643e+02	4.30300e+03	5.06781e-03	3.98583e+02
4304	3.98728e+02	4.30400e+03	4.97146e-03	3.98667e+02
4305	3.98821e+02	4.30500e+03	4.87370e-03	3.98750e+02
4306	3.98897e+02	4.30600e+03	4.77641e-03	3.98833e+02
4307	3.98981e+02	4.30700e+03	4.67954e-03	3.98917e+02
4308	3.99060e+02	4.30800e+03	4.58205e-03	3.99000e+02
4309	3.99155e+02	4.30900e+03	4.48472e-03	3.99083e+02
4310	3.99232e+02	4.31000e+03	4.38595e-03	3.99167e+02
4311	3.99312e+02	4.31100e+03	4.28595e-03	3.99250e+02
4312	3.99397e+02	4.31200e+03	4.18336e-03	3.99333e+02
4313	3.99482e+02	4.31300e+03	4.07934e-03	3.99417e+02
4314	3.99564e+02	4.31400e+03	3.97463e-03	3.99500e+02
4315	3.99647e+02	4.31500e+03	3.87037e-03	3.99583e+02
4316	3.99724e+02	4.31600e+03	3.76246e-03	3.99667e+02
4317	3.99811e+02	4.31700e+03	3.65971e-03	3.99750e+02
4318	3.99895e+02	4.31800e+03	3.56093e-03	3.99833e+02
4319	3.99974e+02	4.31900e+03	3.46395e-03	3.99917e+02
4320	4.00053e+02	4.32000e+03	3.37839e-03	4.00000e+02
4321	4.00148e+02	4.32100e+03	3.29195e-03	4.00083e+02
4322	4.00233e+02	4.32200e+03	3.20771e-03	4.00167e+02
4323	4.00312e+02	4.32300e+03	3.12660e-03	4.00250e+02
4324	4.00391e+02	4.32400e+03	3.05559e-03	4.00333e+02
4325	4.00472e+02	4.32500e+03	2.97875e-03	4.00417e+02
4326	4.00557e+02	4.32600e+03	2.90022e-03	4.00500e+02
4327	4.00644e+02	4.32700e+03	2.82076e-03	4.00583e+02
4328	4.00719e+02	4.32800e+03	2.73761e-03	4.00667e+02
4329	4.00810e+02	4.32900e+03	2.65327e-03	4.00750e+02
4330	4.00887e+02	4.33000e+03	2.56724e-03	4.00833e+02
4331	4.00972e+02	4.33100e+03	2.47985e-03	4.00917e+02
4332	4.01051e+02	4.33200e+03	2.38680e-03	4.01000e+02
4333	4.01139e+02	4.33300e+03	2.29558e-03	4.01083e+02
4334	4.01215e+02	4.33400e+03	2.20305e-03	4.01167e+02
4335	4.01297e+02	4.33500e+03	2.10943e-03	4.01250e+02
4336	4.01385e+02	4.33600e+03	2.00952e-03	4.01333e+02
4337	4.01459e+02	4.33700e+03	1.90958e-03	4.01417e+02
4338	4.01551e+02	4.33800e+03	1.80984e-03	4.01500e+02
4339	4.01629e+02	4.33900e+03	1.71027e-03	4.01583e+02
4340	4.01714e+02	4.34000e+03	1.61423e-03	4.01667e+02
4341	4.01792e+02	4.34100e+03	1.52834e-03	4.01750e+02
4342	4.01884e+02	4.34200e+03	1.44873e-03	4.01833e+02
4343	4.01957e+02	4.34300e+03	1.37161e-03	4.01917e+02
4344	4.02041e+02	4.34400e+03	1.31768e-03	4.02000e+02
4345	4.02127e+02	4.34500e+03	1.25479e-03	4.02083e+02
4346	4.02215e+02	4.34600e+03	1.19129e-03	4.02167e+02
4347	4.02297e+02	4.34700e+03	1.12957e-03	4.02250e+02
4348	4.02377e+02	4.34800e+03	1.07754e-03	4.02333e+02
4349	4.02467e+02	4.34900e+03	1.02546e-03	4.02417e+02
4350	4.02542e+02	4.35000e+03	9.74917e-04	4.02500e+02
4351	4.02626e+02	4.35100e+03	9.24444e-04	4.02583e+02
4352	4.02702e+02	4.35200e+03	8.76537e-04	4.02667e+02
4353	4.02794e+02	4.35300e+03	8.25108e-04	4.02750e+02
4354	4.02881e+02	4.35400e+03	7.72997e-04	4.02833e+02
4355	4.02961e+02	4.35500e+03	7.19520e-04	4.02917e+02
4356	4.03032e+02	4.35600e+03	6.56549e-04	4.03000e+02
4357	4.03134e+02	4.35700e+03	5.97602e-04	4.03083e+02
4358	4.03212e+02	4.35800e+03	5.40565e-04	4.03167e+02
4359	4.03292e+02	4.35900e+03	4.84314e-04	4.03250e+02
4360	4.03364e+02	4.36000e+03	4.21917e-04	4.03333e+02
4361	4.03451e+02	4.36100e+03	3.59871e-04	4.03417e+02
4362	4.03538e+02	4.36200e+03	2.99106e-04	4.03500e+02
4363	4.03621e+02	4.36300e+03	2.38811e-04	4.03583e+02
4364	4.03700e+02	4.36400e+03	1.73042e-04	4.03667e+02
4365	4.03772e+02	4.36500e+03	1.08420e-04	4.03750e+02
4366	4.03861e+02	4.36600e+03	4.54361e-05	4.03833e+02
4367	4.03955e+02	4.36700e+03	-1.69338e-05	4.03917e+02
4368	4.04033e+02	4.36800e+03	-8.40567e-05	4.04000e+02
4369	4.04110e+02	4.36900e+03	-1.50318e-04	4.04083e+02
4370	4.04203e+02	4.37000e+03	-2.14508e-04	4.04167e+02
4371	4.04285e+02	4.37100e+03	-2.77210e-04	4.04250e+02
4372	4.04367e+02	4.37200e+03	-3.36912e-04	4.04333e+02
4373	4.04446e+02	4.37300e+03	-3.94958e-04	4.04417e+02
4374	4.04536e+02	4.37400e+03	-4.54617e-04	4.04500e+02
4375	4.04622e+02	4.37500e+03	-5.15875e-04	4.04583e+02
4376	4.04704e+02	4.37600e+03	-5.70011e-04	4.04667e+02
4377	4.04770e+02	4.37700e+03	-6.28553e-04	4.04750e+02
4378	4.04860e+02	4.37800e+03	-6.90006e-04	4.04833e+02
4379	4.04943e+02	4.37900e+03	-7.52479e-04	4.04917e+02
4380	4.05023e+02	4.38000e+03	-8.15819e-04	4.05000e+02
4381	4.05109e+02	4.38100e+03	-8.77532e-04	4.05083e+02
4382	4.05190e+02	4.38200e+03	-9.39613e-04	4.05167e+02
4383	4.05276e+02	4.38300e+03	-1.00123e-03	4.05250e+02
4384	4.05366e+02	4.38400e+03	-1.05497e-03	4.05333e+02
4385	4.05440e+02	4.38500e+03	-1.10742e-03	4.05417e+02
4386	4.05529e+02	4.38600e+03	-1.16012e-03	4.05500e+02
4387	4.05612e+02	4.38700e+03	-1.21378e-03	4.05583e+02
4388	4.05689e+02	4.38800e+03	-1.26075e-03	4.05667e+02
4389	4.05771e+02	4.38900e+03	-1.31104e-03	4.05750e+02
4390	4.05856e+02	4.39000e+03	-1.36156e-03	4.05833e+02
4391	4.05942e+02	4.39100e+03	-1.41182e-03	4.05917e+02
4392	4.06025e+02	4.39200e+03	-1.46515e-03	4.06000e+02
4393	4.06095e+02	4.39300e+03	-1.51713e-03	4.06083e+02
4394	4.06189e+02	4.39400e+03	-1.57044e-03	4.06167e+02
4395	4.06270e+02	4.39500e+03	-1.62634e-03	4.06250e+02
4396	4.06355e+02	4.39600e+03	-1.68657e-03	4.06333e+02
4397	4.06438e+02	4.39700e+03	-1.74531e-03	4.06417e+02
4398	4.06522e+02	4.39800e+03	-1.80247e-03	4.06500e+02
4399	4.06599e+02	4.39900e+03	-1.85850e-03	4.06583e+02
4400	4.06685e+02	4.40000e+03	-1.91382e-03	4.06667e+02
4401	4.06774e+02	4.40100e+03	-1.96407e-03	4.06750e+02
4402	4.06844e+02	4.40200e+03	-2.01102e-03	4.06833e+02
4403	4.06932e+02	4.40300e+03	-2.05607e-03	4.06917e+02
4404	4.07022e+02	4.40400e+03	-2.08226e-03	4.07000e+02
4405	4.07097e+02	4.40500e+03	-2.11042e-03	4.07083e+02
4406	4.07181e+02	4.40600e+03	-2.13809e-03	4.07167e+02
4407	4.07258e+02	4.40700e+03	-2.16539e-03	4.07250e+02
4408	4.07345e+02	4.40800e+03	-2.18495e-03	4.07333e+02
4409	4.07436e+02	4.40900e+03	-2.21225e-03	4.07417e+02
4410	4.07511e+02	4.41000e+03	-2.24273e-03	4.07500e+02
4411	4.07594e+02	4.41100e+03	-2.27468e-03	4.07583e+02
4412	4.07678e+02	4.41200e+03	-2.31585e-03	4.07667e+02
4413	4.07763e+02	4.41300e+03	-2.35374e-03	4.07750e+02
4414	4.07840e+02	4.41400e+03	-2.39157e-03	4.07833e+02
4415	4.07925e+02	4.41500e+03	-2.42968e-03	4.07917e+02
4416	4.07999e+02	4.41600e+03	-2.46951e-03	4.08000e+02
4417	4.08093e+02	4.41700e+03	-2.50747e-03	4.08083e+02
4418	4.08171e+02	4.41800e+03	-2.54452e-03	4.08167e+02
4419	4.08255e+02	4.41900e+03	-2.58109e-03	4.08250e+02
4420	4.08334e+02	4.42000e+03	-2.61489e-03	4.08333e+02
4421	4.08418e+02	4.42100e+03	-2.64907e-03	4.08417e+02
4422	4.08502e+02	4.42200e+03	-2.68248e-03	4.08500e+02
4423	4.08582e+02	4.42300e+03	-2.71521e-03	4.08583e+02
4424	4.08672e+02	4.42400e+03	-2.74501e-03	4.08667e+02
4425	4.08751e+02	4.42500e+03	-2.77542e-03	4.08750e+02
4426	4.08838e+02	4.42600e+03	-2.80574e-03	4.08833e+02
4427	4.08922e+02	4.42700e+03	-2.83596e-03	4.08917e+02
4428	4.08995e+02	4.42800e+03	-2.86484e-03	4.09000e+02
4429	4.09089e+02	4.42900e+03	-2.89497e-03	4.09083e+02
4430	4.09174e+02	4.43000e+03	-2.92519e-03	4.09167e+02
4431	4.09255e+02	4.43100e+03	-2.95475e-03	4.09250e+02
4432	4.09337e+02	4.43200e+03	-2.97821e-03	4.09333e+02
4433	4.09418e+02	4.43300e+03	-2.99907e-03	4.09417e+02
4434	4.09497e+02	4.43400e+03	-3.01948e-03	4.09500e+02
4435	4.09584e+02	4.43500e+03	-3.03992e-03	4.09583e+02
4436	4.09672e+02	4.43600e+03	-3.05381e-03	4.09667e+02
4437	4.09749e+02	4.43700e+03	-3.07466e-03	4.09750e+02
4438	4.09844e+02	4.43800e+03	-3.09878e-03	4.09833e+02
4439	4.09921e+02	4.43900e+03	-3.12455e-03	4.09917e+02
4440	4.10008e+02	4.44000e+03	-3.16098e-03	4.10000e+02
4441	4.10088e+02	4.44100e+03	-3.19522e-03	4.10083e+02
4442	4.10167e+02	4.44200e+03	-3.23063e-03	4.10167e+02
4443	4.10240e+02	4.44300e+03	-3.26721e-03	4.10250e+02
4444	4.10335e+02	4.44400e+03	-3.31079e-03	4.10333e+02
4445	4.10413e+02	4.44500e+03	-3.35192e-03	4.10417e+02
4446	4.10502e+02	4.44600e+03	-3.39323e-03	4.10500e+02
4447	4.10569e+02	4.44700e+03	-3.43505e-03	4.10583e+02
4448	4.10658e+02	4.44800e+03	-3.47847e-03	4.10667e+02
4449	4.10746e+02	4.44900e+03	-3.51762e-03	4.10750e+02
4450	4.10835e+02	4.45000e+03	-3.55260e-03	4.10833e+02
4451	4.10912e+02	4.45100e+03	-3.58534e-03	4.10917e+02
4452	4.10999e+02	4.45200e+03	-3.60897e-03	4.11000e+02
4453	4.11084e+02	4.45300e+03	-3.63383e-03	4.11083e+02
4454	4.11160e+02	4.45400e+03	-3.65954e-03	4.11167e+02
4455	4.11243e+02	4.45500e+03	-3.68584e-03	4.11250e+02
4456	4.11333e+02	4.45600e+03	-3.70794e-03	4.11333e+02
4457	4.11413e+02	4.45700e+03	-3.73838e-03	4.11417e+02
4458	4.11497e+02	4.45800e+03	-3.77512e-03	4.11500e+02
4459	4.11573e+02	4.45900e+03	-3.81499e-03	4.11583e+02
4460	4.11650e+02	4.46000e+03	-3.86568e-03	4.11667e+02
4461	4.11743e+02	4.46100e+03	-3.90961e-03	4.11750e+02
4462	4.11827e+02	4.46200e+03	-3.95065e-03	4.11833e+02
4463	4.11914e+02	4.46300e+03	-3.98940e-03	4.11917e+02
4464	4.11991e+02	4.46400e+03	-4.01675e-03	4.12000e+02
4465	4.12076e+02	4.46500e+03	-4.03769e-03	4.12083e+02
4466	4.12159e+02	4.46600e+03	-4.05186e-03	4.12167e+02
4467	4.12232e+02	4.46700e+03	-4.06221e-03	4.12250e+02
4468	4.12326e+02	4.46800e+03	-4.04616e-03	4.12333e+02
4469	4.12418e+02	4.46900e+03	-4.03972e-03	4.12417e+02
4470	4.12489e+02	4.47000e+03	-4.03635e-03	4.12500e+02
4471	4.12571e+02	4.47100e+03	-4.03433e-03	4.12583e+02
4472	4.12651e+02	4.47200e+03	-4.03260e-03	4.12667e+02
4473	4.12741e+02	4.47300e+03	-4.03795e-03	4.12750e+02
4474	4.12828e+02	4.47400e+03	-4.04766e-03	4.12833e+02
4475	4.12909e+02	4.47500e+03	-4.05911e-03	4.12917e+02
4476	4.13000e+02	4.47600e+03	-4.08177e-03	4.13000e+02
4477	4.13077e+02	4.47700e+03	-4.09723e-03	4.13083e+02
4478	4.13163e+02	4.47800e+03	-4.11311e-03	4.13167e+02
4479	4.13238e+02	4.47900e+03	-4.13024e-03	4.13250e+02
4480	4.13325e+02	4.48000e+03	-4.14196e-03	4.13333e+02
4481	4.13405e+02	4.48100e+03	-4.15416e-03	4.13417e+02
4482	4.13492e+02	4.48200e+03	-4.16832e-03	4.13500e+02
4483	4.13569e+02	4.48300e+03	-4.18423e-03	4.13583e+02
4484	4.13654e+02	4.48400e+03	-4.19781e-03	4.13667e+02
4485	4.13742e+02	4.48500e+03	-4.21107e-03	4.13750e+02
4486	4.13820e+02	4.48600e+03	-4.22577e-03	4.13833e+02
4487	4.13906e+02	4.48700e+03	-4.24170e-03	4.13917e+02
4488	4.13988e+02	4.48800e+03	-4.25872e-03	4.14000e+02
4489	4.14078e+02	4.48900e+03	-4.27251e-03	4.14083e+02
4490	4.14146e+02	4.49000e+03	-4.28334e-03	4.14167e+02
4491	4.14216e+02	4.49100e+03	-4.29350e-03	4.14250e+02
4492	4.14317e+02	4.49200e+03	-4.30222e-03	4.14333e+02
4493	4.14410e+02	4.49300e+03	-4.31232e-03	4.14417e+02
4494	4.14477e+02	4.49400e+03	-4.32378e-03	4.14500e+02
4495	4.14568e+02	4.49500e+03	-4.33623e-03	4.14583e+02
4496	4.14660e+02	4.49600e+03	-4.34987e-03	4.14667e+02
4497	4.14740e+02	4.49700e+03	-4.36125e-03	4.14750e+02
4498	4.14829e+02	4.49800e+03	-4.37038e-03	4.14833e+02
4499	4.14897e+02	4.49900e+03	-4.37875e-03	4.14917e+02
4500	4.14994e+02	4.50000e+03	-4.38256e-03	4.15000e+02
4501	4.15073e+02	4.50100e+03	-4.38512e-03	4.15083e+02
4502	4.15153e+02	4.50200e+03	-4.38853e-03	4.15167e+02
4503	4.15221e+02	4.50300e+03	-4.39285e-03	4.15250e+02
4504	4.15313e+02	4.50400e+03	-4.39372e-03	4.15333e+02
4505	4.15402e+02	4.50500e+03	-4.40102e-03	4.15417e+02
4506	4.15475e+02	4.50600e+03	-4.41119e-03	4.15500e+02
4507	4.15555e+02	4.50700e+03	-4.42180e-03	4.15583e+02
4508	4.15645e+02	4.50800e+03	-4.43835e-03	4.15667e+02
4509	4.15726e+02	4.50900e+03	-4.45051e-03	4.15750e+02
4510	4.15813e+02	4.51000e+03	-4.46333e-03	4.15833e+02
4511	4.15888e+02	4.51100e+03	-4.47728e-03	4.15917e+02
4512	4.15973e+02	4.51200e+03	-4.49157e-03	4.16000e+02
4513	4.16055e+02	4.51300e+03	-4.50976e-03	4.16083e+02
4514	4.16141e+02	4.51400e+03	-4.52960e-03	4.16167e+02
4515	4.16218e+02	4.51500e+03	-4.54874e-03	4.16250e+02
4516	4.16309e+02	4.51600e+03	-4.57144e-03	4.16333e+02
4517	4.16397e+02	4.51700e+03	-4.59096e-03	4.16417e+02
4518	4.16468e+02	4.51800e+03	-4.60910e-03	4.16500e+02
4519	4.16546e+02	4.51900e+03	-4.62540e-03	4.16583e+02
4520	4.16641e+02	4.52000e+03	-4.63436e-03	4.16667e+02
4521	4.16722e+02	4.52100e+03	-4.64623e-03	4.16750e+02
4522	4.16804e+02	4.52200e+03	-4.65638e-03	4.16833e+02
4523	4.16879e+02	4.52300e+03	-4.66500e-03	4.16917e+02
4524	4.16968e+02	4.52400e+03	-4.66620e-03	4.17000e+02
4525	4.17044e+02	4.52500e+03	-4.66750e-03	4.17083e+02
4526	4.17126e+02	4.52600e+03	-4.66839e-03	4.17167e+02
4527	4.17211e+02	4.52700e+03	-4.66785e-03	4.17250e+02
4528	4.17292e+02	4.52800e+03	-4.66117e-03	4.17333e+02
4529	4.17378e+02	4.52900e+03	-4.66147e-03	4.17417e+02
4530	4.17455e+02	4.53000e+03	-4.66544e-03	4.17500e+02
4531	4.17546e+02	4.53100e+03	-4.67021e-03	4.17583e+02
4532	4.17625e+02	4.53200e+03	-4.67892e-03	4.17667e+02
4533	4.17710e+02	4.53300e+03	-4.68777e-03	4.17750e+02
4534	4.17789e+02	4.53400e+03	-4.69885e-03	4.17833e+02
4535	4.17880e+02	4.53500e+03	-4.71050e-03	4.17917e+02
4536	4.17962e+02	4.53600e+03	-4.72327e-03	4.18000e+02
4537	4.18028e+02	4.53700e+03	-4.73634e-03	4.18083e+02
4538	4.18126e+02	4.53800e+03	-4.75087e-03	4.18167e+02
4539	4.18205e+02	4.53900e+03	-4.76512e-03	4.18250e+02
4540	4.18283e+02	4.54000e+03	-4.77734e-03	4.18333e+02
4541	4.18372e+02	4.54100e+03	-4.79106e-03	4.18417e+02
4542	4.18452e+02	4.54200e+03	-4.80722e-03	4.18500e+02
4543	4.18542e+02	4.54300e+03	-4.82510e-03	4.18583e+02
4544	4.18621e+02	4.54400e+03	-4.84669e-03	4.18667e+02
4545	4.18704e+02	4.54500e+03	-4.87016e-03	4.18750e+02
4546	4.18797e+02	4.54600e+03	-4.89473e-03	4.18833e+02
4547	4.18872e+02	4.54700e+03	-4.91900e-03	4.18917e+02
4548	4.18951e+02	4.54800e+03	-4.94367e-03	4.19000e+02
4549	4.19028e+02	4.54900e+03	-4.96058e-03	4.19083e+02
4550	4.19113e+02	4.55000e+03	-4.97210e-03	4.19167e+02
4551	4.19200e+02	4.55100e+03	-4.98053e-03	4.19250e+02
4552	4.19284e+02	4.55200e+03	-4.97075e-03	4.19333e+02
4553	4.19368e+02	4.55300e+03	-4.96655e-03	4.19417e+02
4554	4.19454e+02	4.55400e+03	-4.96193e-03	4.19500e+02
4555	4.19527e+02	4.55500e+03	-4.95584e-03	4.19583e+02
4556	4.19616e+02	4.55600e+03	-4.94364e-03	4.19667e+02
4557	4.19700e+02	4.55700e+03	-4.93568e-03	4.19750e+02
4558	4.19786e+02	4.55800e+03	-4.93079e-03	4.19833e+02
4559	4.19861e+02	4.55900e+03	-4.92898e-03	4.19917e+02
4560	4.19937e+02	4.56000e+03	-4.93548e-03	4.20000e+02
4561	4.20035e+02	4.56100e+03	-4.94020e-03	4.20083e+02
4562	4.20127e+02	4.56200e+03	-4.94410e-03	4.20167e+02
4563	4.20204e+02	4.56300e+03	-4.94776e-03	4.20250e+02
4564	4.20286e+02	4.56400e+03	-4.95461e-03	4.20333e+02
4565	4.20361e+02	4.56500e+03	-4.95555e-03	4.20417e+02
4566	4.20448e+02	4.56600e+03	-4.95375e-03	4.20500e+02
4567	4.20527e+02	4.56700e+03	-4.95093e-03	4.20583e+02
4568	4.20604e+02	4.56800e+03	-4.93848e-03	4.20667e+02
4569	4.20692e+02	4.56900e+03	-4.93082e-03	4.20750e+02
4570	4.20776e+02	4.57000e+03	-4.92565e-03	4.20833e+02
4571	4.20865e+02	4.57100e+03	-4.92043e-03	4.20917e+02
4572	4.20946e+02	4.57200e+03	-4.91358e-03	4.21000e+02
4573	4.21032e+02	4.57300e+03	-4.90596e-03	4.21083e+02
4574	4.21107e+02	4.57400e+03	-4.89684e-03	4.21167e+02
4575	4.21186e+02	4.57500e+03	-4.88648e-03	4.21250e+02
4576	4.21273e+02	4.57600e+03	-4.87404e-03	4.21333e+02
4577	4.21349e+02	4.57700e+03	-4.86645e-03	4.21417e+02
4578	4.21438e+02	4.57800e+03	-4.86279e-03	4.21500e+02
4579	4.21520e+02	4.57900e+03	-4.86087e-03	4.21583e+02
4580	4.21604e+02	4.58000e+03	-4.86241e-03	4.21667e+02
4581	4.21691e+02	4.58100e+03	-4.86463e-03	4.21750e+02
4582	4.21767e+02	4.58200e+03	-4.87041e-03	4.21833e+02
4583	4.21848e+02	4.58300e+03	-4.87890e-03	4.21917e+02
4584	4.21933e+02	4.58400e+03	-4.89731e-03	4.22000e+02
4585	4.22019e+02	4.58500e+03	-4.91487e-03	4.22083e+02
4586	4.22099e+02	4.58600e+03	-4.93412e-03	4.22167e+02
4587	4.22176e+02	4.58700e+03	-4.95476e-03	4.22250e+02
4588	4.22265e+02	4.58800e+03	-4.98057e-03	4.22333e+02
4589	4.22362e+02	4.58900e+03	-4.99718e-03	4.22417e+02
4590	4.22438e+02	4.59000e+03	-5.00707e-03	4.22500e+02
4591	4.22515e+02	4.59100e+03	-5.01301e-03	4.22583e+02
4592	4.22603e+02	4.59200e+03	-5.00106e-03	4.22667e+02
4593	4.22682e+02	4.59300e+03	-4.99147e-03	4.22750e+02
4594	4.22770e+02	4.59400e+03	-4.98011e-03	4.22833e+02
4595	4.22856e+02	4.59500e+03	-4.96686e-03	4.22917e+02
4596	4.22937e+02	4.59600e+03	-4.94513e-03	4.23000e+02
4597	4.23018e+02	4.59700e+03	-4.93573e-03	4.23083e+02
4598	4.23096e+02	4.59800e+03	-4.93301e-03	4.23167e+02
4599	4.23182e+02	4.59900e+03	-4.93399e-03	4.23250e+02
4600	4.23262e+02	4.60000e+03	-4.95368e-03	4.23333e+02
4601	4.23352e+02	4.60100e+03	-4.96590e-03	4.23417e+02
4602	4.23428e+02	4.60200e+03	-4.97650e-03	4.23500e+02
4603	4.23511e+02	4.60300e+03	-4.98756e-03	4.23583e+02
4604	4.23600e+02	4.60400e+03	-5.00286e-03	4.23667e+02
4605	4.23679e+02	4.60500e+03	-5.01480e-03	4.23750e+02
4606	4.23766e+02	4.60600e+03	-5.02733e-03	4.23833e+02
4607	4.23845e+02	4.60700e+03	-5.03942e-03	4.23917e+02
4608	4.23932e+02	4.60800e+03	-5.04663e-03	4.24000e+02
4609	4.24016e+02	4.60900e+03	-5.05919e-03	4.24083e+02
4610	4.24096e+02	4.61000e+03	-5.07558e-03	4.24167e+02
4611	4.24180e+02	4.61100e+03	-5.09428e-03	4.24250e+02
4612	4.24258e+02	4.61200e+03	-5.12113e-03	4.24333e+02
4613	4.24338e+02	4.61300e+03	-5.14772e-03	4.24417e+02
4614	4.24421e+02	4.61400e+03	-5.17511e-03	4.24500e+02
4615	4.24507e+02	4.61500e+03	-5.20235e-03	4.24583e+02
4616	4.24591e+02	4.61600e+03	-5.22983e-03	4.24667e+02
4617	4.24664e+02	4.61700e+03	-5.24957e-03	4.24750e+02
4618	4.24743e+02	4.61800e+03	-5.26322e-03	4.24833e+02
4619	4.24833e+02	4.61900e+03	-5.27279e-03	4.24917e+02
4620	4.24915e+02	4.62000e+03	-5.26159e-03	4.25000e+02
4621	4.25002e+02	4.62100e+03	-5.25468e-03	4.25083e+02
4622	4.25076e+02	4.62200e+03	-5.24591e-03	4.25167e+02
4623	4.25164e+02	4.62300e+03	-5.23466e-03	4.25250e+02
4624	4.25244e+02	4.62400e+03	-5.21362e-03	4.25333e+02
4625	4.25327e+02	4.62500e+03	-5.20252e-03	4.25417e+02
4626	4.25410e+02	4.62600e+03	-5.19670e-03	4.25500e+02
4627	4.25496e+02	4.62700e+03	-5.19335e-03	4.25583e+02
4628	4.25581e+02	4.62800e+03	-5.19777e-03	4.25667e+02
4629	4.25662e+02	4.62900e+03	-5.20094e-03	4.25750e+02
4630	4.25746e+02	4.63000e+03	-5.20701e-03	4.25833e+02
4631	4.25829e+02	4.63100e+03	-5.21447e-03	4.25917e+02
4632	4.25919e+02	4.63200e+03	-5.22759e-03	4.26000e+02
4633	4.25994e+02	4.63300e+03	-5.23903e-03	4.26083e+02
4634	4.26078e+02	4.63400e+03	-5.25060e-03	4.26167e+02
4635	4.26170e+02	4.63500e+03	-5.26134e-03	4.26250e+02
4636	4.26235e+02	4.63600e+03	-5.26958e-03	4.26333e+02
4637	4.26325e+02	4.63700e+03	-5.27518e-03	4.26417e+02
4638	4.26405e+02	4.63800e+03	-5.27827e-03	4.26500e+02
4639	4.26496e+02	4.63900e+03	-5.27955e-03	4.26583e+02
4640	4.26576e+02	4.64000e+03	-5.27409e-03	4.26667e+02
4641	4.26661e+02	4.64100e+03	-5.27595e-03	4.26750e+02
4642	4.26741e+02	4.64200e+03	-5.28257e-03	4.26833e+02
4643	4.26826e+02	4.64300e+03	-5.29082e-03	4.26917e+02
4644	4.26907e+02	4.64400e+03	-5.31301e-03	4.27000e+02
4645	4.26992e+02	4.64500e+03	-5.34287e-03	4.27083e+02
4646	4.27079e+02	4.64600e+03	-5.38213e-03	4.27167e+02
4647	4.27156e+02	4.64700e+03	-5.42827e-03	4.27250e+02
4648	4.27238e+02	4.64800e+03	-5.51154e-03	4.27333e+02
4649	4.27323e+02	4.64900e+03	-5.58656e-03	4.27417e+02
4650	4.27415e+02	4.65000e+03	-5.66247e-03	4.27500e+02
4651	4.27495e+02	4.65100e+03	-5.73786e-03	4.27583e+02
4652	4.27572e+02	4.65200e+03	-5.81293e-03	4.27667e+02
4653	4.27655e+02	4.65300e+03	-5.86583e-03	4.27750e+02
4654	4.27745e+02	4.65400e+03	-5.89912e-03	4.27833e+02
4655	4.27819e+02	4.65500e+03	-5.91883e-03	4.27917e+02
4656	4.27905e+02	4.65600e+03	-5.86451e-03	4.28000e+02
4657	4.27978e+02	4.65700e+03	-5.81693e-03	4.28083e+02
4658	4.28074e+02	4.65800e+03	-5.75610e-03	4.28167e+02
4659	4.28150e+02	4.65900e+03	-5.68419e-03	4.28250e+02
4660	4.28239e+02	4.66000e+03	-5.54530e-03	4.28333e+02
4661	4.28316e+02	4.66100e+03	-5.43399e-03	4.28417e+02
4662	4.28394e+02	4.66200e+03	-5.32525e-03	4.28500e+02
4663	4.28478e+02	4.66300e+03	-5.21569e-03	4.28583e+02
4664	4.28562e+02	4.66400e+03	-5.11776e-03	4.28667e+02
4665	4.28653e+02	4.66500e+03	-5.03718e-03	4.28750e+02
4666	4.28728e+02	4.66600e+03	-4.97097e-03	4.28833e+02
4667	4.28819e+02	4.66700e+03	-4.91416e-03	4.28917e+02
4668	4.28897e+02	4.66800e+03	-4.92001e-03	4.29000e+02
4669	4.28986e+02	4.66900e+03	-4.91393e-03	4.29083e+02
4670	4.29067e+02	4.67000e+03	-4.91476e-03	4.29167e+02
4671	4.29140e+02	4.67100e+03	-4.92259e-03	4.29250e+02
4672	4.29220e+02	4.67200e+03	-4.97046e-03	4.29333e+02
4673	4.29316e+02	4.67300e+03	-5.00196e-03	4.29417e+02
4674	4.29395e+02	4.67400e+03	-5.03173e-03	4.29500e+02
4675	4.29472e+02	4.67500e+03	-5.06302e-03	4.29583e+02
4676	4.29550e+02	4.67600e+03	-5.10049e-03	4.29667e+02
4677	4.29637e+02	4.67700e+03	-5.13222e-03	4.29750e+02
4678	4.29721e+02	4.67800e+03	-5.16043e-03	4.29833e+02
4679	4.29810e+02	4.67900e+03	-5.18772e-03	4.29917e+02
4680	4.29888e+02	4.68000e+03	-5.21025e-03	4.30000e+02
4681	4.29969e+02	4.68100e+03	-5.23174e-03	4.30083e+02
4682	4.30050e+02	4.68200e+03	-5.24833e-03	4.30167e+02
4683	4.30131e+02	4.68300e+03	-5.26151e-03	4.30250e+02
4684	4.30222e+02	4.68400e+03	-5.26244e-03	4.30333e+02
4685	4.30310e+02	4.68500e+03	-5.26107e-03	4.30417e+02
4686	4.30382e+02	4.68600e+03	-5.25565e-03	4.30500e+02
4687	4.30476e+02	4.68700e+03	-5.24922e-03	4.30583e+02
4688	4.30561e+02	4.68800e+03	-5.23229e-03	4.30667e+02
4689	4.30639e+02	4.68900e+03	-5.22576e-03	4.30750e+02
4690	4.30720e+02	4.69000e+03	-5.22598e-03	4.30833e+02
4691	4.30809e+02	4.69100e+03	-5.22967e-03	4.30917e+02
4692	4.30891e+02	4.69200e+03	-5.25472e-03	4.31000e+02
4693	4.30970e+02	4.69300e+03	-5.27903e-03	4.31083e+02
4694	4.31050e+02	4.69400e+03	-5.30587e-03	4.31167e+02
4695	4.31143e+02	4.69500e+03	-5.33465e-03	4.31250e+02
4696	4.31219e+02	4.69600e+03	-5.37546e-03	4.31333e+02
4697	4.31307e+02	4.69700e+03	-5.40320e-03	4.31417e+02
4698	4.31386e+02	4.69800e+03	-5.42424e-03	4.31500e+02
4699	4.31472e+02	4.69900e+03	-5.44085e-03	4.31583e+02
4700	4.31558e+02	4.70000e+03	-5.43288e-03	4.31667e+02
4701	4.31625e+02	4.70100e+03	-5.42647e-03	4.31750e+02
4702	4.31713e+02	4.70200e+03	-5.41479e-03	4.31833e+02
4703	4.31793e+02	4.70300e+03	-5.39890e-03	4.31917e+02
4704	4.31878e+02	4.70400e+03	-5.35959e-03	4.32000e+02
4705	4.31957e+02	4.70500e+03	-5.32863e-03	4.32083e+02
4706	4.32049e+02	4.70600e+03	-5.29797e-03	4.32167e+02
4707	4.32135e+02	4.70700e+03	-5.26675e-03	4.32250e+02
4708	4.32217e+02	4.70800e+03	-5.23468e-03	4.32333e+02
4709	4.32299e+02	4.70900e+03	-5.20932e-03	4.32417e+02
4710	4.32378e+02	4.71000e+03	-5.18825e-03	4.32500e+02
4711	4.32461e+02	4.71100e+03	-5.17057e-03	4.32583e+02
4712	4.32542e+02	4.71200e+03	-5.16940e-03	4.32667e+02
4713	4.32626e+02	4.71300e+03	-5.16677e-03	4.32750e+02
4714	4.32706e+02	4.71400e+03	-5.16941e-03	4.32833e+02
4715	4.32790e+02	4.71500e+03	-5.17642e-03	4.32917e+02
4716	4.32875e+02	4.71600e+03	-5.21581e-03	4.33000e+02
4717	4.32959e+02	4.71700e+03	-5.26087e-03	4.33083e+02
4718	4.33034e+02	4.71800e+03	-5.31718e-03	4.33167e+02
4719	4.33123e+02	4.71900e+03	-5.38197e-03	4.33250e+02
4720	4.33204e+02	4.72000e+03	-5.50055e-03	4.33333e+02
4721	4.33284e+02	4.72100e+03	-5.60232e-03	4.33417e+02
4722	4.33369e+02	4.72200e+03	-5.69611e-03	4.33500e+02
4723	4.33451e+02	4.72300e+03	-5.78381e-03	4.33583e+02
4724	4.33534e+02	4.72400e+03	-5.85008e-03	4.33667e+02
4725	4.33614e+02	4.72500e+03	-5.88313e-03	4.33750e+02
4726	4.33697e+02	4.72600e+03	-5.88425e-03	4.33833e+02
4727	4.33780e+02	4.72700e+03	-5.86408e-03	4.33917e+02
4728	4.33870e+02	4.72800e+03	-5.72077e-03	4.34000e+02
4729	4.33955e+02	4.72900e+03	-5.60514e-03	4.34083e+02
4730	4.34044e+02	4.73000e+03	-5.48374e-03	4.34167e+02
4731	4.34116e+02	4.73100e+03	-5.35509e-03	4.34250e+02
4732	4.34203e+02	4.73200e+03	-5.18453e-03	4.34333e+02
4733	4.34281e+02	4.73300e+03	-5.06100e-03	4.34417e+02
4734	4.34368e+02	4.73400e+03	-4.95964e-03	4.34500e+02
4735	4.34444e+02	4.73500e+03	-4.86984e-03	4.34583e+02
4736	4.34523e+02	4.73600e+03	-4.85848e-03	4.34667e+02
4737	4.34605e+02	4.73700e+03	-4.83637e-03	4.34750e+02
4738	4.34693e+02	4.73800e+03	-4.82650e-03	4.34833e+02
4739	4.34772e+02	4.73900e+03	-4.82844e-03	4.34917e+02
4740	4.34865e+02	4.74000e+03	-4.89253e-03	4.35000e+02
4741	4.34947e+02	4.74100e+03	-4.93420e-03	4.35083e+02
4742	4.35033e+02	4.74200e+03	-4.97814e-03	4.35167e+02
4743	4.35112e+02	4.74300e+03	-5.02672e-03	4.35250e+02
4744	4.35198e+02	4.74400e+03	-5.08599e-03	4.35333e+02
4745	4.35276e+02	4.74500e+03	-5.13392e-03	4.35417e+02
4746	4.35359e+02	4.74600e+03	-5.17892e-03	4.35500e+02
4747	4.35443e+02	4.74700e+03	-5.22228e-03	4.35583e+02
4748	4.35534e+02	4.74800e+03	-5.25109e-03	4.35667e+02
4749	4.35615e+02	4.74900e+03	-5.28265e-03	4.35750e+02
4750	4.35688e+02	4.75000e+03	-5.31220e-03	4.35833e+02
4751	4.35770e+02	4.75100e+03	-5.33868e-03	4.35917e+02
4752	4.35847e+02	4.75200e+03	-5.35107e-03	4.36000e+02
4753	4.35938e+02	4.75300e+03	-5.36432e-03	4.36083e+02
4754	4.36021e+02	4.75400e+03	-5.37420e-03	4.36167e+02
4755	4.36115e+02	4.75500e+03	-5.38262e-03	4.36250e+02
4756	4.36193e+02	4.75600e+03	-5.37932e-03	4.36333e+02
4757	4.36271e+02	4.75700e+03	-5.37781e-03	4.36417e+02
4758	4.36355e+02	4.75800e+03	-5.37393e-03	4.36500e+02
4759	4.36434e+02	4.75900e+03	-5.36918e-03	4.36583e+02
4760	4.36512e+02	4.76000e+03	-5.35992e-03	4.36667e+02
4761	4.36603e+02	4.76100e+03	-5.35186e-03	4.36750e+02
4762	4.36680e+02	4.76200e+03	-5.34410e-03	4.36833e+02
4763	4.36764e+02	4.76300e+03	-5.33770e-03	4.36917e+02
4764	4.36842e+02	4.76400e+03	-5.33100e-03	4.37000e+02
4765	4.36938e+02	4.76500e+03	-5.32419e-03	4.37083e+02
4766	4.37026e+02	4.76600e+03	-5.31758e-03	4.37167e+02
4767	4.37102e+02	4.76700e+03	-5.31007e-03	4.37250e+02
4768	4.37178e+02	4.76800e+03	-5.30172e-03	4.37333e+02
4769	4.37267e+02	4.76900e+03	-5.29257e-03	4.37417e+02
4770	4.37346e+02	4.77000e+03	-5.28174e-03	4.37500e+02
4771	4.37422e+02	4.77100e+03	-5.27035e-03	4.37583e+02
4772	4.37515e+02	4.77200e+03	-5.25407e-03	4.37667e+02
4773	4.37591e+02	4.77300e+03	-5.23866e-03	4.37750e+02
4774	4.37672e+02	4.77400e+03	-5.22504e-03	4.37833e+02
4775	4.37761e+02	4.77500e+03	-5.21286e-03	4.37917e+02
4776	4.37846e+02	4.77600e+03	-5.20016e-03	4.38000e+02
4777	4.37916e+02	4.77700e+03	-5.19115e-03	4.38083e+02
4778	4.38014e+02	4.77800e+03	-5.18621e-03	4.38167e+02
4779	4.38092e+02	4.77900e+03	-5.18241e-03	4.38250e+02
4780	4.38168e+02	4.78000e+03	-5.18682e-03	4.38333e+02
4781	4.38261e+02	4.78100e+03	-5.18912e-03	4.38417e+02
4782	4.38344e+02	4.78200e+03	-5.19173e-03	4.38500e+02
4783	4.38418e+02	4.78300e+03	-5.19470e-03	4.38583e+02
4784	4.38506e+02	4.78400e+03	-5.20273e-03	4.38667e+02
4785	4.38581e+02	4.78500e+03	-5.20981e-03	4.38750e+02
4786	4.38673e+02	4.78600e+03	-5.21716e-03	4.38833e+02
4787	4.38752e+02	4.78700e+03	-5.22574e-03	4.38917e+02
4788	4.38843e+02	4.78800e+03	-5.23991e-03	4.39000e+02
4789	4.38923e+02	4.78900e+03	-5.25157e-03	4.39083e+02
4790	4.39011e+02	4.79000e+03	-5.26219e-03	4.39167e+02
4791	4.39082e+02	4.79100e+03	-5.27380e-03	4.39250e+02
4792	4.39164e+02	4.79200e+03	-5.28617e-03	4.39333e+02
4793	4.39244e+02	4.79300e+03	-5.29550e-03	4.39417e+02
4794	4.39327e+02	4.79400e+03	-5.30570e-03	4.39500e+02
4795	4.39414e+02	4.79500e+03	-5.31762e-03	4.39583e+02
4796	4.39502e+02	4.79600e+03	-5.33229e-03	4.39667e+02
4797	4.39583e+02	4.79700e+03	-5.35157e-03	4.39750e+02
4798	4.39657e+02	4.79800e+03	-5.37421e-03	4.39833e+02
4799	4.39741e+02	4.79900e+03	-5.39884e-03	4.39917e+02
4800	4.39833e+02	4.80000e+03	-5.42975e-03	4.40000e+02
4801	4.39910e+02	4.80100e+03	-5.45048e-03	4.40083e+02
4802	4.39985e+02	4.80200e+03	-5.46548e-03	4.40167e+02
4803	4.40071e+02	4.80300e+03	-5.47705e-03	4.40250e+02
4804	4.40165e+02	4.80400e+03	-5.47323e-03	4.40333e+02
4805	4.40240e+02	4.80500e+03	-5.47188e-03	4.40417e+02
4806	4.40326e+02	4.80600e+03	-5.46862e-03	4.40500e+02
4807	4.40418e+02	4.80700e+03	-5.46332e-03	4.40583e+02
4808	4.40493e+02	4.80800e+03	-5.44874e-03	4.40667e+02
4809	4.40575e+02	4.80900e+03	-5.44041e-03	4.40750e+02
4810	4.40664e+02	4.81000e+03	-5.43523e-03	4.40833e+02
4811	4.40742e+02	4.81100e+03	-5.43298e-03	4.40917e+02
4812	4.40816e+02	4.81200e+03	-5.44534e-03	4.41000e+02
4813	4.40912e+02	4.81300e+03	-5.46442e-03	4.41083e+02
4814	4.40996e+02	4.81400e+03	-5.49312e-03	4.41167e+02
4815	4.41077e+02	4.81500e+03	-5.52885e-03	4.41250e+02
4816	4.41157e+02	4.81600e+03	-5.60246e-03	4.41333e+02
4817	4.41247e+02	4.81700e+03	-5.66791e-03	4.41417e+02
4818	4.41329e+02	4.81800e+03	-5.73660e-03	4.41500e+02
4819	4.41392e+02	4.81900e+03	-5.80818e-03	4.41583e+02
4820	4.41480e+02	4.82000e+03	-5.88793e-03	4.41667e+02
4821	4.41555e+02	4.82100e+03	-5.94429e-03	4.41750e+02
4822	4.41652e+02	4.82200e+03	-5.98580e-03	4.41833e+02
4823	4.41737e+02	4.82300e+03	-6.01981e-03	4.41917e+02
4824	4.41810e+02	4.82400e+03	-6.00105e-03	4.42000e+02
4825	4.41902e+02	4.82500e+03	-5.98643e-03	4.42083e+02
4826	4.41987e+02	4.82600e+03	-5.96261e-03	4.42167e+02
4827	4.42065e+02	4.82700e+03	-5.93095e-03	4.42250e+02
4828	4.42158e+02	4.82800e+03	-5.85768e-03	4.42333e+02
4829	4.42236e+02	4.82900e+03	-5.80456e-03	4.42417e+02
4830	4.42322e+02	4.83000e+03	-5.75470e-03	4.42500e+02
4831	4.42401e+02	4.83100e+03	-5.70608e-03	4.42583e+02
4832	4.42491e+02	4.83200e+03	-5.66713e-03	4.42667e+02
4833	4.42564e+02	4.83300e+03	-5.63528e-03	4.42750e+02
4834	4.42655e+02	4.83400e+03	-5.60953e-03	4.42833e+02
4835	4.42734e+02	4.83500e+03	-5.58600e-03	4.42917e+02
4836	4.42812e+02	4.83600e+03	-5.57892e-03	4.43000e+02
4837	4.42903e+02	4.83700e+03	-5.55929e-03	4.43083e+02
4838	4.42976e+02	4.83800e+03	-5.53198e-03	4.43167e+02
4839	4.43061e+02	4.83900e+03	-5.49931e-03	4.43250e+02
4840	4.43145e+02	4.84000e+03	-5.44438e-03	4.43333e+02
4841	4.43230e+02	4.84100e+03	-5.38688e-03	4.43417e+02
4842	4.43309e+02	4.84200e+03	-5.32504e-03	4.43500e+02
