Repository: FireDynamics/FireSciPy

Experimental data from TGA experiments.
Sample material is powdered black cast poly methyl methacrylate (PMMA).
The experiments were conducted with a Mettler Toledo TGA/DSC 3+.
Various constant heating rate were used to conduct the TGA experimensts.
The full data with different sample masses and sample configurations
can be found here:
Armbrust, F., Zehfuß, J., Riese, O., 2025. Thermogravimetric And Microscale Calorimeter Data on Cast PMMA.
https://doi.org/10.24355/dbbs.084-202504170956-0

The data set was used for the following manuscript:
Armbrust, F., Hehnen, T., Zehfuß, J., Riese, O., Arnold, L., 2025.

File: docs/tutorials/pyrolysis/data/tga_dynamic_n2_dyn5_powder_1mg_r1.txt (part 6 of 9)
index	ts	t	weight	tr
[#]	[°C]	[s]	[mg]	[°C]
4852	4.44055e+02	4.85200e+03	2.63786e-02	4.44333e+02
4853	4.44135e+02	4.85300e+03	2.63558e-02	4.44417e+02
4854	4.44224e+02	4.85400e+03	2.63368e-02	4.44500e+02
4855	4.44303e+02	4.85500e+03	2.63176e-02	4.44583e+02
4856	4.44389e+02	4.85600e+03	2.63009e-02	4.44667e+02
4857	4.44476e+02	4.85700e+03	2.62796e-02	4.44750e+02
4858	4.44552e+02	4.85800e+03	2.62588e-02	4.44833e+02
4859	4.44640e+02	4.85900e+03	2.62394e-02	4.44917e+02
4860	4.44725e+02	4.86000e+03	2.62144e-02	4.45000e+02
4861	4.44805e+02	4.86100e+03	2.61919e-02	4.45083e+02
4862	4.44891e+02	4.86200e+03	2.61725e-02	4.45167e+02
4863	4.44970e+02	4.86300e+03	2.61554e-02	4.45250e+02
4864	4.45053e+02	4.86400e+03	2.61424e-02	4.45333e+02
4865	4.45136e+02	4.86500e+03	2.61309e-02	4.45417e+02
4866	4.45214e+02	4.86600e+03	2.61208e-02	4.45500e+02
4867	4.45297e+02	4.86700e+03	2.61104e-02	4.45583e+02
4868	4.45383e+02	4.86800e+03	2.61070e-02	4.45667e+02
4869	4.45467e+02	4.86900e+03	2.61030e-02	4.45750e+02
4870	4.45541e+02	4.87000e+03	2.60993e-02	4.45833e+02
4871	4.45628e+02	4.87100e+03	2.60949e-02	4.45917e+02
4872	4.45719e+02	4.87200e+03	2.60949e-02	4.46000e+02
4873	4.45793e+02	4.87300e+03	2.60960e-02	4.46083e+02
4874	4.45874e+02	4.87400e+03	2.60991e-02	4.46167e+02
4875	4.45965e+02	4.87500e+03	2.61039e-02	4.46250e+02
4876	4.46035e+02	4.87600e+03	2.61122e-02	4.46333e+02
4877	4.46121e+02	4.87700e+03	2.61191e-02	4.46417e+02
4878	4.46204e+02	4.87800e+03	2.61256e-02	4.46500e+02
4879	4.46295e+02	4.87900e+03	2.61305e-02	4.46583e+02
4880	4.46376e+02	4.88000e+03	2.61297e-02	4.46667e+02
4881	4.46449e+02	4.88100e+03	2.61281e-02	4.46750e+02
4882	4.46544e+02	4.88200e+03	2.61262e-02	4.46833e+02
4883	4.46631e+02	4.88300e+03	2.61230e-02	4.46917e+02
4884	4.46703e+02	4.88400e+03	2.61111e-02	4.47000e+02
4885	4.46789e+02	4.88500e+03	2.61045e-02	4.47083e+02
4886	4.46873e+02	4.88600e+03	2.60979e-02	4.47167e+02
4887	4.46958e+02	4.88700e+03	2.60900e-02	4.47250e+02
4888	4.47037e+02	4.88800e+03	2.60851e-02	4.47333e+02
4889	4.47117e+02	4.88900e+03	2.60802e-02	4.47417e+02
4890	4.47204e+02	4.89000e+03	2.60749e-02	4.47500e+02
4891	4.47288e+02	4.89100e+03	2.60709e-02	4.47583e+02
4892	4.47372e+02	4.89200e+03	2.60721e-02	4.47667e+02
4893	4.47450e+02	4.89300e+03	2.60704e-02	4.47750e+02
4894	4.47533e+02	4.89400e+03	2.60680e-02	4.47833e+02
4895	4.47616e+02	4.89500e+03	2.60666e-02	4.47917e+02
4896	4.47702e+02	4.89600e+03	2.60660e-02	4.48000e+02
4897	4.47786e+02	4.89700e+03	2.60602e-02	4.48083e+02
4898	4.47873e+02	4.89800e+03	2.60505e-02	4.48167e+02
4899	4.47954e+02	4.89900e+03	2.60392e-02	4.48250e+02
4900	4.48039e+02	4.90000e+03	2.60221e-02	4.48333e+02
4901	4.48115e+02	4.90100e+03	2.60075e-02	4.48417e+02
4902	4.48200e+02	4.90200e+03	2.59939e-02	4.48500e+02
4903	4.48283e+02	4.90300e+03	2.59814e-02	4.48583e+02
4904	4.48356e+02	4.90400e+03	2.59718e-02	4.48667e+02
4905	4.48443e+02	4.90500e+03	2.59645e-02	4.48750e+02
4906	4.48527e+02	4.90600e+03	2.59583e-02	4.48833e+02
4907	4.48611e+02	4.90700e+03	2.59532e-02	4.48917e+02
4908	4.48691e+02	4.90800e+03	2.59585e-02	4.49000e+02
4909	4.48768e+02	4.90900e+03	2.59594e-02	4.49083e+02
4910	4.48861e+02	4.91000e+03	2.59601e-02	4.49167e+02
4911	4.48949e+02	4.91100e+03	2.59622e-02	4.49250e+02
4912	4.49024e+02	4.91200e+03	2.59683e-02	4.49333e+02
4913	4.49104e+02	4.91300e+03	2.59732e-02	4.49417e+02
4914	4.49186e+02	4.91400e+03	2.59793e-02	4.49500e+02
4915	4.49276e+02	4.91500e+03	2.59866e-02	4.49583e+02
4916	4.49354e+02	4.91600e+03	2.59971e-02	4.49667e+02
4917	4.49429e+02	4.91700e+03	2.60058e-02	4.49750e+02
4918	4.49507e+02	4.91800e+03	2.60141e-02	4.49833e+02
4919	4.49602e+02	4.91900e+03	2.60227e-02	4.49917e+02
4920	4.49675e+02	4.92000e+03	2.60278e-02	4.50000e+02
4921	4.49765e+02	4.92100e+03	2.60290e-02	4.50083e+02
4922	4.49854e+02	4.92200e+03	2.60294e-02	4.50167e+02
4923	4.49942e+02	4.92300e+03	2.60298e-02	4.50250e+02
4924	4.50017e+02	4.92400e+03	2.60193e-02	4.50333e+02
4925	4.50107e+02	4.92500e+03	2.60116e-02	4.50417e+02
4926	4.50178e+02	4.92600e+03	2.60058e-02	4.50500e+02
4927	4.50255e+02	4.92700e+03	2.60015e-02	4.50583e+02
4928	4.50337e+02	4.92800e+03	2.59937e-02	4.50667e+02
4929	4.50423e+02	4.92900e+03	2.59863e-02	4.50750e+02
4930	4.50508e+02	4.93000e+03	2.59808e-02	4.50833e+02
4931	4.50587e+02	4.93100e+03	2.59769e-02	4.50917e+02
4932	4.50678e+02	4.93200e+03	2.59724e-02	4.51000e+02
4933	4.50760e+02	4.93300e+03	2.59681e-02	4.51083e+02
4934	4.50842e+02	4.93400e+03	2.59651e-02	4.51167e+02
4935	4.50924e+02	4.93500e+03	2.59623e-02	4.51250e+02
4936	4.51002e+02	4.93600e+03	2.59558e-02	4.51333e+02
4937	4.51084e+02	4.93700e+03	2.59469e-02	4.51417e+02
4938	4.51173e+02	4.93800e+03	2.59378e-02	4.51500e+02
4939	4.51257e+02	4.93900e+03	2.59296e-02	4.51583e+02
4940	4.51345e+02	4.94000e+03	2.59187e-02	4.51667e+02
4941	4.51420e+02	4.94100e+03	2.59138e-02	4.51750e+02
4942	4.51507e+02	4.94200e+03	2.59139e-02	4.51833e+02
4943	4.51588e+02	4.94300e+03	2.59164e-02	4.51917e+02
4944	4.51668e+02	4.94400e+03	2.59301e-02	4.52000e+02
4945	4.51750e+02	4.94500e+03	2.59407e-02	4.52083e+02
4946	4.51829e+02	4.94600e+03	2.59496e-02	4.52167e+02
4947	4.51922e+02	4.94700e+03	2.59566e-02	4.52250e+02
4948	4.51997e+02	4.94800e+03	2.59655e-02	4.52333e+02
4949	4.52076e+02	4.94900e+03	2.59713e-02	4.52417e+02
4950	4.52160e+02	4.95000e+03	2.59738e-02	4.52500e+02
4951	4.52241e+02	4.95100e+03	2.59734e-02	4.52583e+02
4952	4.52327e+02	4.95200e+03	2.59595e-02	4.52667e+02
4953	4.52413e+02	4.95300e+03	2.59480e-02	4.52750e+02
4954	4.52502e+02	4.95400e+03	2.59379e-02	4.52833e+02
4955	4.52573e+02	4.95500e+03	2.59287e-02	4.52917e+02
4956	4.52650e+02	4.95600e+03	2.59168e-02	4.53000e+02
4957	4.52740e+02	4.95700e+03	2.59108e-02	4.53083e+02
4958	4.52821e+02	4.95800e+03	2.59048e-02	4.53167e+02
4959	4.52899e+02	4.95900e+03	2.58977e-02	4.53250e+02
4960	4.52984e+02	4.96000e+03	2.59016e-02	4.53333e+02
4961	4.53072e+02	4.96100e+03	2.59012e-02	4.53417e+02
4962	4.53154e+02	4.96200e+03	2.58992e-02	4.53500e+02
4963	4.53237e+02	4.96300e+03	2.58970e-02	4.53583e+02
4964	4.53308e+02	4.96400e+03	2.58977e-02	4.53667e+02
4965	4.53396e+02	4.96500e+03	2.59010e-02	4.53750e+02
4966	4.53479e+02	4.96600e+03	2.59068e-02	4.53833e+02
4967	4.53569e+02	4.96700e+03	2.59139e-02	4.53917e+02
4968	4.53663e+02	4.96800e+03	2.59287e-02	4.54000e+02
4969	4.53739e+02	4.96900e+03	2.59400e-02	4.54083e+02
4970	4.53814e+02	4.97000e+03	2.59501e-02	4.54167e+02
4971	4.53894e+02	4.97100e+03	2.59605e-02	4.54250e+02
4972	4.53997e+02	4.97200e+03	2.59699e-02	4.54333e+02
4973	4.54069e+02	4.97300e+03	2.59781e-02	4.54417e+02
4974	4.54147e+02	4.97400e+03	2.59853e-02	4.54500e+02
4975	4.54230e+02	4.97500e+03	2.59905e-02	4.54583e+02
4976	4.54318e+02	4.97600e+03	2.59915e-02	4.54667e+02
4977	4.54403e+02	4.97700e+03	2.59951e-02	4.54750e+02
4978	4.54485e+02	4.97800e+03	2.59993e-02	4.54833e+02
4979	4.54561e+02	4.97900e+03	2.60041e-02	4.54917e+02
4980	4.54640e+02	4.98000e+03	2.60120e-02	4.55000e+02
4981	4.54725e+02	4.98100e+03	2.60205e-02	4.55083e+02
4982	4.54805e+02	4.98200e+03	2.60275e-02	4.55167e+02
4983	4.54896e+02	4.98300e+03	2.60338e-02	4.55250e+02
4984	4.54972e+02	4.98400e+03	2.60443e-02	4.55333e+02
4985	4.55059e+02	4.98500e+03	2.60515e-02	4.55417e+02
4986	4.55138e+02	4.98600e+03	2.60576e-02	4.55500e+02
4987	4.55228e+02	4.98700e+03	2.60641e-02	4.55583e+02
4988	4.55310e+02	4.98800e+03	2.60699e-02	4.55667e+02
4989	4.55390e+02	4.98900e+03	2.60769e-02	4.55750e+02
4990	4.55474e+02	4.99000e+03	2.60822e-02	4.55833e+02
4991	4.55554e+02	4.99100e+03	2.60853e-02	4.55917e+02
4992	4.55643e+02	4.99200e+03	2.60877e-02	4.56000e+02
4993	4.55718e+02	4.99300e+03	2.60892e-02	4.56083e+02
4994	4.55802e+02	4.99400e+03	2.60877e-02	4.56167e+02
4995	4.55883e+02	4.99500e+03	2.60835e-02	4.56250e+02
4996	4.55976e+02	4.99600e+03	2.60679e-02	4.56333e+02
4997	4.56054e+02	4.99700e+03	2.60538e-02	4.56417e+02
4998	4.56140e+02	4.99800e+03	2.60411e-02	4.56500e+02
4999	4.56220e+02	4.99900e+03	2.60294e-02	4.56583e+02
5000	4.56306e+02	5.00000e+03	2.60118e-02	4.56667e+02
5001	4.56387e+02	5.00100e+03	2.60016e-02	4.56750e+02
5002	4.56469e+02	5.00200e+03	2.59956e-02	4.56833e+02
5003	4.56553e+02	5.00300e+03	2.59922e-02	4.56917e+02
5004	4.56628e+02	5.00400e+03	2.59987e-02	4.57000e+02
5005	4.56720e+02	5.00500e+03	2.59988e-02	4.57083e+02
5006	4.56792e+02	5.00600e+03	2.59967e-02	4.57167e+02
5007	4.56881e+02	5.00700e+03	2.59948e-02	4.57250e+02
5008	4.56966e+02	5.00800e+03	2.59966e-02	4.57333e+02
5009	4.57046e+02	5.00900e+03	2.59968e-02	4.57417e+02
5010	4.57128e+02	5.01000e+03	2.59953e-02	4.57500e+02
5011	4.57213e+02	5.01100e+03	2.59937e-02	4.57583e+02
5012	4.57295e+02	5.01200e+03	2.59952e-02	4.57667e+02
5013	4.57378e+02	5.01300e+03	2.59957e-02	4.57750e+02
5014	4.57461e+02	5.01400e+03	2.59955e-02	4.57833e+02
5015	4.57539e+02	5.01500e+03	2.59963e-02	4.57917e+02
5016	4.57632e+02	5.01600e+03	2.59988e-02	4.58000e+02
5017	4.57717e+02	5.01700e+03	2.59995e-02	4.58083e+02
5018	4.57801e+02	5.01800e+03	2.60010e-02	4.58167e+02
5019	4.57885e+02	5.01900e+03	2.60030e-02	4.58250e+02
5020	4.57964e+02	5.02000e+03	2.60068e-02	4.58333e+02
5021	4.58043e+02	5.02100e+03	2.60110e-02	4.58417e+02
5022	4.58126e+02	5.02200e+03	2.60133e-02	4.58500e+02
5023	4.58217e+02	5.02300e+03	2.60136e-02	4.58583e+02
5024	4.58298e+02	5.02400e+03	2.60158e-02	4.58667e+02
5025	4.58377e+02	5.02500e+03	2.60181e-02	4.58750e+02
5026	4.58465e+02	5.02600e+03	2.60208e-02	4.58833e+02
5027	4.58541e+02	5.02700e+03	2.60245e-02	4.58917e+02
5028	4.58623e+02	5.02800e+03	2.60273e-02	4.59000e+02
5029	4.58708e+02	5.02900e+03	2.60296e-02	4.59083e+02
5030	4.58790e+02	5.03000e+03	2.60325e-02	4.59167e+02
5031	4.58871e+02	5.03100e+03	2.60357e-02	4.59250e+02
5032	4.58957e+02	5.03200e+03	2.60342e-02	4.59333e+02
5033	4.59042e+02	5.03300e+03	2.60306e-02	4.59417e+02
5034	4.59126e+02	5.03400e+03	2.60272e-02	4.59500e+02
5035	4.59204e+02	5.03500e+03	2.60241e-02	4.59583e+02
5036	4.59288e+02	5.03600e+03	2.60128e-02	4.59667e+02
5037	4.59370e+02	5.03700e+03	2.60076e-02	4.59750e+02
5038	4.59448e+02	5.03800e+03	2.60056e-02	4.59833e+02
5039	4.59535e+02	5.03900e+03	2.60042e-02	4.59917e+02
5040	4.59608e+02	5.04000e+03	2.60075e-02	4.60000e+02
5041	4.59703e+02	5.04100e+03	2.60125e-02	4.60083e+02
5042	4.59784e+02	5.04200e+03	2.60196e-02	4.60167e+02
5043	4.59882e+02	5.04300e+03	2.60276e-02	4.60250e+02
5044	4.59948e+02	5.04400e+03	2.60424e-02	4.60333e+02
5045	4.60036e+02	5.04500e+03	2.60517e-02	4.60417e+02
5046	4.60123e+02	5.04600e+03	2.60575e-02	4.60500e+02
5047	4.60200e+02	5.04700e+03	2.60626e-02	4.60583e+02
5048	4.60283e+02	5.04800e+03	2.60651e-02	4.60667e+02
5049	4.60361e+02	5.04900e+03	2.60675e-02	4.60750e+02
5050	4.60453e+02	5.05000e+03	2.60704e-02	4.60833e+02
5051	4.60529e+02	5.05100e+03	2.60740e-02	4.60917e+02
5052	4.60616e+02	5.05200e+03	2.60759e-02	4.61000e+02
5053	4.60695e+02	5.05300e+03	2.60770e-02	4.61083e+02
5054	4.60777e+02	5.05400e+03	2.60747e-02	4.61167e+02
5055	4.60860e+02	5.05500e+03	2.60696e-02	4.61250e+02
5056	4.60935e+02	5.05600e+03	2.60645e-02	4.61333e+02
5057	4.61012e+02	5.05700e+03	2.60598e-02	4.61417e+02
5058	4.61092e+02	5.05800e+03	2.60529e-02	4.61500e+02
5059	4.61178e+02	5.05900e+03	2.60445e-02	4.61583e+02
5060	4.61268e+02	5.06000e+03	2.60368e-02	4.61667e+02
5061	4.61358e+02	5.06100e+03	2.60322e-02	4.61750e+02
5062	4.61438e+02	5.06200e+03	2.60290e-02	4.61833e+02
5063	4.61522e+02	5.06300e+03	2.60275e-02	4.61917e+02
5064	4.61598e+02	5.06400e+03	2.60330e-02	4.62000e+02
5065	4.61685e+02	5.06500e+03	2.60379e-02	4.62083e+02
5066	4.61769e+02	5.06600e+03	2.60446e-02	4.62167e+02
5067	4.61844e+02	5.06700e+03	2.60526e-02	4.62250e+02
5068	4.61935e+02	5.06800e+03	2.60646e-02	4.62333e+02
5069	4.62014e+02	5.06900e+03	2.60736e-02	4.62417e+02
5070	4.62098e+02	5.07000e+03	2.60817e-02	4.62500e+02
5071	4.62178e+02	5.07100e+03	2.60884e-02	4.62583e+02
5072	4.62264e+02	5.07200e+03	2.60936e-02	4.62667e+02
5073	4.62354e+02	5.07300e+03	2.60983e-02	4.62750e+02
5074	4.62434e+02	5.07400e+03	2.60991e-02	4.62833e+02
5075	4.62517e+02	5.07500e+03	2.60969e-02	4.62917e+02
5076	4.62586e+02	5.07600e+03	2.60849e-02	4.63000e+02
5077	4.62678e+02	5.07700e+03	2.60716e-02	4.63083e+02
5078	4.62759e+02	5.07800e+03	2.60557e-02	4.63167e+02
5079	4.62846e+02	5.07900e+03	2.60392e-02	4.63250e+02
5080	4.62918e+02	5.08000e+03	2.60160e-02	4.63333e+02
5081	4.63000e+02	5.08100e+03	2.60014e-02	4.63417e+02
5082	4.63086e+02	5.08200e+03	2.59914e-02	4.63500e+02
5083	4.63178e+02	5.08300e+03	2.59838e-02	4.63583e+02
5084	4.63255e+02	5.08400e+03	2.59842e-02	4.63667e+02
5085	4.63338e+02	5.08500e+03	2.59777e-02	4.63750e+02
5086	4.63418e+02	5.08600e+03	2.59695e-02	4.63833e+02
5087	4.63498e+02	5.08700e+03	2.59626e-02	4.63917e+02
5088	4.63582e+02	5.08800e+03	2.59571e-02	4.64000e+02
5089	4.63668e+02	5.08900e+03	2.59527e-02	4.64083e+02
5090	4.63754e+02	5.09000e+03	2.59510e-02	4.64167e+02
5091	4.63831e+02	5.09100e+03	2.59512e-02	4.64250e+02
5092	4.63914e+02	5.09200e+03	2.59563e-02	4.64333e+02
5093	4.63993e+02	5.09300e+03	2.59603e-02	4.64417e+02
5094	4.64084e+02	5.09400e+03	2.59643e-02	4.64500e+02
5095	4.64168e+02	5.09500e+03	2.59673e-02	4.64583e+02
5096	4.64248e+02	5.09600e+03	2.59670e-02	4.64667e+02
5097	4.64328e+02	5.09700e+03	2.59653e-02	4.64750e+02
5098	4.64411e+02	5.09800e+03	2.59647e-02	4.64833e+02
5099	4.64499e+02	5.09900e+03	2.59653e-02	4.64917e+02
5100	4.64575e+02	5.10000e+03	2.59656e-02	4.65000e+02
5101	4.64665e+02	5.10100e+03	2.59738e-02	4.65083e+02
5102	4.64754e+02	5.10200e+03	2.59877e-02	4.65167e+02
5103	4.64824e+02	5.10300e+03	2.60049e-02	4.65250e+02
5104	4.64914e+02	5.10400e+03	2.60386e-02	4.65333e+02
5105	4.64996e+02	5.10500e+03	2.60647e-02	4.65417e+02
5106	4.65081e+02	5.10600e+03	2.60880e-02	4.65500e+02
5107	4.65162e+02	5.10700e+03	2.61106e-02	4.65583e+02
5108	4.65237e+02	5.10800e+03	2.61315e-02	4.65667e+02
5109	4.65323e+02	5.10900e+03	2.61451e-02	4.65750e+02
5110	4.65404e+02	5.11000e+03	2.61523e-02	4.65833e+02
5111	4.65495e+02	5.11100e+03	2.61555e-02	4.65917e+02
5112	4.65563e+02	5.11200e+03	2.61395e-02	4.66000e+02
5113	4.65655e+02	5.11300e+03	2.61280e-02	4.66083e+02
5114	4.65744e+02	5.11400e+03	2.61166e-02	4.66167e+02
5115	4.65816e+02	5.11500e+03	2.61059e-02	4.66250e+02
5116	4.65895e+02	5.11600e+03	2.60892e-02	4.66333e+02
5117	4.65979e+02	5.11700e+03	2.60765e-02	4.66417e+02
5118	4.66063e+02	5.11800e+03	2.60643e-02	4.66500e+02
5119	4.66151e+02	5.11900e+03	2.60530e-02	4.66583e+02
5120	4.66235e+02	5.12000e+03	2.60516e-02	4.66667e+02
5121	4.66300e+02	5.12100e+03	2.60471e-02	4.66750e+02
5122	4.66396e+02	5.12200e+03	2.60409e-02	4.66833e+02
5123	4.66477e+02	5.12300e+03	2.60339e-02	4.66917e+02
5124	4.66564e+02	5.12400e+03	2.60342e-02	4.67000e+02
5125	4.66646e+02	5.12500e+03	2.60351e-02	4.67083e+02
5126	4.66741e+02	5.12600e+03	2.60386e-02	4.67167e+02
5127	4.66823e+02	5.12700e+03	2.60444e-02	4.67250e+02
5128	4.66896e+02	5.12800e+03	2.60596e-02	4.67333e+02
5129	4.66977e+02	5.12900e+03	2.60735e-02	4.67417e+02
5130	4.67056e+02	5.13000e+03	2.60858e-02	4.67500e+02
5131	4.67141e+02	5.13100e+03	2.60963e-02	4.67583e+02
5132	4.67218e+02	5.13200e+03	2.61117e-02	4.67667e+02
5133	4.67304e+02	5.13300e+03	2.61223e-02	4.67750e+02
5134	4.67380e+02	5.13400e+03	2.61273e-02	4.67833e+02
5135	4.67473e+02	5.13500e+03	2.61285e-02	4.67917e+02
5136	4.67556e+02	5.13600e+03	2.61196e-02	4.68000e+02
5137	4.67633e+02	5.13700e+03	2.61142e-02	4.68083e+02
5138	4.67718e+02	5.13800e+03	2.61086e-02	4.68167e+02
5139	4.67806e+02	5.13900e+03	2.61030e-02	4.68250e+02
5140	4.67881e+02	5.14000e+03	2.60936e-02	4.68333e+02
5141	4.67968e+02	5.14100e+03	2.60882e-02	4.68417e+02
5142	4.68049e+02	5.14200e+03	2.60834e-02	4.68500e+02
5143	4.68141e+02	5.14300e+03	2.60790e-02	4.68583e+02
5144	4.68218e+02	5.14400e+03	2.60801e-02	4.68667e+02
5145	4.68294e+02	5.14500e+03	2.60777e-02	4.68750e+02
5146	4.68385e+02	5.14600e+03	2.60759e-02	4.68833e+02
5147	4.68466e+02	5.14700e+03	2.60752e-02	4.68917e+02
5148	4.68553e+02	5.14800e+03	2.60718e-02	4.69000e+02
5149	4.68628e+02	5.14900e+03	2.60668e-02	4.69083e+02
5150	4.68708e+02	5.15000e+03	2.60628e-02	4.69167e+02
5151	4.68790e+02	5.15100e+03	2.60596e-02	4.69250e+02
5152	4.68882e+02	5.15200e+03	2.60513e-02	4.69333e+02
5153	4.68961e+02	5.15300e+03	2.60467e-02	4.69417e+02
5154	4.69046e+02	5.15400e+03	2.60438e-02	4.69500e+02
5155	4.69127e+02	5.15500e+03	2.60403e-02	4.69583e+02
5156	4.69208e+02	5.15600e+03	2.60399e-02	4.69667e+02
5157	4.69293e+02	5.15700e+03	2.60387e-02	4.69750e+02
5158	4.69373e+02	5.15800e+03	2.60349e-02	4.69833e+02
5159	4.69452e+02	5.15900e+03	2.60293e-02	4.69917e+02
5160	4.69536e+02	5.16000e+03	2.60253e-02	4.70000e+02
5161	4.69621e+02	5.16100e+03	2.60211e-02	4.70083e+02
5162	4.69698e+02	5.16200e+03	2.60176e-02	4.70167e+02
5163	4.69787e+02	5.16300e+03	2.60152e-02	4.70250e+02
5164	4.69867e+02	5.16400e+03	2.60158e-02	4.70333e+02
5165	4.69946e+02	5.16500e+03	2.60188e-02	4.70417e+02
5166	4.70027e+02	5.16600e+03	2.60231e-02	4.70500e+02
5167	4.70118e+02	5.16700e+03	2.60289e-02	4.70583e+02
5168	4.70204e+02	5.16800e+03	2.60443e-02	4.70667e+02
5169	4.70284e+02	5.16900e+03	2.60576e-02	4.70750e+02
5170	4.70374e+02	5.17000e+03	2.60707e-02	4.70833e+02
5171	4.70452e+02	5.17100e+03	2.60827e-02	4.70917e+02
5172	4.70536e+02	5.17200e+03	2.60938e-02	4.71000e+02
5173	4.70609e+02	5.17300e+03	2.61005e-02	4.71083e+02
5174	4.70693e+02	5.17400e+03	2.61049e-02	4.71167e+02
5175	4.70779e+02	5.17500e+03	2.61097e-02	4.71250e+02
5176	4.70865e+02	5.17600e+03	2.61071e-02	4.71333e+02
5177	4.70942e+02	5.17700e+03	2.61058e-02	4.71417e+02
5178	4.71035e+02	5.17800e+03	2.61033e-02	4.71500e+02
5179	4.71111e+02	5.17900e+03	2.61007e-02	4.71583e+02
5180	4.71192e+02	5.18000e+03	2.60941e-02	4.71667e+02
5181	4.71274e+02	5.18100e+03	2.60846e-02	4.71750e+02
5182	4.71358e+02	5.18200e+03	2.60748e-02	4.71833e+02
5183	4.71445e+02	5.18300e+03	2.60655e-02	4.71917e+02
5184	4.71525e+02	5.18400e+03	2.60477e-02	4.72000e+02
5185	4.71608e+02	5.18500e+03	2.60314e-02	4.72083e+02
5186	4.71686e+02	5.18600e+03	2.60135e-02	4.72167e+02
5187	4.71777e+02	5.18700e+03	2.59943e-02	4.72250e+02
5188	4.71862e+02	5.18800e+03	2.59763e-02	4.72333e+02
5189	4.71936e+02	5.18900e+03	2.59631e-02	4.72417e+02
5190	4.72019e+02	5.19000e+03	2.59531e-02	4.72500e+02
5191	4.72110e+02	5.19100e+03	2.59456e-02	4.72583e+02
5192	4.72190e+02	5.19200e+03	2.59521e-02	4.72667e+02
5193	4.72264e+02	5.19300e+03	2.59557e-02	4.72750e+02
5194	4.72350e+02	5.19400e+03	2.59583e-02	4.72833e+02
5195	4.72434e+02	5.19500e+03	2.59603e-02	4.72917e+02
5196	4.72519e+02	5.19600e+03	2.59690e-02	4.73000e+02
5197	4.72593e+02	5.19700e+03	2.59746e-02	4.73083e+02
5198	4.72689e+02	5.19800e+03	2.59801e-02	4.73167e+02
5199	4.72764e+02	5.19900e+03	2.59843e-02	4.73250e+02
5200	4.72847e+02	5.20000e+03	2.59835e-02	4.73333e+02
5201	4.72928e+02	5.20100e+03	2.59865e-02	4.73417e+02
5202	4.73011e+02	5.20200e+03	2.59905e-02	4.73500e+02
5203	4.73098e+02	5.20300e+03	2.59955e-02	4.73583e+02
5204	4.73174e+02	5.20400e+03	2.60032e-02	4.73667e+02
5205	4.73246e+02	5.20500e+03	2.60121e-02	4.73750e+02
5206	4.73346e+02	5.20600e+03	2.60233e-02	4.73833e+02
5207	4.73428e+02	5.20700e+03	2.60358e-02	4.73917e+02
5208	4.73505e+02	5.20800e+03	2.60538e-02	4.74000e+02
5209	4.73587e+02	5.20900e+03	2.60694e-02	4.74083e+02
5210	4.73673e+02	5.21000e+03	2.60827e-02	4.74167e+02
5211	4.73753e+02	5.21100e+03	2.60931e-02	4.74250e+02
5212	4.73840e+02	5.21200e+03	2.61014e-02	4.74333e+02
5213	4.73921e+02	5.21300e+03	2.61081e-02	4.74417e+02
5214	4.73995e+02	5.21400e+03	2.61114e-02	4.74500e+02
5215	4.74089e+02	5.21500e+03	2.61125e-02	4.74583e+02
5216	4.74169e+02	5.21600e+03	2.61066e-02	4.74667e+02
5217	4.74250e+02	5.21700e+03	2.61038e-02	4.74750e+02
5218	4.74323e+02	5.21800e+03	2.60983e-02	4.74833e+02
5219	4.74412e+02	5.21900e+03	2.60903e-02	4.74917e+02
5220	4.74490e+02	5.22000e+03	2.60827e-02	4.75000e+02
5221	4.74583e+02	5.22100e+03	2.60780e-02	4.75083e+02
5222	4.74665e+02	5.22200e+03	2.60757e-02	4.75167e+02
5223	4.74744e+02	5.22300e+03	2.60752e-02	4.75250e+02
5224	4.74823e+02	5.22400e+03	2.60759e-02	4.75333e+02
5225	4.74911e+02	5.22500e+03	2.60733e-02	4.75417e+02
5226	4.75002e+02	5.22600e+03	2.60682e-02	4.75500e+02
5227	4.75079e+02	5.22700e+03	2.60621e-02	4.75583e+02
5228	4.75146e+02	5.22800e+03	2.60572e-02	4.75667e+02
5229	4.75242e+02	5.22900e+03	2.60541e-02	4.75750e+02
5230	4.75328e+02	5.23000e+03	2.60523e-02	4.75833e+02
5231	4.75406e+02	5.23100e+03	2.60524e-02	4.75917e+02
5232	4.75488e+02	5.23200e+03	2.60584e-02	4.76000e+02
5233	4.75564e+02	5.23300e+03	2.60652e-02	4.76083e+02
5234	4.75650e+02	5.23400e+03	2.60740e-02	4.76167e+02
5235	4.75731e+02	5.23500e+03	2.60829e-02	4.76250e+02
5236	4.75815e+02	5.23600e+03	2.60950e-02	4.76333e+02
5237	4.75892e+02	5.23700e+03	2.61042e-02	4.76417e+02
5238	4.75989e+02	5.23800e+03	2.61137e-02	4.76500e+02
5239	4.76071e+02	5.23900e+03	2.61226e-02	4.76583e+02
5240	4.76145e+02	5.24000e+03	2.61234e-02	4.76667e+02
5241	4.76229e+02	5.24100e+03	2.61261e-02	4.76750e+02
5242	4.76324e+02	5.24200e+03	2.61286e-02	4.76833e+02
5243	4.76405e+02	5.24300e+03	2.61296e-02	4.76917e+02
5244	4.76486e+02	5.24400e+03	2.61226e-02	4.77000e+02
5245	4.76562e+02	5.24500e+03	2.61187e-02	4.77083e+02
5246	4.76649e+02	5.24600e+03	2.61160e-02	4.77167e+02
5247	4.76736e+02	5.24700e+03	2.61139e-02	4.77250e+02
5248	4.76821e+02	5.24800e+03	2.61147e-02	4.77333e+02
5249	4.76899e+02	5.24900e+03	2.61189e-02	4.77417e+02
5250	4.76979e+02	5.25000e+03	2.61248e-02	4.77500e+02
5251	4.77060e+02	5.25100e+03	2.61312e-02	4.77583e+02
5252	4.77142e+02	5.25200e+03	2.61474e-02	4.77667e+02
5253	4.77228e+02	5.25300e+03	2.61579e-02	4.77750e+02
5254	4.77312e+02	5.25400e+03	2.61636e-02	4.77833e+02
5255	4.77394e+02	5.25500e+03	2.61663e-02	4.77917e+02
5256	4.77479e+02	5.25600e+03	2.61597e-02	4.78000e+02
5257	4.77562e+02	5.25700e+03	2.61518e-02	4.78083e+02
5258	4.77651e+02	5.25800e+03	2.61435e-02	4.78167e+02
5259	4.77722e+02	5.25900e+03	2.61357e-02	4.78250e+02
5260	4.77806e+02	5.26000e+03	2.61167e-02	4.78333e+02
5261	4.77893e+02	5.26100e+03	2.61050e-02	4.78417e+02
5262	4.77977e+02	5.26200e+03	2.60961e-02	4.78500e+02
5263	4.78055e+02	5.26300e+03	2.60877e-02	4.78583e+02
5264	4.78139e+02	5.26400e+03	2.60807e-02	4.78667e+02
5265	4.78225e+02	5.26500e+03	2.60719e-02	4.78750e+02
5266	4.78305e+02	5.26600e+03	2.60642e-02	4.78833e+02
5267	4.78386e+02	5.26700e+03	2.60567e-02	4.78917e+02
5268	4.78472e+02	5.26800e+03	2.60477e-02	4.79000e+02
5269	4.78546e+02	5.26900e+03	2.60425e-02	4.79083e+02
5270	4.78638e+02	5.27000e+03	2.60390e-02	4.79167e+02
5271	4.78713e+02	5.27100e+03	2.60354e-02	4.79250e+02
5272	4.78804e+02	5.27200e+03	2.60395e-02	4.79333e+02
5273	4.78886e+02	5.27300e+03	2.60415e-02	4.79417e+02
5274	4.78963e+02	5.27400e+03	2.60411e-02	4.79500e+02
5275	4.79047e+02	5.27500e+03	2.60389e-02	4.79583e+02
5276	4.79138e+02	5.27600e+03	2.60337e-02	4.79667e+02
5277	4.79208e+02	5.27700e+03	2.60257e-02	4.79750e+02
5278	4.79294e+02	5.27800e+03	2.60181e-02	4.79833e+02
5279	4.79377e+02	5.27900e+03	2.60114e-02	4.79917e+02
5280	4.79462e+02	5.28000e+03	2.59936e-02	4.80000e+02
5281	4.79544e+02	5.28100e+03	2.59819e-02	4.80083e+02
5282	4.79634e+02	5.28200e+03	2.59726e-02	4.80167e+02
5283	4.79707e+02	5.28300e+03	2.59634e-02	4.80250e+02
5284	4.79786e+02	5.28400e+03	2.59575e-02	4.80333e+02
5285	4.79872e+02	5.28500e+03	2.59532e-02	4.80417e+02
5286	4.79956e+02	5.28600e+03	2.59521e-02	4.80500e+02
5287	4.80034e+02	5.28700e+03	2.59531e-02	4.80583e+02
5288	4.80122e+02	5.28800e+03	2.59620e-02	4.80667e+02
5289	4.80207e+02	5.28900e+03	2.59703e-02	4.80750e+02
5290	4.80286e+02	5.29000e+03	2.59799e-02	4.80833e+02
5291	4.80364e+02	5.29100e+03	2.59909e-02	4.80917e+02
5292	4.80452e+02	5.29200e+03	2.60084e-02	4.81000e+02
5293	4.80544e+02	5.29300e+03	2.60224e-02	4.81083e+02
5294	4.80627e+02	5.29400e+03	2.60357e-02	4.81167e+02
5295	4.80702e+02	5.29500e+03	2.60478e-02	4.81250e+02
5296	4.80774e+02	5.29600e+03	2.60528e-02	4.81333e+02
5297	4.80870e+02	5.29700e+03	2.60550e-02	4.81417e+02
5298	4.80951e+02	5.29800e+03	2.60559e-02	4.81500e+02
5299	4.81037e+02	5.29900e+03	2.60571e-02	4.81583e+02
5300	4.81115e+02	5.30000e+03	2.60487e-02	4.81667e+02
5301	4.81194e+02	5.30100e+03	2.60453e-02	4.81750e+02
5302	4.81281e+02	5.30200e+03	2.60452e-02	4.81833e+02
5303	4.81361e+02	5.30300e+03	2.60473e-02	4.81917e+02
5304	4.81451e+02	5.30400e+03	2.60576e-02	4.82000e+02
5305	4.81531e+02	5.30500e+03	2.60683e-02	4.82083e+02
5306	4.81607e+02	5.30600e+03	2.60788e-02	4.82167e+02
5307	4.81692e+02	5.30700e+03	2.60883e-02	4.82250e+02
5308	4.81774e+02	5.30800e+03	2.61067e-02	4.82333e+02
5309	4.81860e+02	5.30900e+03	2.61205e-02	4.82417e+02
5310	4.81934e+02	5.31000e+03	2.61307e-02	4.82500e+02
5311	4.82018e+02	5.31100e+03	2.61394e-02	4.82583e+02
5312	4.82107e+02	5.31200e+03	2.61455e-02	4.82667e+02
5313	4.82199e+02	5.31300e+03	2.61531e-02	4.82750e+02
5314	4.82275e+02	5.31400e+03	2.61621e-02	4.82833e+02
5315	4.82353e+02	5.31500e+03	2.61725e-02	4.82917e+02
5316	4.82445e+02	5.31600e+03	2.61797e-02	4.83000e+02
5317	4.82522e+02	5.31700e+03	2.61847e-02	4.83083e+02
5318	4.82604e+02	5.31800e+03	2.61866e-02	4.83167e+02
5319	4.82686e+02	5.31900e+03	2.61863e-02	4.83250e+02
5320	4.82777e+02	5.32000e+03	2.61801e-02	4.83333e+02
5321	4.82848e+02	5.32100e+03	2.61770e-02	4.83417e+02
5322	4.82931e+02	5.32200e+03	2.61737e-02	4.83500e+02
5323	4.83009e+02	5.32300e+03	2.61688e-02	4.83583e+02
5324	4.83104e+02	5.32400e+03	2.61622e-02	4.83667e+02
5325	4.83187e+02	5.32500e+03	2.61588e-02	4.83750e+02
5326	4.83260e+02	5.32600e+03	2.61571e-02	4.83833e+02
5327	4.83354e+02	5.32700e+03	2.61561e-02	4.83917e+02
5328	4.83433e+02	5.32800e+03	2.61593e-02	4.84000e+02
5329	4.83524e+02	5.32900e+03	2.61618e-02	4.84083e+02
5330	4.83594e+02	5.33000e+03	2.61649e-02	4.84167e+02
5331	4.83672e+02	5.33100e+03	2.61689e-02	4.84250e+02
5332	4.83774e+02	5.33200e+03	2.61735e-02	4.84333e+02
5333	4.83848e+02	5.33300e+03	2.61757e-02	4.84417e+02
5334	4.83932e+02	5.33400e+03	2.61784e-02	4.84500e+02
5335	4.84011e+02	5.33500e+03	2.61816e-02	4.84583e+02
5336	4.84095e+02	5.33600e+03	2.61799e-02	4.84667e+02
5337	4.84178e+02	5.33700e+03	2.61805e-02	4.84750e+02
5338	4.84265e+02	5.33800e+03	2.61822e-02	4.84833e+02
5339	4.84344e+02	5.33900e+03	2.61832e-02	4.84917e+02
5340	4.84431e+02	5.34000e+03	2.61852e-02	4.85000e+02
5341	4.84511e+02	5.34100e+03	2.61884e-02	4.85083e+02
5342	4.84590e+02	5.34200e+03	2.61899e-02	4.85167e+02
5343	4.84679e+02	5.34300e+03	2.61897e-02	4.85250e+02
5344	4.84756e+02	5.34400e+03	2.61869e-02	4.85333e+02
5345	4.84837e+02	5.34500e+03	2.61804e-02	4.85417e+02
5346	4.84924e+02	5.34600e+03	2.61714e-02	4.85500e+02
5347	4.85005e+02	5.34700e+03	2.61620e-02	4.85583e+02
5348	4.85086e+02	5.34800e+03	2.61475e-02	4.85667e+02
5349	4.85175e+02	5.34900e+03	2.61387e-02	4.85750e+02
5350	4.85260e+02	5.35000e+03	2.61330e-02	4.85833e+02
5351	4.85341e+02	5.35100e+03	2.61294e-02	4.85917e+02
5352	4.85420e+02	5.35200e+03	2.61315e-02	4.86000e+02
5353	4.85505e+02	5.35300e+03	2.61313e-02	4.86083e+02
5354	4.85588e+02	5.35400e+03	2.61312e-02	4.86167e+02
5355	4.85666e+02	5.35500e+03	2.61298e-02	4.86250e+02
5356	4.85752e+02	5.35600e+03	2.61298e-02	4.86333e+02
5357	4.85836e+02	5.35700e+03	2.61296e-02	4.86417e+02
5358	4.85906e+02	5.35800e+03	2.61275e-02	4.86500e+02
5359	4.85998e+02	5.35900e+03	2.61252e-02	4.86583e+02
5360	4.86074e+02	5.36000e+03	2.61242e-02	4.86667e+02
5361	4.86158e+02	5.36100e+03	2.61237e-02	4.86750e+02
5362	4.86249e+02	5.36200e+03	2.61236e-02	4.86833e+02
5363	4.86329e+02	5.36300e+03	2.61229e-02	4.86917e+02
5364	4.86402e+02	5.36400e+03	2.61245e-02	4.87000e+02
5365	4.86496e+02	5.36500e+03	2.61254e-02	4.87083e+02
5366	4.86574e+02	5.36600e+03	2.61246e-02	4.87167e+02
5367	4.86657e+02	5.36700e+03	2.61242e-02	4.87250e+02
5368	4.86748e+02	5.36800e+03	2.61263e-02	4.87333e+02
5369	4.86827e+02	5.36900e+03	2.61282e-02	4.87417e+02
5370	4.86907e+02	5.37000e+03	2.61316e-02	4.87500e+02
5371	4.86996e+02	5.37100e+03	2.61359e-02	4.87583e+02
5372	4.87081e+02	5.37200e+03	2.61401e-02	4.87667e+02
5373	4.87164e+02	5.37300e+03	2.61426e-02	4.87750e+02
5374	4.87244e+02	5.37400e+03	2.61462e-02	4.87833e+02
5375	4.87322e+02	5.37500e+03	2.61502e-02	4.87917e+02
5376	4.87405e+02	5.37600e+03	2.61493e-02	4.88000e+02
5377	4.87488e+02	5.37700e+03	2.61507e-02	4.88083e+02
5378	4.87575e+02	5.37800e+03	2.61529e-02	4.88167e+02
5379	4.87653e+02	5.37900e+03	2.61540e-02	4.88250e+02
5380	4.87735e+02	5.38000e+03	2.61491e-02	4.88333e+02
5381	4.87819e+02	5.38100e+03	2.61446e-02	4.88417e+02
5382	4.87900e+02	5.38200e+03	2.61405e-02	4.88500e+02
5383	4.87982e+02	5.38300e+03	2.61361e-02	4.88583e+02
5384	4.88064e+02	5.38400e+03	2.61282e-02	4.88667e+02
5385	4.88148e+02	5.38500e+03	2.61253e-02	4.88750e+02
5386	4.88227e+02	5.38600e+03	2.61244e-02	4.88833e+02
5387	4.88314e+02	5.38700e+03	2.61249e-02	4.88917e+02
5388	4.88395e+02	5.38800e+03	2.61344e-02	4.89000e+02
5389	4.88486e+02	5.38900e+03	2.61396e-02	4.89083e+02
5390	4.88559e+02	5.39000e+03	2.61417e-02	4.89167e+02
5391	4.88643e+02	5.39100e+03	2.61417e-02	4.89250e+02
5392	4.88733e+02	5.39200e+03	2.61370e-02	4.89333e+02
5393	4.88817e+02	5.39300e+03	2.61274e-02	4.89417e+02
5394	4.88894e+02	5.39400e+03	2.61152e-02	4.89500e+02
5395	4.88979e+02	5.39500e+03	2.61031e-02	4.89583e+02
5396	4.89063e+02	5.39600e+03	2.60804e-02	4.89667e+02
5397	4.89136e+02	5.39700e+03	2.60648e-02	4.89750e+02
5398	4.89220e+02	5.39800e+03	2.60535e-02	4.89833e+02
5399	4.89311e+02	5.39900e+03	2.60452e-02	4.89917e+02
5400	4.89388e+02	5.40000e+03	2.60492e-02	4.90000e+02
5401	4.89466e+02	5.40100e+03	2.60530e-02	4.90083e+02
5402	4.89552e+02	5.40200e+03	2.60600e-02	4.90167e+02
5403	4.89637e+02	5.40300e+03	2.60694e-02	4.90250e+02
5404	4.89725e+02	5.40400e+03	2.60928e-02	4.90333e+02
5405	4.89799e+02	5.40500e+03	2.61108e-02	4.90417e+02
5406	4.89890e+02	5.40600e+03	2.61282e-02	4.90500e+02
5407	4.89970e+02	5.40700e+03	2.61462e-02	4.90583e+02
5408	4.90045e+02	5.40800e+03	2.61629e-02	4.90667e+02
5409	4.90132e+02	5.40900e+03	2.61739e-02	4.90750e+02
5410	4.90223e+02	5.41000e+03	2.61821e-02	4.90833e+02
5411	4.90302e+02	5.41100e+03	2.61898e-02	4.90917e+02
5412	4.90387e+02	5.41200e+03	2.61876e-02	4.91000e+02
5413	4.90472e+02	5.41300e+03	2.61901e-02	4.91083e+02
5414	4.90551e+02	5.41400e+03	2.61940e-02	4.91167e+02
5415	4.90633e+02	5.41500e+03	2.61977e-02	4.91250e+02
5416	4.90717e+02	5.41600e+03	2.62039e-02	4.91333e+02
5417	4.90796e+02	5.41700e+03	2.62110e-02	4.91417e+02
5418	4.90888e+02	5.41800e+03	2.62162e-02	4.91500e+02
5419	4.90977e+02	5.41900e+03	2.62194e-02	4.91583e+02
5420	4.91043e+02	5.42000e+03	2.62220e-02	4.91667e+02
5421	4.91131e+02	5.42100e+03	2.62244e-02	4.91750e+02
5422	4.91213e+02	5.42200e+03	2.62270e-02	4.91833e+02
5423	4.91289e+02	5.42300e+03	2.62287e-02	4.91917e+02
5424	4.91380e+02	5.42400e+03	2.62292e-02	4.92000e+02
5425	4.91463e+02	5.42500e+03	2.62358e-02	4.92083e+02
5426	4.91544e+02	5.42600e+03	2.62457e-02	4.92167e+02
5427	4.91623e+02	5.42700e+03	2.62576e-02	4.92250e+02
5428	4.91708e+02	5.42800e+03	2.62792e-02	4.92333e+02
5429	4.91791e+02	5.42900e+03	2.62935e-02	4.92417e+02
5430	4.91871e+02	5.43000e+03	2.63034e-02	4.92500e+02
5431	4.91956e+02	5.43100e+03	2.63115e-02	4.92583e+02
5432	4.92048e+02	5.43200e+03	2.63169e-02	4.92667e+02
5433	4.92131e+02	5.43300e+03	2.63200e-02	4.92750e+02
5434	4.92211e+02	5.43400e+03	2.63207e-02	4.92833e+02
5435	4.92288e+02	5.43500e+03	2.63210e-02	4.92917e+02
5436	4.92370e+02	5.43600e+03	2.63137e-02	4.93000e+02
5437	4.92466e+02	5.43700e+03	2.63076e-02	4.93083e+02
5438	4.92540e+02	5.43800e+03	2.63010e-02	4.93167e+02
5439	4.92612e+02	5.43900e+03	2.62954e-02	4.93250e+02
5440	4.92700e+02	5.44000e+03	2.62915e-02	4.93333e+02
5441	4.92781e+02	5.44100e+03	2.62870e-02	4.93417e+02
5442	4.92871e+02	5.44200e+03	2.62806e-02	4.93500e+02
5443	4.92949e+02	5.44300e+03	2.62729e-02	4.93583e+02
5444	4.93033e+02	5.44400e+03	2.62635e-02	4.93667e+02
5445	4.93115e+02	5.44500e+03	2.62505e-02	4.93750e+02
5446	4.93198e+02	5.44600e+03	2.62366e-02	4.93833e+02
5447	4.93277e+02	5.44700e+03	2.62239e-02	4.93917e+02
5448	4.93364e+02	5.44800e+03	2.62068e-02	4.94000e+02
5449	4.93446e+02	5.44900e+03	2.61932e-02	4.94083e+02
5450	4.93530e+02	5.45000e+03	2.61807e-02	4.94167e+02
5451	4.93611e+02	5.45100e+03	2.61702e-02	4.94250e+02
5452	4.93694e+02	5.45200e+03	2.61681e-02	4.94333e+02
5453	4.93785e+02	5.45300e+03	2.61604e-02	4.94417e+02
5454	4.93858e+02	5.45400e+03	2.61495e-02	4.94500e+02
5455	4.93936e+02	5.45500e+03	2.61367e-02	4.94583e+02
5456	4.94032e+02	5.45600e+03	2.61187e-02	4.94667e+02
5457	4.94109e+02	5.45700e+03	2.60996e-02	4.94750e+02
5458	4.94194e+02	5.45800e+03	2.60818e-02	4.94833e+02
5459	4.94285e+02	5.45900e+03	2.60657e-02	4.94917e+02
5460	4.94361e+02	5.46000e+03	2.60484e-02	4.95000e+02
5461	4.94435e+02	5.46100e+03	2.60398e-02	4.95083e+02
5462	4.94525e+02	5.46200e+03	2.60377e-02	4.95167e+02
5463	4.94615e+02	5.46300e+03	2.60395e-02	4.95250e+02
5464	4.94691e+02	5.46400e+03	2.60625e-02	4.95333e+02
5465	4.94772e+02	5.46500e+03	2.60791e-02	4.95417e+02
5466	4.94855e+02	5.46600e+03	2.60963e-02	4.95500e+02
5467	4.94933e+02	5.46700e+03	2.61145e-02	4.95583e+02
5468	4.95024e+02	5.46800e+03	2.61393e-02	4.95667e+02
5469	4.95106e+02	5.46900e+03	2.61588e-02	4.95750e+02
5470	4.95186e+02	5.47000e+03	2.61756e-02	4.95833e+02
5471	4.95273e+02	5.47100e+03	2.61907e-02	4.95917e+02
5472	4.95353e+02	5.47200e+03	2.62016e-02	4.96000e+02
5473	4.95441e+02	5.47300e+03	2.62135e-02	4.96083e+02
5474	4.95522e+02	5.47400e+03	2.62238e-02	4.96167e+02
5475	4.95608e+02	5.47500e+03	2.62342e-02	4.96250e+02
5476	4.95691e+02	5.47600e+03	2.62431e-02	4.96333e+02
5477	4.95768e+02	5.47700e+03	2.62493e-02	4.96417e+02
5478	4.95848e+02	5.47800e+03	2.62514e-02	4.96500e+02
5479	4.95929e+02	5.47900e+03	2.62507e-02	4.96583e+02
5480	4.96021e+02	5.48000e+03	2.62440e-02	4.96667e+02
5481	4.96102e+02	5.48100e+03	2.62401e-02	4.96750e+02
5482	4.96189e+02	5.48200e+03	2.62355e-02	4.96833e+02
5483	4.96267e+02	5.48300e+03	2.62292e-02	4.96917e+02
5484	4.96353e+02	5.48400e+03	2.62149e-02	4.97000e+02
5485	4.96424e+02	5.48500e+03	2.62014e-02	4.97083e+02
5486	4.96518e+02	5.48600e+03	2.61882e-02	4.97167e+02
5487	4.96596e+02	5.48700e+03	2.61762e-02	4.97250e+02
5488	4.96682e+02	5.48800e+03	2.61628e-02	4.97333e+02
5489	4.96766e+02	5.48900e+03	2.61543e-02	4.97417e+02
5490	4.96847e+02	5.49000e+03	2.61488e-02	4.97500e+02
5491	4.96927e+02	5.49100e+03	2.61441e-02	4.97583e+02
5492	4.97011e+02	5.49200e+03	2.61502e-02	4.97667e+02
5493	4.97092e+02	5.49300e+03	2.61525e-02	4.97750e+02
5494	4.97165e+02	5.49400e+03	2.61525e-02	4.97833e+02
5495	4.97255e+02	5.49500e+03	2.61516e-02	4.97917e+02
5496	4.97347e+02	5.49600e+03	2.61553e-02	4.98000e+02
5497	4.97431e+02	5.49700e+03	2.61578e-02	4.98083e+02
5498	4.97509e+02	5.49800e+03	2.61609e-02	4.98167e+02
5499	4.97590e+02	5.49900e+03	2.61654e-02	4.98250e+02
5500	4.97668e+02	5.50000e+03	2.61708e-02	4.98333e+02
5501	4.97755e+02	5.50100e+03	2.61760e-02	4.98417e+02
5502	4.97836e+02	5.50200e+03	2.61826e-02	4.98500e+02
5503	4.97916e+02	5.50300e+03	2.61896e-02	4.98583e+02
5504	4.98005e+02	5.50400e+03	2.62000e-02	4.98667e+02
5505	4.98082e+02	5.50500e+03	2.62097e-02	4.98750e+02
5506	4.98171e+02	5.50600e+03	2.62165e-02	4.98833e+02
5507	4.98255e+02	5.50700e+03	2.62209e-02	4.98917e+02
5508	4.98330e+02	5.50800e+03	2.62251e-02	4.99000e+02
5509	4.98412e+02	5.50900e+03	2.62280e-02	4.99083e+02
5510	4.98500e+02	5.51000e+03	2.62285e-02	4.99167e+02
5511	4.98586e+02	5.51100e+03	2.62288e-02	4.99250e+02
5512	4.98674e+02	5.51200e+03	2.62247e-02	4.99333e+02
5513	4.98742e+02	5.51300e+03	2.62203e-02	4.99417e+02
5514	4.98836e+02	5.51400e+03	2.62130e-02	4.99500e+02
5515	4.98914e+02	5.51500e+03	2.62036e-02	4.99583e+02
5516	4.99002e+02	5.51600e+03	2.61949e-02	4.99667e+02
5517	4.99078e+02	5.51700e+03	2.61880e-02	4.99750e+02
5518	4.99166e+02	5.51800e+03	2.61802e-02	4.99833e+02
5519	4.99245e+02	5.51900e+03	2.61717e-02	4.99917e+02
5520	4.99332e+02	5.52000e+03	2.61686e-02	5.00000e+02
5521	4.99412e+02	5.52100e+03	2.61675e-02	5.00083e+02
5522	4.99498e+02	5.52200e+03	2.61697e-02	5.00167e+02
5523	4.99578e+02	5.52300e+03	2.61744e-02	5.00250e+02
5524	4.99662e+02	5.52400e+03	2.61871e-02	5.00333e+02
5525	4.99746e+02	5.52500e+03	2.61980e-02	5.00417e+02
5526	4.99831e+02	5.52600e+03	2.62083e-02	5.00500e+02
5527	4.99909e+02	5.52700e+03	2.62170e-02	5.00583e+02
5528	4.99994e+02	5.52800e+03	2.62272e-02	5.00667e+02
5529	5.00072e+02	5.52900e+03	2.62359e-02	5.00750e+02
5530	5.00148e+02	5.53000e+03	2.62428e-02	5.00833e+02
5531	5.00238e+02	5.53100e+03	2.62477e-02	5.00917e+02
5532	5.00326e+02	5.53200e+03	2.62446e-02	5.01000e+02
5533	5.00407e+02	5.53300e+03	2.62440e-02	5.01083e+02
5534	5.00488e+02	5.53400e+03	2.62450e-02	5.01167e+02
5535	5.00572e+02	5.53500e+03	2.62464e-02	5.01250e+02
5536	5.00651e+02	5.53600e+03	2.62408e-02	5.01333e+02
5537	5.00737e+02	5.53700e+03	2.62367e-02	5.01417e+02
5538	5.00821e+02	5.53800e+03	2.62343e-02	5.01500e+02
5539	5.00909e+02	5.53900e+03	2.62327e-02	5.01583e+02
5540	5.00992e+02	5.54000e+03	2.62313e-02	5.01667e+02
5541	5.01070e+02	5.54100e+03	2.62313e-02	5.01750e+02
5542	5.01150e+02	5.54200e+03	2.62314e-02	5.01833e+02
5543	5.01242e+02	5.54300e+03	2.62325e-02	5.01917e+02
5544	5.01325e+02	5.54400e+03	2.62360e-02	5.02000e+02
5545	5.01400e+02	5.54500e+03	2.62348e-02	5.02083e+02
5546	5.01478e+02	5.54600e+03	2.62318e-02	5.02167e+02
5547	5.01564e+02	5.54700e+03	2.62295e-02	5.02250e+02
5548	5.01645e+02	5.54800e+03	2.62269e-02	5.02333e+02
5549	5.01730e+02	5.54900e+03	2.62249e-02	5.02417e+02
5550	5.01815e+02	5.55000e+03	2.62244e-02	5.02500e+02
5551	5.01898e+02	5.55100e+03	2.62256e-02	5.02583e+02
5552	5.01979e+02	5.55200e+03	2.62358e-02	5.02667e+02
5553	5.02068e+02	5.55300e+03	2.62466e-02	5.02750e+02
5554	5.02147e+02	5.55400e+03	2.62593e-02	5.02833e+02
5555	5.02235e+02	5.55500e+03	2.62740e-02	5.02917e+02
5556	5.02313e+02	5.55600e+03	2.62973e-02	5.03000e+02
5557	5.02401e+02	5.55700e+03	2.63127e-02	5.03083e+02
5558	5.02486e+02	5.55800e+03	2.63231e-02	5.03167e+02
5559	5.02560e+02	5.55900e+03	2.63306e-02	5.03250e+02
5560	5.02646e+02	5.56000e+03	2.63265e-02	5.03333e+02
5561	5.02728e+02	5.56100e+03	2.63204e-02	5.03417e+02
5562	5.02805e+02	5.56200e+03	2.63102e-02	5.03500e+02
5563	5.02892e+02	5.56300e+03	2.62970e-02	5.03583e+02
5564	5.02978e+02	5.56400e+03	2.62657e-02	5.03667e+02
5565	5.03057e+02	5.56500e+03	2.62439e-02	5.03750e+02
5566	5.03145e+02	5.56600e+03	2.62260e-02	5.03833e+02
5567	5.03228e+02	5.56700e+03	2.62090e-02	5.03917e+02
5568	5.03303e+02	5.56800e+03	2.61951e-02	5.04000e+02
5569	5.03384e+02	5.56900e+03	2.61862e-02	5.04083e+02
5570	5.03479e+02	5.57000e+03	2.61824e-02	5.04167e+02
5571	5.03552e+02	5.57100e+03	2.61820e-02	5.04250e+02
5572	5.03640e+02	5.57200e+03	2.61991e-02	5.04333e+02
5573	5.03723e+02	5.57300e+03	2.62129e-02	5.04417e+02
5574	5.03809e+02	5.57400e+03	2.62286e-02	5.04500e+02
5575	5.03888e+02	5.57500e+03	2.62463e-02	5.04583e+02
5576	5.03974e+02	5.57600e+03	2.62701e-02	5.04667e+02
5577	5.04051e+02	5.57700e+03	2.62885e-02	5.04750e+02
5578	5.04137e+02	5.57800e+03	2.63043e-02	5.04833e+02
5579	5.04221e+02	5.57900e+03	2.63172e-02	5.04917e+02
5580	5.04302e+02	5.58000e+03	2.63203e-02	5.05000e+02
5581	5.04381e+02	5.58100e+03	2.63263e-02	5.05083e+02
5582	5.04464e+02	5.58200e+03	2.63313e-02	5.05167e+02
5583	5.04552e+02	5.58300e+03	2.63352e-02	5.05250e+02
5584	5.04636e+02	5.58400e+03	2.63339e-02	5.05333e+02
5585	5.04722e+02	5.58500e+03	2.63337e-02	5.05417e+02
5586	5.04800e+02	5.58600e+03	2.63309e-02	5.05500e+02
5587	5.04883e+02	5.58700e+03	2.63266e-02	5.05583e+02
5588	5.04968e+02	5.58800e+03	2.63217e-02	5.05667e+02
5589	5.05036e+02	5.58900e+03	2.63159e-02	5.05750e+02
5590	5.05124e+02	5.59000e+03	2.63071e-02	5.05833e+02
5591	5.05206e+02	5.59100e+03	2.62959e-02	5.05917e+02
5592	5.05292e+02	5.59200e+03	2.62788e-02	5.06000e+02
5593	5.05381e+02	5.59300e+03	2.62651e-02	5.06083e+02
5594	5.05459e+02	5.59400e+03	2.62538e-02	5.06167e+02
5595	5.05543e+02	5.59500e+03	2.62428e-02	5.06250e+02
5596	5.05625e+02	5.59600e+03	2.62301e-02	5.06333e+02
5597	5.05713e+02	5.59700e+03	2.62221e-02	5.06417e+02
5598	5.05798e+02	5.59800e+03	2.62163e-02	5.06500e+02
5599	5.05882e+02	5.59900e+03	2.62102e-02	5.06583e+02
5600	5.05958e+02	5.60000e+03	2.62115e-02	5.06667e+02
5601	5.06045e+02	5.60100e+03	2.62111e-02	5.06750e+02
5602	5.06132e+02	5.60200e+03	2.62113e-02	5.06833e+02
5603	5.06210e+02	5.60300e+03	2.62129e-02	5.06917e+02
5604	5.06287e+02	5.60400e+03	2.62158e-02	5.07000e+02
5605	5.06375e+02	5.60500e+03	2.62148e-02	5.07083e+02
